Repository: aveucoloap/Machine-Learning-corrosion-study

File: final_datasetaveIE_20220629.csv (part 1 of 44)
comp_ref,Solvent Accessible SA,Mol Volume calc,Int_E_eV,HOMO,HOMO-1,HOMO-2,HOMO-3,HOMO-4,LUMO,LUMO+1,LUMO+2,LUMO+3,LUMO+4,Dipole,Polar,Egap,IP,EA,Electronegativity,Chemical hardness,Electrophilicity,dN,cLogP,cLogS,Total Surface Area,Polar Surface Area,Relative PSA,LogConcInh_M,TempK,Time_H,Med_ConcM,aveIE,Med_ID_H2SO4,Med_ID_H3PO4,Med_ID_HCl,Med_ID_HClO4,Med_ID_HNO3,Med_ID_NaCl,Med_ID_NaOH
comp_1,379.1538048,303.584,-2.546167671,-6.239026638,-6.320932911,-6.680939551,-7.225983618,-7.306257207,-3.067811685,-2.103712271,-1.672683913,-0.951582177,-0.78831386,13.055,503.49,3.171214953,6.185178026,3.257484571,4.721331299,1.463846727,3.806916533,-0.151198411,1.8914,-4.621,270.97,141.89,0.4178,7.00,298,1,1,54.48666667,0,0,1,0,0,0,0
comp_1,379.1538048,303.584,-2.546167671,-6.239026638,-6.320932911,-6.680939551,-7.225983618,-7.306257207,-3.067811685,-2.103712271,-1.672683913,-0.951582177,-0.78831386,13.055,503.49,3.171214953,6.185178026,3.257484571,4.721331299,1.463846727,3.806916533,-0.151198411,1.8914,-4.621,270.97,141.89,0.4178,6.00,298,1,1,62.22,0,0,1,0,0,0,0
comp_1,379.1538048,303.584,-2.546167671,-6.239026638,-6.320932911,-6.680939551,-7.225983618,-7.306257207,-3.067811685,-2.103712271,-1.672683913,-0.951582177,-0.78831386,13.055,503.49,3.171214953,6.185178026,3.257484571,4.721331299,1.463846727,3.806916533,-0.151198411,1.8914,-4.621,270.97,141.89,0.4178,5.00,298,1,1,67.51,0,0,1,0,0,0,0
comp_1,379.1538048,303.584,-2.546167671,-6.239026638,-6.320932911,-6.680939551,-7.225983618,-7.306257207,-3.067811685,-2.103712271,-1.672683913,-0.951582177,-0.78831386,13.055,503.49,3.171214953,6.185178026,3.257484571,4.721331299,1.463846727,3.806916533,-0.151198411,1.8914,-4.621,270.97,141.89,0.4178,4.00,298,1,1,73.33,0,0,1,0,0,0,0
comp_1,379.1538048,303.584,-2.546167671,-6.239026638,-6.320932911,-6.680939551,-7.225983618,-7.306257207,-3.067811685,-2.103712271,-1.672683913,-0.951582177,-0.78831386,13.055,503.49,3.171214953,6.185178026,3.257484571,4.721331299,1.463846727,3.806916533,-0.151198411,1.8914,-4.621,270.97,141.89,0.4178,3.00,298,1,1,87.77666667,0,0,1,0,0,0,0
comp_10,208.6764203,154.44,0.620266645,-7.305712979,-7.37972795,-7.694019461,-7.915792259,-9.154454561,-0.465042591,-0.250888981,-0.076191881,0.208439219,0.254698575,3.3339,145.35,6.840670388,7.323365278,1.108282482,4.21582388,3.107541398,1.429841852,0.091447252,1.1808,-2.084,140.73,29.46,0.16414,3.00,298,24,0.5,85.6,1,0,0,0,0,0,0
comp_100,197.9829006,125.16,-0.346000785,-6.170181831,-6.649374343,-8.98111803,-9.170781393,-9.54330527,-0.184765313,0.120546441,0.178778808,0.245990932,0.81579736,2.8057,122.5,5.985416519,6.127194698,0.774955763,3.451075231,2.676119468,1.112611039,0.391957378,0.0864,-0.856,99.96,24.06,0.22929,4.00,298,1,0.1,46.32,0,0,0,1,0,0,0
comp_100,197.9829006,125.16,-0.346000785,-6.170181831,-6.649374343,-8.98111803,-9.170781393,-9.54330527,-0.184765313,0.120546441,0.178778808,0.245990932,0.81579736,2.8057,122.5,5.985416519,6.127194698,0.774955763,3.451075231,2.676119468,1.112611039,0.391957378,0.0864,-0.856,99.96,24.06,0.22929,3.00,298,1,0.1,60.72,0,0,0,1,0,0,0
comp_100,197.9829006,125.16,-0.346000785,-6.170181831,-6.649374343,-8.98111803,-9.170781393,-9.54330527,-0.184765313,0.120546441,0.178778808,0.245990932,0.81579736,2.8057,122.5,5.985416519,6.127194698,0.774955763,3.451075231,2.676119468,1.112611039,0.391957378,0.0864,-0.856,99.96,24.06,0.22929,2.30,298,1,0.1,66.5,0,0,0,1,0,0,0
comp_100,197.9829006,125.16,-0.346000785,-6.170181831,-6.649374343,-8.98111803,-9.170781393,-9.54330527,-0.184765313,0.120546441,0.178778808,0.245990932,0.81579736,2.8057,122.5,5.985416519,6.127194698,0.774955763,3.451075231,2.676119468,1.112611039,0.391957378,0.0864,-0.856,99.96,24.06,0.22929,2.00,298,1,0.1,77.79,0,0,0,1,0,0,0
comp_101,354.4101271,234.808,-1.696944061,-6.543794164,-6.599033279,-6.629510031,-6.725021997,-8.040964636,-0.349666313,-0.271025407,-0.06694001,-0.048436268,0.074831312,5.2229,247.41,6.194127851,6.435474289,0.868661981,3.652068135,2.783406154,1.197956831,0.304638209,1.0246,-1.534,199.26,35.64,0.17906,6.00,308,6,1,12,0,0,1,0,0,0,0
comp_101,354.4101271,234.808,-1.696944061,-6.543794164,-6.599033279,-6.629510031,-6.725021997,-8.040964636,-0.349666313,-0.271025407,-0.06694001,-0.048436268,0.074831312,5.2229,247.41,6.194127851,6.435474289,0.868661981,3.652068135,2.783406154,1.197956831,0.304638209,1.0246,-1.534,199.26,35.64,0.17906,5.00,308,0.5,1,32,0,0,1,0,0,0,0
comp_101,354.4101271,234.808,-1.696944061,-6.543794164,-6.599033279,-6.629510031,-6.725021997,-8.040964636,-0.349666313,-0.271025407,-0.06694001,-0.048436268,0.074831312,5.2229,247.41,6.194127851,6.435474289,0.868661981,3.652068135,2.783406154,1.197956831,0.304638209,1.0246,-1.534,199.26,35.64,0.17906,5.00,308,6,1,42,0,0,1,0,0,0,0
comp_101,354.4101271,234.808,-1.696944061,-6.543794164,-6.599033279,-6.629510031,-6.725021997,-8.040964636,-0.349666313,-0.271025407,-0.06694001,-0.048436268,0.074831312,5.2229,247.41,6.194127851,6.435474289,0.868661981,3.652068135,2.783406154,1.197956831,0.304638209,1.0246,-1.534,199.26,35.64,0.17906,4.00,308,0.5,1,70,0,0,1,0,0,0,0
comp_101,354.4101271,234.808,-1.696944061,-6.543794164,-6.599033279,-6.629510031,-6.725021997,-8.040964636,-0.349666313,-0.271025407,-0.06694001,-0.048436268,0.074831312,5.2229,247.41,6.194127851,6.435474289,0.868661981,3.652068135,2.783406154,1.197956831,0.304638209,1.0246,-1.534,199.26,35.64,0.17906,4.00,308,6,1,76,0,0,1,0,0,0,0
comp_101,354.4101271,234.808,-1.696944061,-6.543794164,-6.599033279,-6.629510031,-6.725021997,-8.040964636,-0.349666313,-0.271025407,-0.06694001,-0.048436268,0.074831312,5.2229,247.41,6.194127851,6.435474289,0.868661981,3.652068135,2.783406154,1.197956831,0.304638209,1.0246,-1.534,199.26,35.64,0.17906,3.60,308,0.5,1,87,0,0,1,0,0,0,0
comp_101,354.4101271,234.808,-1.696944061,-6.543794164,-6.599033279,-6.629510031,-6.725021997,-8.040964636,-0.349666313,-0.271025407,-0.06694001,-0.048436268,0.074831312,5.2229,247.41,6.194127851,6.435474289,0.868661981,3.652068135,2.783406154,1.197956831,0.304638209,1.0246,-1.534,199.26,35.64,0.17906,3.30,308,0.5,1,82.5,0,0,1,0,0,0,0
comp_101,354.4101271,234.808,-1.696944061,-6.543794164,-6.599033279,-6.629510031,-6.725021997,-8.040964636,-0.349666313,-0.271025407,-0.06694001,-0.048436268,0.074831312,5.2229,247.41,6.194127851,6.435474289,0.868661981,3.652068135,2.783406154,1.197956831,0.304638209,1.0246,-1.534,199.26,35.64,0.17906,3.30,308,6,1,89,0,0,1,0,0,0,0
comp_101,354.4101271,234.808,-1.696944061,-6.543794164,-6.599033279,-6.629510031,-6.725021997,-8.040964636,-0.349666313,-0.271025407,-0.06694001,-0.048436268,0.074831312,5.2229,247.41,6.194127851,6.435474289,0.868661981,3.652068135,2.783406154,1.197956831,0.304638209,1.0246,-1.534,199.26,35.64,0.17906,3.00,308,0.5,1,88.5,0,0,1,0,0,0,0
comp_101,354.4101271,234.808,-1.696944061,-6.543794164,-6.599033279,-6.629510031,-6.725021997,-8.040964636,-0.349666313,-0.271025407,-0.06694001,-0.048436268,0.074831312,5.2229,247.41,6.194127851,6.435474289,0.868661981,3.652068135,2.783406154,1.197956831,0.304638209,1.0246,-1.534,199.26,35.64,0.17906,3.00,308,2,1,88,0,0,1,0,0,0,0
comp_101,354.4101271,234.808,-1.696944061,-6.543794164,-6.599033279,-6.629510031,-6.725021997,-8.040964636,-0.349666313,-0.271025407,-0.06694001,-0.048436268,0.074831312,5.2229,247.41,6.194127851,6.435474289,0.868661981,3.652068135,2.783406154,1.197956831,0.304638209,1.0246,-1.534,199.26,35.64,0.17906,3.00,308,6,1,91,0,0,1,0,0,0,0
comp_101,354.4101271,234.808,-1.696944061,-6.543794164,-6.599033279,-6.629510031,-6.725021997,-8.040964636,-0.349666313,-0.271025407,-0.06694001,-0.048436268,0.074831312,5.2229,247.41,6.194127851,6.435474289,0.868661981,3.652068135,2.783406154,1.197956831,0.304638209,1.0246,-1.534,199.26,35.64,0.17906,3.00,318,2,1,91,0,0,1,0,0,0,0
comp_101,354.4101271,234.808,-1.696944061,-6.543794164,-6.599033279,-6.629510031,-6.725021997,-8.040964636,-0.349666313,-0.271025407,-0.06694001,-0.048436268,0.074831312,5.2229,247.41,6.194127851,6.435474289,0.868661981,3.652068135,2.783406154,1.197956831,0.304638209,1.0246,-1.534,199.26,35.64,0.17906,3.00,328,2,1,96,0,0,1,0,0,0,0
comp_101,354.4101271,234.808,-1.696944061,-6.543794164,-6.599033279,-6.629510031,-6.725021997,-8.040964636,-0.349666313,-0.271025407,-0.06694001,-0.048436268,0.074831312,5.2229,247.41,6.194127851,6.435474289,0.868661981,3.652068135,2.783406154,1.197956831,0.304638209,1.0246,-1.534,199.26,35.64,0.17906,3.00,338,2,1,97,0,0,1,0,0,0,0
comp_102,330.0739717,243.312,-1.745292254,-6.831418517,-7.033054889,-7.081219043,-7.261630534,-7.742999956,-1.872959715,-1.775270839,-0.979882019,-0.732258404,-0.622596517,9.4553,282.49,4.958458802,6.742946953,2.023419361,4.383183157,2.359763796,2.035404414,0.049503617,1.8389,-2.767,211.91,88.38,0.30942,6.00,298,0.5,1,40,0,0,1,0,0,0,0
comp_102,330.0739717,243.312,-1.745292254,-6.831418517,-7.033054889,-7.081219043,-7.261630534,-7.742999956,-1.872959715,-1.775270839,-0.979882019,-0.732258404,-0.622596517,9.4553,282.49,4.958458802,6.742946953,2.023419361,4.383183157,2.359763796,2.035404414,0.049503617,1.8389,-2.767,211.91,88.38,0.30942,6.00,298,6,1,40,0,0,1,0,0,0,0
comp_102,330.0739717,243.312,-1.745292254,-6.831418517,-7.033054889,-7.081219043,-7.261630534,-7.742999956,-1.872959715,-1.775270839,-0.979882019,-0.732258404,-0.622596517,9.4553,282.49,4.958458802,6.742946953,2.023419361,4.383183157,2.359763796,2.035404414,0.049503617,1.8389,-2.767,211.91,88.38,0.30942,5.30,298,0.5,1,50,0,0,1,0,0,0,0
comp_102,330.0739717,243.312,-1.745292254,-6.831418517,-7.033054889,-7.081219043,-7.261630534,-7.742999956,-1.872959715,-1.775270839,-0.979882019,-0.732258404,-0.622596517,9.4553,282.49,4.958458802,6.742946953,2.023419361,4.383183157,2.359763796,2.035404414,0.049503617,1.8389,-2.767,211.91,88.38,0.30942,5.30,298,6,1,43,0,0,1,0,0,0,0
comp_102,330.0739717,243.312,-1.745292254,-6.831418517,-7.033054889,-7.081219043,-7.261630534,-7.742999956,-1.872959715,-1.775270839,-0.979882019,-0.732258404,-0.622596517,9.4553,282.49,4.958458802,6.742946953,2.023419361,4.383183157,2.359763796,2.035404414,0.049503617,1.8389,-2.767,211.91,88.38,0.30942,5.00,298,0.5,1,71.5,0,0,1,0,0,0,0
comp_102,330.0739717,243.312,-1.745292254,-6.831418517,-7.033054889,-7.081219043,-7.261630534,-7.742999956,-1.872959715,-1.775270839,-0.979882019,-0.732258404,-0.622596517,9.4553,282.49,4.958458802,6.742946953,2.023419361,4.383183157,2.359763796,2.035404414,0.049503617,1.8389,-2.767,211.91,88.38,0.30942,5.00,298,6,1,51,0,0,1,0,0,0,0
comp_102,330.0739717,243.312,-1.745292254,-6.831418517,-7.033054889,-7.081219043,-7.261630534,-7.742999956,-1.872959715,-1.775270839,-0.979882019,-0.732258404,-0.622596517,9.4553,282.49,4.958458802,6.742946953,2.023419361,4.383183157,2.359763796,2.035404414,0.049503617,1.8389,-2.767,211.91,88.38,0.30942,4.60,298,6,1,69,0,0,1,0,0,0,0
comp_102,330.0739717,243.312,-1.745292254,-6.831418517,-7.033054889,-7.081219043,-7.261630534,-7.742999956,-1.872959715,-1.775270839,-0.979882019,-0.732258404,-0.622596517,9.4553,282.49,4.958458802,6.742946953,2.023419361,4.383183157,2.359763796,2.035404414,0.049503617,1.8389,-2.767,211.91,88.38,0.30942,4.30,298,0.5,1,81,0,0,1,0,0,0,0
comp_102,330.0739717,243.312,-1.745292254,-6.831418517,-7.033054889,-7.081219043,-7.261630534,-7.742999956,-1.872959715,-1.775270839,-0.979882019,-0.732258404,-0.622596517,9.4553,282.49,4.958458802,6.742946953,2.023419361,4.383183157,2.359763796,2.035404414,0.049503617,1.8389,-2.767,211.91,88.38,0.30942,4.30,298,6,1,82,0,0,1,0,0,0,0
comp_102,330.0739717,243.312,-1.745292254,-6.831418517,-7.033054889,-7.081219043,-7.261630534,-7.742999956,-1.872959715,-1.775270839,-0.979882019,-0.732258404,-0.622596517,9.4553,282.49,4.958458802,6.742946953,2.023419361,4.383183157,2.359763796,2.035404414,0.049503617,1.8389,-2.767,211.91,88.38,0.30942,4.00,298,0.5,1,82.5,0,0,1,0,0,0,0
comp_102,330.0739717,243.312,-1.745292254,-6.831418517,-7.033054889,-7.081219043,-7.261630534,-7.742999956,-1.872959715,-1.775270839,-0.979882019,-0.732258404,-0.622596517,9.4553,282.49,4.958458802,6.742946953,2.023419361,4.383183157,2.359763796,2.035404414,0.049503617,1.8389,-2.767,211.91,88.38,0.30942,4.00,298,1,1,93,0,0,1,0,0,0,0
comp_102,330.0739717,243.312,-1.745292254,-6.831418517,-7.033054889,-7.081219043,-7.261630534,-7.742999956,-1.872959715,-1.775270839,-0.979882019,-0.732258404,-0.622596517,9.4553,282.49,4.958458802,6.742946953,2.023419361,4.383183157,2.359763796,2.035404414,0.049503617,1.8389,-2.767,211.91,88.38,0.30942,4.00,298,6,1,85,0,0,1,0,0,0,0
comp_102,330.0739717,243.312,-1.745292254,-6.831418517,-7.033054889,-7.081219043,-7.261630534,-7.742999956,-1.872959715,-1.775270839,-0.979882019,-0.732258404,-0.622596517,9.4553,282.49,4.958458802,6.742946953,2.023419361,4.383183157,2.359763796,2.035404414,0.049503617,1.8389,-2.767,211.91,88.38,0.30942,4.00,348,1,1,70,0,0,1,0,0,0,0
comp_103,375.4605546,266.672,-1.575272684,-6.729647932,-7.042850988,-7.231425895,-7.477416827,-8.148449611,-1.989968676,-0.829675167,-0.664774166,-0.539057562,-0.439463888,4.367,290.02,4.739679256,6.659125434,2.108621232,4.383873333,2.275252101,2.111672086,0.051039033,1.7792,-2.332,229.04,58.97,0.22328,6.00,298,0.5,1,27,0,0,1,0,0,0,0
comp_103,375.4605546,266.672,-1.575272684,-6.729647932,-7.042850988,-7.231425895,-7.477416827,-8.148449611,-1.989968676,-0.829675167,-0.664774166,-0.539057562,-0.439463888,4.367,290.02,4.739679256,6.659125434,2.108621232,4.383873333,2.275252101,2.111672086,0.051039033,1.7792,-2.332,229.04,58.97,0.22328,6.00,298,6,1,27,0,0,1,0,0,0,0
comp_103,375.4605546,266.672,-1.575272684,-6.729647932,-7.042850988,-7.231425895,-7.477416827,-8.148449611,-1.989968676,-0.829675167,-0.664774166,-0.539057562,-0.439463888,4.367,290.02,4.739679256,6.659125434,2.108621232,4.383873333,2.275252101,2.111672086,0.051039033,1.7792,-2.332,229.04,58.97,0.22328,5.30,298,0.5,1,35,0,0,1,0,0,0,0
comp_103,375.4605546,266.672,-1.575272684,-6.729647932,-7.042850988,-7.231425895,-7.477416827,-8.148449611,-1.989968676,-0.829675167,-0.664774166,-0.539057562,-0.439463888,4.367,290.02,4.739679256,6.659125434,2.108621232,4.383873333,2.275252101,2.111672086,0.051039033,1.7792,-2.332,229.04,58.97,0.22328,5.30,298,6,1,31,0,0,1,0,0,0,0
comp_103,375.4605546,266.672,-1.575272684,-6.729647932,-7.042850988,-7.231425895,-7.477416827,-8.148449611,-1.989968676,-0.829675167,-0.664774166,-0.539057562,-0.439463888,4.367,290.02,4.739679256,6.659125434,2.108621232,4.383873333,2.275252101,2.111672086,0.051039033,1.7792,-2.332,229.04,58.97,0.22328,5.00,298,0.5,1,48,0,0,1,0,0,0,0
comp_103,375.4605546,266.672,-1.575272684,-6.729647932,-7.042850988,-7.231425895,-7.477416827,-8.148449611,-1.989968676,-0.829675167,-0.664774166,-0.539057562,-0.439463888,4.367,290.02,4.739679256,6.659125434,2.108621232,4.383873333,2.275252101,2.111672086,0.051039033,1.7792,-2.332,229.04,58.97,0.22328,5.00,298,6,1,42,0,0,1,0,0,0,0
comp_103,375.4605546,266.672,-1.575272684,-6.729647932,-7.042850988,-7.231425895,-7.477416827,-8.148449611,-1.989968676,-0.829675167,-0.664774166,-0.539057562,-0.439463888,4.367,290.02,4.739679256,6.659125434,2.108621232,4.383873333,2.275252101,2.111672086,0.051039033,1.7792,-2.332,229.04,58.97,0.22328,4.60,298,6,1,55,0,0,1,0,0,0,0
comp_103,375.4605546,266.672,-1.575272684,-6.729647932,-7.042850988,-7.231425895,-7.477416827,-8.148449611,-1.989968676,-0.829675167,-0.664774166,-0.539057562,-0.439463888,4.367,290.02,4.739679256,6.659125434,2.108621232,4.383873333,2.275252101,2.111672086,0.051039033,1.7792,-2.332,229.04,58.97,0.22328,4.30,298,0.5,1,59,0,0,1,0,0,0,0
comp_103,375.4605546,266.672,-1.575272684,-6.729647932,-7.042850988,-7.231425895,-7.477416827,-8.148449611,-1.989968676,-0.829675167,-0.664774166,-0.539057562,-0.439463888,4.367,290.02,4.739679256,6.659125434,2.108621232,4.383873333,2.275252101,2.111672086,0.051039033,1.7792,-2.332,229.04,58.97,0.22328,4.30,298,6,1,62,0,0,1,0,0,0,0
comp_103,375.4605546,266.672,-1.575272684,-6.729647932,-7.042850988,-7.231425895,-7.477416827,-8.148449611,-1.989968676,-0.829675167,-0.664774166,-0.539057562,-0.439463888,4.367,290.02,4.739679256,6.659125434,2.108621232,4.383873333,2.275252101,2.111672086,0.051039033,1.7792,-2.332,229.04,58.97,0.22328,4.00,298,0.5,1,69,0,0,1,0,0,0,0
comp_103,375.4605546,266.672,-1.575272684,-6.729647932,-7.042850988,-7.231425895,-7.477416827,-8.148449611,-1.989968676,-0.829675167,-0.664774166,-0.539057562,-0.439463888,4.367,290.02,4.739679256,6.659125434,2.108621232,4.383873333,2.275252101,2.111672086,0.051039033,1.7792,-2.332,229.04,58.97,0.22328,4.00,298,1,1,54,0,0,1,0,0,0,0
comp_103,375.4605546,266.672,-1.575272684,-6.729647932,-7.042850988,-7.231425895,-7.477416827,-8.148449611,-1.989968676,-0.829675167,-0.664774166,-0.539057562,-0.439463888,4.367,290.02,4.739679256,6.659125434,2.108621232,4.383873333,2.275252101,2.111672086,0.051039033,1.7792,-2.332,229.04,58.97,0.22328,4.00,298,6,1,64,0,0,1,0,0,0,0
comp_103,375.4605546,266.672,-1.575272684,-6.729647932,-7.042850988,-7.231425895,-7.477416827,-8.148449611,-1.989968676,-0.829675167,-0.664774166,-0.539057562,-0.439463888,4.367,290.02,4.739679256,6.659125434,2.108621232,4.383873333,2.275252101,2.111672086,0.051039033,1.7792,-2.332,229.04,58.97,0.22328,4.00,348,1,1,52,0,0,1,0,0,0,0
comp_104,387.7091738,276.912,-1.981570533,-6.79359469,-6.994142607,-7.070062374,-7.25782094,-7.702454991,-1.795951492,-1.736902784,-0.796477275,-0.717020028,-0.607902369,6.2201,314.39,4.997643198,6.708117467,1.886131931,4.297124699,2.410992768,1.914696813,0.08414596,2.6731,-3.195,241.58,77.38,0.25859,6.00,298,0.5,1,45,0,0,1,0,0,0,0
comp_104,387.7091738,276.912,-1.981570533,-6.79359469,-6.994142607,-7.070062374,-7.25782094,-7.702454991,-1.795951492,-1.736902784,-0.796477275,-0.717020028,-0.607902369,6.2201,314.39,4.997643198,6.708117467,1.886131931,4.297124699,2.410992768,1.914696813,0.08414596,2.6731,-3.195,241.58,77.38,0.25859,6.00,298,6,1,41,0,0,1,0,0,0,0
comp_104,387.7091738,276.912,-1.981570533,-6.79359469,-6.994142607,-7.070062374,-7.25782094,-7.702454991,-1.795951492,-1.736902784,-0.796477275,-0.717020028,-0.607902369,6.2201,314.39,4.997643198,6.708117467,1.886131931,4.297124699,2.410992768,1.914696813,0.08414596,2.6731,-3.195,241.58,77.38,0.25859,5.30,298,0.5,1,58,0,0,1,0,0,0,0
comp_104,387.7091738,276.912,-1.981570533,-6.79359469,-6.994142607,-7.070062374,-7.25782094,-7.702454991,-1.795951492,-1.736902784,-0.796477275,-0.717020028,-0.607902369,6.2201,314.39,4.997643198,6.708117467,1.886131931,4.297124699,2.410992768,1.914696813,0.08414596,2.6731,-3.195,241.58,77.38,0.25859,5.30,298,6,1,47,0,0,1,0,0,0,0
comp_104,387.7091738,276.912,-1.981570533,-6.79359469,-6.994142607,-7.070062374,-7.25782094,-7.702454991,-1.795951492,-1.736902784,-0.796477275,-0.717020028,-0.607902369,6.2201,314.39,4.997643198,6.708117467,1.886131931,4.297124699,2.410992768,1.914696813,0.08414596,2.6731,-3.195,241.58,77.38,0.25859,5.00,298,0.5,1,66,0,0,1,0,0,0,0
comp_104,387.7091738,276.912,-1.981570533,-6.79359469,-6.994142607,-7.070062374,-7.25782094,-7.702454991,-1.795951492,-1.736902784,-0.796477275,-0.717020028,-0.607902369,6.2201,314.39,4.997643198,6.708117467,1.886131931,4.297124699,2.410992768,1.914696813,0.08414596,2.6731,-3.195,241.58,77.38,0.25859,5.00,298,6,1,59,0,0,1,0,0,0,0
comp_104,387.7091738,276.912,-1.981570533,-6.79359469,-6.994142607,-7.070062374,-7.25782094,-7.702454991,-1.795951492,-1.736902784,-0.796477275,-0.717020028,-0.607902369,6.2201,314.39,4.997643198,6.708117467,1.886131931,4.297124699,2.410992768,1.914696813,0.08414596,2.6731,-3.195,241.58,77.38,0.25859,4.60,298,6,1,72,0,0,1,0,0,0,0
comp_104,387.7091738,276.912,-1.981570533,-6.79359469,-6.994142607,-7.070062374,-7.25782094,-7.702454991,-1.795951492,-1.736902784,-0.796477275,-0.717020028,-0.607902369,6.2201,314.39,4.997643198,6.708117467,1.886131931,4.297124699,2.410992768,1.914696813,0.08414596,2.6731,-3.195,241.58,77.38,0.25859,4.30,298,0.5,1,71,0,0,1,0,0,0,0
comp_104,387.7091738,276.912,-1.981570533,-6.79359469,-6.994142607,-7.070062374,-7.25782094,-7.702454991,-1.795951492,-1.736902784,-0.796477275,-0.717020028,-0.607902369,6.2201,314.39,4.997643198,6.708117467,1.886131931,4.297124699,2.410992768,1.914696813,0.08414596,2.6731,-3.195,241.58,77.38,0.25859,4.30,298,6,1,78,0,0,1,0,0,0,0
comp_104,387.7091738,276.912,-1.981570533,-6.79359469,-6.994142607,-7.070062374,-7.25782094,-7.702454991,-1.795951492,-1.736902784,-0.796477275,-0.717020028,-0.607902369,6.2201,314.39,4.997643198,6.708117467,1.886131931,4.297124699,2.410992768,1.914696813,0.08414596,2.6731,-3.195,241.58,77.38,0.25859,4.00,298,0.5,1,83,0,0,1,0,0,0,0
comp_104,387.7091738,276.912,-1.981570533,-6.79359469,-6.994142607,-7.070062374,-7.25782094,-7.702454991,-1.795951492,-1.736902784,-0.796477275,-0.717020028,-0.607902369,6.2201,314.39,4.997643198,6.708117467,1.886131931,4.297124699,2.410992768,1.914696813,0.08414596,2.6731,-3.195,241.58,77.38,0.25859,4.00,298,1,1,82,0,0,1,0,0,0,0
comp_104,387.7091738,276.912,-1.981570533,-6.79359469,-6.994142607,-7.070062374,-7.25782094,-7.702454991,-1.795951492,-1.736902784,-0.796477275,-0.717020028,-0.607902369,6.2201,314.39,4.997643198,6.708117467,1.886131931,4.297124699,2.410992768,1.914696813,0.08414596,2.6731,-3.195,241.58,77.38,0.25859,4.00,298,6,1,81,0,0,1,0,0,0,0
comp_104,387.7091738,276.912,-1.981570533,-6.79359469,-6.994142607,-7.070062374,-7.25782094,-7.702454991,-1.795951492,-1.736902784,-0.796477275,-0.717020028,-0.607902369,6.2201,314.39,4.997643198,6.708117467,1.886131931,4.297124699,2.410992768,1.914696813,0.08414596,2.6731,-3.195,241.58,77.38,0.25859,4.00,348,1,1,61,0,0,1,0,0,0,0
comp_105,148.2494856,96.072,-0.164150864,-6.382974872,-8.489952509,-8.516347553,-8.956083555,-9.435548181,-0.216874748,0.234017922,0.315924194,0.32762509,0.919200627,1.5751,91.12,6.166100123,6.429129084,0.828731639,3.628930361,2.800198722,1.175732231,0.311074222,0.7445,-1.125,80.26,12.03,0.14279,4.00,298,1,1,52.315,0,0,1,0,0,0,0
comp_105,148.2494856,96.072,-0.164150864,-6.382974872,-8.489952509,-8.516347553,-8.956083555,-9.435548181,-0.216874748,0.234017922,0.315924194,0.32762509,0.919200627,1.5751,91.12,6.166100123,6.429129084,0.828731639,3.628930361,2.800198722,1.175732231,0.311074222,0.7445,-1.125,80.26,12.03,0.14279,3.00,298,1,1,60.325,0,0,1,0,0,0,0
comp_105,148.2494856,96.072,-0.164150864,-6.382974872,-8.489952509,-8.516347553,-8.956083555,-9.435548181,-0.216874748,0.234017922,0.315924194,0.32762509,0.919200627,1.5751,91.12,6.166100123,6.429129084,0.828731639,3.628930361,2.800198722,1.175732231,0.311074222,0.7445,-1.125,80.26,12.03,0.14279,2.30,298,1,1,69.815,0,0,1,0,0,0,0
comp_105,148.2494856,96.072,-0.164150864,-6.382974872,-8.489952509,-8.516347553,-8.956083555,-9.435548181,-0.216874748,0.234017922,0.315924194,0.32762509,0.919200627,1.5751,91.12,6.166100123,6.429129084,0.828731639,3.628930361,2.800198722,1.175732231,0.311074222,0.7445,-1.125,80.26,12.03,0.14279,2.00,298,1,1,74.075,0,0,1,0,0,0,0
comp_106,171.7372144,113.296,-0.285152847,-6.397396906,-8.379746394,-8.501653405,-8.955811441,-9.214047497,-0.180683605,0.171975961,0.208167105,0.306944437,0.827226142,1.5427,108.67,6.216713302,6.435292517,0.808592574,3.621942545,2.813349972,1.165733728,0.312103885,1.0692,-1.503,91.26,12.03,0.12558,4.00,298,1,1,38.28,0,0,1,0,0,0,0
comp_106,171.7372144,113.296,-0.285152847,-6.397396906,-8.379746394,-8.501653405,-8.955811441,-9.214047497,-0.180683605,0.171975961,0.208167105,0.306944437,0.827226142,1.5427,108.67,6.216713302,6.435292517,0.808592574,3.621942545,2.813349972,1.165733728,0.312103885,1.0692,-1.503,91.26,12.03,0.12558,3.00,298,1,1,49.19,0,0,1,0,0,0,0
comp_106,171.7372144,113.296,-0.285152847,-6.397396906,-8.379746394,-8.501653405,-8.955811441,-9.214047497,-0.180683605,0.171975961,0.208167105,0.306944437,0.827226142,1.5427,108.67,6.216713302,6.435292517,0.808592574,3.621942545,2.813349972,1.165733728,0.312103885,1.0692,-1.503,91.26,12.03,0.12558,2.30,298,1,1,51.89,0,0,1,0,0,0,0
comp_106,171.7372144,113.296,-0.285152847,-6.397396906,-8.379746394,-8.501653405,-8.955811441,-9.214047497,-0.180683605,0.171975961,0.208167105,0.306944437,0.827226142,1.5427,108.67,6.216713302,6.435292517,0.808592574,3.621942545,2.813349972,1.165733728,0.312103885,1.0692,-1.503,91.26,12.03,0.12558,2.00,298,1,1,60.52,0,0,1,0,0,0,0
comp_107,174.9417,112.784,-0.275263277,-6.386240238,-8.332398582,-8.431720142,-8.890232,-9.233911809,-0.182588402,0.1472136,0.217963204,0.302046387,0.821239637,1.5024,107.98,6.203651836,6.436427912,0.819077447,3.62775268,2.808675232,1.171423217,0.310554709,1.0138,-1.285,91.26,12.03,0.12558,4.00,298,1,1,40.925,0,0,1,0,0,0,0
comp_107,174.9417,112.784,-0.275263277,-6.386240238,-8.332398582,-8.431720142,-8.890232,-9.233911809,-0.182588402,0.1472136,0.217963204,0.302046387,0.821239637,1.5024,107.98,6.203651836,6.436427912,0.819077447,3.62775268,2.808675232,1.171423217,0.310554709,1.0138,-1.285,91.26,12.03,0.12558,3.00,298,1,1,54.435,0,0,1,0,0,0,0
comp_107,174.9417,112.784,-0.275263277,-6.386240238,-8.332398582,-8.431720142,-8.890232,-9.233911809,-0.182588402,0.1472136,0.217963204,0.302046387,0.821239637,1.5024,107.98,6.203651836,6.436427912,0.819077447,3.62775268,2.808675232,1.171423217,0.310554709,1.0138,-1.285,91.26,12.03,0.12558,2.30,298,1,1,57.73,0,0,1,0,0,0,0
comp_107,174.9417,112.784,-0.275263277,-6.386240238,-8.332398582,-8.431720142,-8.890232,-9.233911809,-0.182588402,0.1472136,0.217963204,0.302046387,0.821239637,1.5024,107.98,6.203651836,6.436427912,0.819077447,3.62775268,2.808675232,1.171423217,0.310554709,1.0138,-1.285,91.26,12.03,0.12558,2.00,298,1,1,67.055,0,0,1,0,0,0,0
comp_108,174.6741496,112.72,-0.23342644,-6.132630118,-8.412127944,-8.436890306,-8.638254564,-9.560448444,-0.258780283,0.162996204,0.216602635,0.341230784,0.843825087,1.6677,105.7,5.873849835,6.181400977,0.854505012,3.517952995,2.663447982,1.16165149,0.368712666,1.0138,-1.285,91.26,12.03,0.12558,4.00,298,1,1,57.45,0,0,1,0,0,0,0
comp_108,174.6741496,112.72,-0.23342644,-6.132630118,-8.412127944,-8.436890306,-8.638254564,-9.560448444,-0.258780283,0.162996204,0.216602635,0.341230784,0.843825087,1.6677,105.7,5.873849835,6.181400977,0.854505012,3.517952995,2.663447982,1.16165149,0.368712666,1.0138,-1.285,91.26,12.03,0.12558,3.00,298,1,1,63.02,0,0,1,0,0,0,0
comp_108,174.6741496,112.72,-0.23342644,-6.132630118,-8.412127944,-8.436890306,-8.638254564,-9.560448444,-0.258780283,0.162996204,0.216602635,0.341230784,0.843825087,1.6677,105.7,5.873849835,6.181400977,0.854505012,3.517952995,2.663447982,1.16165149,0.368712666,1.0138,-1.285,91.26,12.03,0.12558,2.30,298,1,1,75.75,0,0,1,0,0,0,0
comp_108,174.6741496,112.72,-0.23342644,-6.132630118,-8.412127944,-8.436890306,-8.638254564,-9.560448444,-0.258780283,0.162996204,0.216602635,0.341230784,0.843825087,1.6677,105.7,5.873849835,6.181400977,0.854505012,3.517952995,2.663447982,1.16165149,0.368712666,1.0138,-1.285,91.26,12.03,0.12558,2.00,298,1,1,84.82,0,0,1,0,0,0,0
comp_109,200.8724393,129.816,-0.403900928,-6.094806291,-8.225729948,-8.501653405,-8.96696811,-9.430105904,-0.203541169,0.140682867,0.199459461,0.214425724,0.820967523,1.7854,123.91,5.891265122,6.120355579,0.806518359,3.463436969,2.65691861,1.128694307,0.390137292,1.3939,-1.881,102.26,12.03,0.11207,4.00,298,1,1,36.025,0,0,1,0,0,0,0
comp_109,200.8724393,129.816,-0.403900928,-6.094806291,-8.225729948,-8.501653405,-8.96696811,-9.430105904,-0.203541169,0.140682867,0.199459461,0.214425724,0.820967523,1.7854,123.91,5.891265122,6.120355579,0.806518359,3.463436969,2.65691861,1.128694307,0.390137292,1.3939,-1.881,102.26,12.03,0.11207,3.00,298,1,1,44.94,0,0,1,0,0,0,0
comp_109,200.8724393,129.816,-0.403900928,-6.094806291,-8.225729948,-8.501653405,-8.96696811,-9.430105904,-0.203541169,0.140682867,0.199459461,0.214425724,0.820967523,1.7854,123.91,5.891265122,6.120355579,0.806518359,3.463436969,2.65691861,1.128694307,0.390137292,1.3939,-1.881,102.26,12.03,0.11207,2.30,298,1,1,46.705,0,0,1,0,0,0,0
comp_109,200.8724393,129.816,-0.403900928,-6.094806291,-8.225729948,-8.501653405,-8.96696811,-9.430105904,-0.203541169,0.140682867,0.199459461,0.214425724,0.820967523,1.7854,123.91,5.891265122,6.120355579,0.806518359,3.463436969,2.65691861,1.128694307,0.390137292,1.3939,-1.881,102.26,12.03,0.11207,2.00,298,1,1,53.36,0,0,1,0,0,0,0
comp_11,213.6866247,164.608,-0.503736029,-7.071967171,-7.143533117,-7.675243605,-7.908717299,-9.013771694,-1.018250073,-0.294971427,-0.097144649,0.168982709,0.274562887,3.2715,160.46,6.053717098,7.078211096,1.289109219,4.183660157,2.894550939,1.511720875,0.109288055,1.4332,-1.665,148.38,29.46,0.15568,3.00,298,24,0.5,99.55,1,0,0,0,0,0,0
comp_110,194.4398823,129.344,-0.312473987,-6.162834757,-8.175660998,-8.412944286,-9.209965789,-9.36507069,-0.217963204,0.074831312,0.173608644,0.328169318,0.787769632,1.9164,122.78,5.944871553,6.191139089,0.860323024,3.525731056,2.665408032,1.165935884,0.365523376,1.2831,-1.445,102.26,12.03,0.11207,4.00,298,1,1,49.67,0,0,1,0,0,0,0
comp_110,194.4398823,129.344,-0.312473987,-6.162834757,-8.175660998,-8.412944286,-9.209965789,-9.36507069,-0.217963204,0.074831312,0.173608644,0.328169318,0.787769632,1.9164,122.78,5.944871553,6.191139089,0.860323024,3.525731056,2.665408032,1.165935884,0.365523376,1.2831,-1.445,102.26,12.03,0.11207,3.00,298,1,1,51.225,0,0,1,0,0,0,0
comp_110,194.4398823,129.344,-0.312473987,-6.162834757,-8.175660998,-8.412944286,-9.209965789,-9.36507069,-0.217963204,0.074831312,0.173608644,0.328169318,0.787769632,1.9164,122.78,5.944871553,6.191139089,0.860323024,3.525731056,2.665408032,1.165935884,0.365523376,1.2831,-1.445,102.26,12.03,0.11207,2.30,298,1,1,51.59,0,0,1,0,0,0,0
comp_110,194.4398823,129.344,-0.312473987,-6.162834757,-8.175660998,-8.412944286,-9.209965789,-9.36507069,-0.217963204,0.074831312,0.173608644,0.328169318,0.787769632,1.9164,122.78,5.944871553,6.191139089,0.860323024,3.525731056,2.665408032,1.165935884,0.365523376,1.2831,-1.445,102.26,12.03,0.11207,2.00,298,1,1,52.175,0,0,1,0,0,0,0
comp_111,267.8193122,182.968,-1.014340465,-6.394403654,-6.802302334,-7.105437177,-8.3209698,-8.492945761,-0.552663255,-0.521642274,-0.206262308,0.006530733,0.145308803,1.4026,201.98,5.841740399,6.433527722,0.764975334,3.599251528,2.834276194,1.142673709,0.317805468,2.4557,-2.42,152.52,12.03,0.075138,4.00,298,1,1,55.87,0,0,1,0,0,0,0
comp_111,267.8193122,182.968,-1.014340465,-6.394403654,-6.802302334,-7.105437177,-8.3209698,-8.492945761,-0.552663255,-0.521642274,-0.206262308,0.006530733,0.145308803,1.4026,201.98,5.841740399,6.433527722,0.764975334,3.599251528,2.834276194,1.142673709,0.317805468,2.4557,-2.42,152.52,12.03,0.075138,3.00,298,1,1,62.9,0,0,1,0,0,0,0
comp_111,267.8193122,182.968,-1.014340465,-6.394403654,-6.802302334,-7.105437177,-8.3209698,-8.492945761,-0.552663255,-0.521642274,-0.206262308,0.006530733,0.145308803,1.4026,201.98,5.841740399,6.433527722,0.764975334,3.599251528,2.834276194,1.142673709,0.317805468,2.4557,-2.42,152.52,12.03,0.075138,2.30,298,1,1,73.155,0,0,1,0,0,0,0
comp_111,267.8193122,182.968,-1.014340465,-6.394403654,-6.802302334,-7.105437177,-8.3209698,-8.492945761,-0.552663255,-0.521642274,-0.206262308,0.006530733,0.145308803,1.4026,201.98,5.841740399,6.433527722,0.764975334,3.599251528,2.834276194,1.142673709,0.317805468,2.4557,-2.42,152.52,12.03,0.075138,2.00,298,1,1,80.555,0,0,1,0,0,0,0
comp_112,473.4920835,332.28,-1.713735808,-6.301884941,-6.363382674,-6.549780669,-6.566379615,-6.689919309,-0.345040378,-0.230480442,-0.200275803,-0.093335055,-0.06694001,2.9853,363.59,5.956844563,6.201025938,0.871153483,3.53608971,2.664936227,1.173004659,0.361701072,2.2704,-2.711,281.8,56.7,0.20252,6.00,298,0.5,1,40.5,0,0,1,0,0,0,0
comp_112,473.4920835,332.28,-1.713735808,-6.301884941,-6.363382674,-6.549780669,-6.566379615,-6.689919309,-0.345040378,-0.230480442,-0.200275803,-0.093335055,-0.06694001,2.9853,363.59,5.956844563,6.201025938,0.871153483,3.53608971,2.664936227,1.173004659,0.361701072,2.2704,-2.711,281.8,56.7,0.20252,6.00,298,6,1,37,0,0,1,0,0,0,0
comp_112,473.4920835,332.28,-1.713735808,-6.301884941,-6.363382674,-6.549780669,-6.566379615,-6.689919309,-0.345040378,-0.230480442,-0.200275803,-0.093335055,-0.06694001,2.9853,363.59,5.956844563,6.201025938,0.871153483,3.53608971,2.664936227,1.173004659,0.361701072,2.2704,-2.711,281.8,56.7,0.20252,5.30,298,0.5,1,57.5,0,0,1,0,0,0,0
comp_112,473.4920835,332.28,-1.713735808,-6.301884941,-6.363382674,-6.549780669,-6.566379615,-6.689919309,-0.345040378,-0.230480442,-0.200275803,-0.093335055,-0.06694001,2.9853,363.59,5.956844563,6.201025938,0.871153483,3.53608971,2.664936227,1.173004659,0.361701072,2.2704,-2.711,281.8,56.7,0.20252,5.30,298,6,1,56,0,0,1,0,0,0,0
comp_112,473.4920835,332.28,-1.713735808,-6.301884941,-6.363382674,-6.549780669,-6.566379615,-6.689919309,-0.345040378,-0.230480442,-0.200275803,-0.093335055,-0.06694001,2.9853,363.59,5.956844563,6.201025938,0.871153483,3.53608971,2.664936227,1.173004659,0.361701072,2.2704,-2.711,281.8,56.7,0.20252,5.00,298,0.5,1,67.5,0,0,1,0,0,0,0
comp_112,473.4920835,332.28,-1.713735808,-6.301884941,-6.363382674,-6.549780669,-6.566379615,-6.689919309,-0.345040378,-0.230480442,-0.200275803,-0.093335055,-0.06694001,2.9853,363.59,5.956844563,6.201025938,0.871153483,3.53608971,2.664936227,1.173004659,0.361701072,2.2704,-2.711,281.8,56.7,0.20252,5.00,298,6,1,64,0,0,1,0,0,0,0
comp_112,473.4920835,332.28,-1.713735808,-6.301884941,-6.363382674,-6.549780669,-6.566379615,-6.689919309,-0.345040378,-0.230480442,-0.200275803,-0.093335055,-0.06694001,2.9853,363.59,5.956844563,6.201025938,0.871153483,3.53608971,2.664936227,1.173004659,0.361701072,2.2704,-2.711,281.8,56.7,0.20252,4.30,298,0.5,1,79.5,0,0,1,0,0,0,0
comp_112,473.4920835,332.28,-1.713735808,-6.301884941,-6.363382674,-6.549780669,-6.566379615,-6.689919309,-0.345040378,-0.230480442,-0.200275803,-0.093335055,-0.06694001,2.9853,363.59,5.956844563,6.201025938,0.871153483,3.53608971,2.664936227,1.173004659,0.361701072,2.2704,-2.711,281.8,56.7,0.20252,4.30,298,6,1,79,0,0,1,0,0,0,0
comp_112,473.4920835,332.28,-1.713735808,-6.301884941,-6.363382674,-6.549780669,-6.566379615,-6.689919309,-0.345040378,-0.230480442,-0.200275803,-0.093335055,-0.06694001,2.9853,363.59,5.956844563,6.201025938,0.871153483,3.53608971,2.664936227,1.173004659,0.361701072,2.2704,-2.711,281.8,56.7,0.20252,4.00,298,0.5,1,85.5,0,0,1,0,0,0,0
comp_112,473.4920835,332.28,-1.713735808,-6.301884941,-6.363382674,-6.549780669,-6.566379615,-6.689919309,-0.345040378,-0.230480442,-0.200275803,-0.093335055,-0.06694001,2.9853,363.59,5.956844563,6.201025938,0.871153483,3.53608971,2.664936227,1.173004659,0.361701072,2.2704,-2.711,281.8,56.7,0.20252,4.00,298,6,1,85,0,0,1,0,0,0,0
comp_112,473.4920835,332.28,-1.713735808,-6.301884941,-6.363382674,-6.549780669,-6.566379615,-6.689919309,-0.345040378,-0.230480442,-0.200275803,-0.093335055,-0.06694001,2.9853,363.59,5.956844563,6.201025938,0.871153483,3.53608971,2.664936227,1.173004659,0.361701072,2.2704,-2.711,281.8,56.7,0.20252,3.60,298,0.5,1,91,0,0,1,0,0,0,0
comp_112,473.4920835,332.28,-1.713735808,-6.301884941,-6.363382674,-6.549780669,-6.566379615,-6.689919309,-0.345040378,-0.230480442,-0.200275803,-0.093335055,-0.06694001,2.9853,363.59,5.956844563,6.201025938,0.871153483,3.53608971,2.664936227,1.173004659,0.361701072,2.2704,-2.711,281.8,56.7,0.20252,3.60,298,6,1,95.5,0,0,1,0,0,0,0
comp_112,473.4920835,332.28,-1.713735808,-6.301884941,-6.363382674,-6.549780669,-6.566379615,-6.689919309,-0.345040378,-0.230480442,-0.200275803,-0.093335055,-0.06694001,2.9853,363.59,5.956844563,6.201025938,0.871153483,3.53608971,2.664936227,1.173004659,0.361701072,2.2704,-2.711,281.8,56.7,0.20252,3.60,303,6,1,95,0,0,1,0,0,0,0
comp_112,473.4920835,332.28,-1.713735808,-6.301884941,-6.363382674,-6.549780669,-6.566379615,-6.689919309,-0.345040378,-0.230480442,-0.200275803,-0.093335055,-0.06694001,2.9853,363.59,5.956844563,6.201025938,0.871153483,3.53608971,2.664936227,1.173004659,0.361701072,2.2704,-2.711,281.8,56.7,0.20252,3.60,313,6,1,93,0,0,1,0,0,0,0
comp_112,473.4920835,332.28,-1.713735808,-6.301884941,-6.363382674,-6.549780669,-6.566379615,-6.689919309,-0.345040378,-0.230480442,-0.200275803,-0.093335055,-0.06694001,2.9853,363.59,5.956844563,6.201025938,0.871153483,3.53608971,2.664936227,1.173004659,0.361701072,2.2704,-2.711,281.8,56.7,0.20252,3.60,323,6,1,90,0,0,1,0,0,0,0
comp_112,473.4920835,332.28,-1.713735808,-6.301884941,-6.363382674,-6.549780669,-6.566379615,-6.689919309,-0.345040378,-0.230480442,-0.200275803,-0.093335055,-0.06694001,2.9853,363.59,5.956844563,6.201025938,0.871153483,3.53608971,2.664936227,1.173004659,0.361701072,2.2704,-2.711,281.8,56.7,0.20252,3.60,338,6,1,89,0,0,1,0,0,0,0
comp_112,473.4920835,332.28,-1.713735808,-6.301884941,-6.363382674,-6.549780669,-6.566379615,-6.689919309,-0.345040378,-0.230480442,-0.200275803,-0.093335055,-0.06694001,2.9853,363.59,5.956844563,6.201025938,0.871153483,3.53608971,2.664936227,1.173004659,0.361701072,2.2704,-2.711,281.8,56.7,0.20252,3.60,353,6,1,87,0,0,1,0,0,0,0
comp_113,584.8201909,421.048,-3.274663237,-6.845296324,-7.026524156,-7.112240023,-7.247480613,-7.34870697,-1.762753601,-1.564382595,-1.465877377,-0.339325986,-0.230480442,10.6585,444.78,5.082542723,6.744338544,1.883311743,4.313825143,2.4305134,1.914110756,0.076598984,0.9777,-2.102,365.05,135.6,0.34568,6.00,298,0.5,1,21,0,0,1,0,0,0,0
comp_113,584.8201909,421.048,-3.274663237,-6.845296324,-7.026524156,-7.112240023,-7.247480613,-7.34870697,-1.762753601,-1.564382595,-1.465877377,-0.339325986,-0.230480442,10.6585,444.78,5.082542723,6.744338544,1.883311743,4.313825143,2.4305134,1.914110756,0.076598984,0.9777,-2.102,365.05,135.6,0.34568,6.00,298,6,1,26,0,0,1,0,0,0,0
comp_113,584.8201909,421.048,-3.274663237,-6.845296324,-7.026524156,-7.112240023,-7.247480613,-7.34870697,-1.762753601,-1.564382595,-1.465877377,-0.339325986,-0.230480442,10.6585,444.78,5.082542723,6.744338544,1.883311743,4.313825143,2.4305134,1.914110756,0.076598984,0.9777,-2.102,365.05,135.6,0.34568,5.30,298,0.5,1,29.5,0,0,1,0,0,0,0
comp_113,584.8201909,421.048,-3.274663237,-6.845296324,-7.026524156,-7.112240023,-7.247480613,-7.34870697,-1.762753601,-1.564382595,-1.465877377,-0.339325986,-0.230480442,10.6585,444.78,5.082542723,6.744338544,1.883311743,4.313825143,2.4305134,1.914110756,0.076598984,0.9777,-2.102,365.05,135.6,0.34568,5.30,298,6,1,28,0,0,1,0,0,0,0
comp_113,584.8201909,421.048,-3.274663237,-6.845296324,-7.026524156,-7.112240023,-7.247480613,-7.34870697,-1.762753601,-1.564382595,-1.465877377,-0.339325986,-0.230480442,10.6585,444.78,5.082542723,6.744338544,1.883311743,4.313825143,2.4305134,1.914110756,0.076598984,0.9777,-2.102,365.05,135.6,0.34568,5.00,298,0.5,1,32,0,0,1,0,0,0,0
comp_113,584.8201909,421.048,-3.274663237,-6.845296324,-7.026524156,-7.112240023,-7.247480613,-7.34870697,-1.762753601,-1.564382595,-1.465877377,-0.339325986,-0.230480442,10.6585,444.78,5.082542723,6.744338544,1.883311743,4.313825143,2.4305134,1.914110756,0.076598984,0.9777,-2.102,365.05,135.6,0.34568,5.00,298,6,1,31,0,0,1,0,0,0,0
comp_113,584.8201909,421.048,-3.274663237,-6.845296324,-7.026524156,-7.112240023,-7.247480613,-7.34870697,-1.762753601,-1.564382595,-1.465877377,-0.339325986,-0.230480442,10.6585,444.78,5.082542723,6.744338544,1.883311743,4.313825143,2.4305134,1.914110756,0.076598984,0.9777,-2.102,365.05,135.6,0.34568,4.30,298,0.5,1,47.5,0,0,1,0,0,0,0
comp_113,584.8201909,421.048,-3.274663237,-6.845296324,-7.026524156,-7.112240023,-7.247480613,-7.34870697,-1.762753601,-1.564382595,-1.465877377,-0.339325986,-0.230480442,10.6585,444.78,5.082542723,6.744338544,1.883311743,4.313825143,2.4305134,1.914110756,0.076598984,0.9777,-2.102,365.05,135.6,0.34568,4.30,298,6,1,47,0,0,1,0,0,0,0
comp_113,584.8201909,421.048,-3.274663237,-6.845296324,-7.026524156,-7.112240023,-7.247480613,-7.34870697,-1.762753601,-1.564382595,-1.465877377,-0.339325986,-0.230480442,10.6585,444.78,5.082542723,6.744338544,1.883311743,4.313825143,2.4305134,1.914110756,0.076598984,0.9777,-2.102,365.05,135.6,0.34568,4.00,298,0.5,1,64.5,0,0,1,0,0,0,0
