Repository: aveucoloap/Machine-Learning-corrosion-study

File: comp1-502_datasetQM_20220608.csv (part 2 of 61)
comp_ref,Compound,smiles,HOMO,HOMO_1,HOMO_2,HOMO_3,LUMO,Dipole,Polar,Egap,IP,EA,Electronegativity,Chemical hardness,Electrophilicity,deltaN,cLogP,cLogS,Total Surface Area,Polar Surface Area,Relative PSA,ConcInh_M,TempK,Time_H,Med_ConcM,Med_ID,Method,IE
comp_12,4-chloro-2-methylbut-3-yn-2-ol,CC(C)(O)C#CCl,-7.357414613,-7.555513505,-8.109265215,-9.533781285,-0.344768264,3.0794,97.43,7.012646349,7.396271248,1.026052857,4.211162052,3.185109196,1.391937037,0.090683845,1.1423,-2.021,100,20.23,0.131,0.001,298,24,0.5,H2SO4,EIS,48.5
comp_12,4-chloro-2-methylbut-3-yn-2-ol,CC(C)(O)C#CCl,-7.357414613,-7.555513505,-8.109265215,-9.533781285,-0.344768264,3.0794,97.43,7.012646349,7.396271248,1.026052857,4.211162052,3.185109196,1.391937037,0.090683845,1.1423,-2.021,100,20.23,0.131,0.001,298,24,0.5,H2SO4,EIS,47.5
comp_12,4-chloro-2-methylbut-3-yn-2-ol,CC(C)(O)C#CCl,-7.357414613,-7.555513505,-8.109265215,-9.533781285,-0.344768264,3.0794,97.43,7.012646349,7.396271248,1.026052857,4.211162052,3.185109196,1.391937037,0.090683845,1.1423,-2.021,100,20.23,0.131,0.001,323,24,0.5,H2SO4,EIS,31.3
comp_13,4-bromo-2-methylbut-3-yn-2-ol,CC(C)(O)C#CBr,-7.312515826,-7.329931113,-8.355256147,-9.641810489,-0.471573324,1.9909,107.11,6.840942502,7.347218507,0.934944047,4.141081277,3.20613723,1.337166262,0.111947399,1.2733,-2.163,103.21,20.23,0.12693,0.001,298,24,0.5,H2SO4,PDP,67.3
comp_13,4-bromo-2-methylbut-3-yn-2-ol,CC(C)(O)C#CBr,-7.312515826,-7.329931113,-8.355256147,-9.641810489,-0.471573324,1.9909,107.11,6.840942502,7.347218507,0.934944047,4.141081277,3.20613723,1.337166262,0.111947399,1.2733,-2.163,103.21,20.23,0.12693,0.001,298,24,0.5,H2SO4,EIS,65.9
comp_13,4-bromo-2-methylbut-3-yn-2-ol,CC(C)(O)C#CBr,-7.312515826,-7.329931113,-8.355256147,-9.641810489,-0.471573324,1.9909,107.11,6.840942502,7.347218507,0.934944047,4.141081277,3.20613723,1.337166262,0.111947399,1.2733,-2.163,103.21,20.23,0.12693,0.001,298,24,0.5,H2SO4,EIS,53.5
comp_13,4-bromo-2-methylbut-3-yn-2-ol,CC(C)(O)C#CBr,-7.312515826,-7.329931113,-8.355256147,-9.641810489,-0.471573324,1.9909,107.11,6.840942502,7.347218507,0.934944047,4.141081277,3.20613723,1.337166262,0.111947399,1.2733,-2.163,103.21,20.23,0.12693,0.001,323,24,0.5,H2SO4,EIS,50
comp_14,4-iodo-2-methylbut-3-yn-2-ol,CC(C)(O)C#CI,-7.075776766,-7.09509685,-8.29702378,-9.147651714,-1.006821291,2.018,121.84,6.068955474,7.07999317,1.275489376,4.177741273,2.902251897,1.503446527,0.111037477,1.5257,-1.744,110.86,20.23,0.11817,0.001,298,24,0.5,H2SO4,PDP,99.7
comp_14,4-iodo-2-methylbut-3-yn-2-ol,CC(C)(O)C#CI,-7.075776766,-7.09509685,-8.29702378,-9.147651714,-1.006821291,2.018,121.84,6.068955474,7.07999317,1.275489376,4.177741273,2.902251897,1.503446527,0.111037477,1.5257,-1.744,110.86,20.23,0.11817,0.001,298,24,0.5,H2SO4,EIS,99.7
comp_14,4-iodo-2-methylbut-3-yn-2-ol,CC(C)(O)C#CI,-7.075776766,-7.09509685,-8.29702378,-9.147651714,-1.006821291,2.018,121.84,6.068955474,7.07999317,1.275489376,4.177741273,2.902251897,1.503446527,0.111037477,1.5257,-1.744,110.86,20.23,0.11817,0.001,298,24,0.5,H2SO4,EIS,70.8
comp_14,4-iodo-2-methylbut-3-yn-2-ol,CC(C)(O)C#CI,-7.075776766,-7.09509685,-8.29702378,-9.147651714,-1.006821291,2.018,121.84,6.068955474,7.07999317,1.275489376,4.177741273,2.902251897,1.503446527,0.111037477,1.5257,-1.744,110.86,20.23,0.11817,0.001,323,24,0.5,H2SO4,EIS,97.4
comp_15,6-Furfurylaminopurine,c3coc(CNc1ncnc2[nH]cnc12)c3,-6.447193743,-6.895909502,-7.248296954,-8.059196264,-3.028627289,7.8505,216.09,3.418566454,6.38582189,3.144636014,4.765228952,1.620592938,3.502947352,-0.163661673,0.5841,-3.258,168.38,79.63,0.4304,0.00005,303,24,1,HCl,PDP,89.3
comp_15,6-Furfurylaminopurine,c3coc(CNc1ncnc2[nH]cnc12)c3,-6.447193743,-6.895909502,-7.248296954,-8.059196264,-3.028627289,7.8505,216.09,3.418566454,6.38582189,3.144636014,4.765228952,1.620592938,3.502947352,-0.163661673,0.5841,-3.258,168.38,79.63,0.4304,0.0001,303,24,1,HCl,PDP,90.7
comp_15,6-Furfurylaminopurine,c3coc(CNc1ncnc2[nH]cnc12)c3,-6.447193743,-6.895909502,-7.248296954,-8.059196264,-3.028627289,7.8505,216.09,3.418566454,6.38582189,3.144636014,4.765228952,1.620592938,3.502947352,-0.163661673,0.5841,-3.258,168.38,79.63,0.4304,0.00035,303,24,1,HCl,PDP,91.7
comp_15,6-Furfurylaminopurine,c3coc(CNc1ncnc2[nH]cnc12)c3,-6.447193743,-6.895909502,-7.248296954,-8.059196264,-3.028627289,7.8505,216.09,3.418566454,6.38582189,3.144636014,4.765228952,1.620592938,3.502947352,-0.163661673,0.5841,-3.258,168.38,79.63,0.4304,0.0006,303,24,1,HCl,PDP,92.8
comp_15,6-Furfurylaminopurine,c3coc(CNc1ncnc2[nH]cnc12)c3,-6.447193743,-6.895909502,-7.248296954,-8.059196264,-3.028627289,7.8505,216.09,3.418566454,6.38582189,3.144636014,4.765228952,1.620592938,3.502947352,-0.163661673,0.5841,-3.258,168.38,79.63,0.4304,0.0008,303,24,1,HCl,PDP,93.5
comp_15,6-Furfurylaminopurine,c3coc(CNc1ncnc2[nH]cnc12)c3,-6.447193743,-6.895909502,-7.248296954,-8.059196264,-3.028627289,7.8505,216.09,3.418566454,6.38582189,3.144636014,4.765228952,1.620592938,3.502947352,-0.163661673,0.5841,-3.258,168.38,79.63,0.4304,0.00005,303,24,1,HCl,EIS,87
comp_15,6-Furfurylaminopurine,c3coc(CNc1ncnc2[nH]cnc12)c3,-6.447193743,-6.895909502,-7.248296954,-8.059196264,-3.028627289,7.8505,216.09,3.418566454,6.38582189,3.144636014,4.765228952,1.620592938,3.502947352,-0.163661673,0.5841,-3.258,168.38,79.63,0.4304,0.0001,303,24,1,HCl,EIS,89.1
comp_15,6-Furfurylaminopurine,c3coc(CNc1ncnc2[nH]cnc12)c3,-6.447193743,-6.895909502,-7.248296954,-8.059196264,-3.028627289,7.8505,216.09,3.418566454,6.38582189,3.144636014,4.765228952,1.620592938,3.502947352,-0.163661673,0.5841,-3.258,168.38,79.63,0.4304,0.00035,303,24,1,HCl,EIS,92.3
comp_15,6-Furfurylaminopurine,c3coc(CNc1ncnc2[nH]cnc12)c3,-6.447193743,-6.895909502,-7.248296954,-8.059196264,-3.028627289,7.8505,216.09,3.418566454,6.38582189,3.144636014,4.765228952,1.620592938,3.502947352,-0.163661673,0.5841,-3.258,168.38,79.63,0.4304,0.0006,303,24,1,HCl,EIS,93.9
comp_15,6-Furfurylaminopurine,c3coc(CNc1ncnc2[nH]cnc12)c3,-6.447193743,-6.895909502,-7.248296954,-8.059196264,-3.028627289,7.8505,216.09,3.418566454,6.38582189,3.144636014,4.765228952,1.620592938,3.502947352,-0.163661673,0.5841,-3.258,168.38,79.63,0.4304,0.0008,303,24,1,HCl,EIS,94.5
comp_16,N-Benzoylaminopurine,O=C(Nc1ncnc2[nH]cnc12)c3ccccc3,-7.368843395,-7.467348614,-7.524492525,-7.794429476,-3.605780791,1.4871,249.93,3.763062604,7.252825718,3.712357179,5.482591449,1.77023427,4.245032636,-0.555062946,1.4778,-3.705,182.68,83.56,0.39085,0.00005,303,24,1,HCl,PDP,91.6
comp_16,N-Benzoylaminopurine,O=C(Nc1ncnc2[nH]cnc12)c3ccccc3,-7.368843395,-7.467348614,-7.524492525,-7.794429476,-3.605780791,1.4871,249.93,3.763062604,7.252825718,3.712357179,5.482591449,1.77023427,4.245032636,-0.555062946,1.4778,-3.705,182.68,83.56,0.39085,0.0001,303,24,1,HCl,PDP,92
comp_16,N-Benzoylaminopurine,O=C(Nc1ncnc2[nH]cnc12)c3ccccc3,-7.368843395,-7.467348614,-7.524492525,-7.794429476,-3.605780791,1.4871,249.93,3.763062604,7.252825718,3.712357179,5.482591449,1.77023427,4.245032636,-0.555062946,1.4778,-3.705,182.68,83.56,0.39085,0.00035,303,24,1,HCl,PDP,95.1
comp_16,N-Benzoylaminopurine,O=C(Nc1ncnc2[nH]cnc12)c3ccccc3,-7.368843395,-7.467348614,-7.524492525,-7.794429476,-3.605780791,1.4871,249.93,3.763062604,7.252825718,3.712357179,5.482591449,1.77023427,4.245032636,-0.555062946,1.4778,-3.705,182.68,83.56,0.39085,0.0006,303,24,1,HCl,PDP,97
comp_16,N-Benzoylaminopurine,O=C(Nc1ncnc2[nH]cnc12)c3ccccc3,-7.368843395,-7.467348614,-7.524492525,-7.794429476,-3.605780791,1.4871,249.93,3.763062604,7.252825718,3.712357179,5.482591449,1.77023427,4.245032636,-0.555062946,1.4778,-3.705,182.68,83.56,0.39085,0.0008,303,24,1,HCl,PDP,97.7
comp_16,N-Benzoylaminopurine,O=C(Nc1ncnc2[nH]cnc12)c3ccccc3,-7.368843395,-7.467348614,-7.524492525,-7.794429476,-3.605780791,1.4871,249.93,3.763062604,7.252825718,3.712357179,5.482591449,1.77023427,4.245032636,-0.555062946,1.4778,-3.705,182.68,83.56,0.39085,0.00005,303,24,1,HCl,EIS,88.9
comp_16,N-Benzoylaminopurine,O=C(Nc1ncnc2[nH]cnc12)c3ccccc3,-7.368843395,-7.467348614,-7.524492525,-7.794429476,-3.605780791,1.4871,249.93,3.763062604,7.252825718,3.712357179,5.482591449,1.77023427,4.245032636,-0.555062946,1.4778,-3.705,182.68,83.56,0.39085,0.0001,303,24,1,HCl,EIS,92.3
comp_16,N-Benzoylaminopurine,O=C(Nc1ncnc2[nH]cnc12)c3ccccc3,-7.368843395,-7.467348614,-7.524492525,-7.794429476,-3.605780791,1.4871,249.93,3.763062604,7.252825718,3.712357179,5.482591449,1.77023427,4.245032636,-0.555062946,1.4778,-3.705,182.68,83.56,0.39085,0.00035,303,24,1,HCl,EIS,95.2
comp_16,N-Benzoylaminopurine,O=C(Nc1ncnc2[nH]cnc12)c3ccccc3,-7.368843395,-7.467348614,-7.524492525,-7.794429476,-3.605780791,1.4871,249.93,3.763062604,7.252825718,3.712357179,5.482591449,1.77023427,4.245032636,-0.555062946,1.4778,-3.705,182.68,83.56,0.39085,0.0006,303,24,1,HCl,EIS,96.2
comp_16,N-Benzoylaminopurine,O=C(Nc1ncnc2[nH]cnc12)c3ccccc3,-7.368843395,-7.467348614,-7.524492525,-7.794429476,-3.605780791,1.4871,249.93,3.763062604,7.252825718,3.712357179,5.482591449,1.77023427,4.245032636,-0.555062946,1.4778,-3.705,182.68,83.56,0.39085,0.0008,303,24,1,HCl,EIS,96.6
comp_17,2-aminobenzimidazole,Nc2nc1ccccc1[nH]2,-6.490731961,-6.808833066,-7.581092208,-8.081509601,-2.525760871,1.3513,145.66,3.96497109,6.347654683,2.68933763,4.518496156,1.829158526,2.79046447,-0.010111839,0.9514,-2.174,104.71,54.7,0.3842,0.00005,298,0.5,0.1,H2SO4,EIS,20.62
comp_17,2-aminobenzimidazole,Nc2nc1ccccc1[nH]2,-6.490731961,-6.808833066,-7.581092208,-8.081509601,-2.525760871,1.3513,145.66,3.96497109,6.347654683,2.68933763,4.518496156,1.829158526,2.79046447,-0.010111839,0.9514,-2.174,104.71,54.7,0.3842,0.0001,298,0.5,0.1,H2SO4,EIS,25.78
comp_17,2-aminobenzimidazole,Nc2nc1ccccc1[nH]2,-6.490731961,-6.808833066,-7.581092208,-8.081509601,-2.525760871,1.3513,145.66,3.96497109,6.347654683,2.68933763,4.518496156,1.829158526,2.79046447,-0.010111839,0.9514,-2.174,104.71,54.7,0.3842,0.0005,298,0.5,0.1,H2SO4,EIS,29.14
comp_17,2-aminobenzimidazole,Nc2nc1ccccc1[nH]2,-6.490731961,-6.808833066,-7.581092208,-8.081509601,-2.525760871,1.3513,145.66,3.96497109,6.347654683,2.68933763,4.518496156,1.829158526,2.79046447,-0.010111839,0.9514,-2.174,104.71,54.7,0.3842,0.001,298,0.5,0.1,H2SO4,EIS,30.94
comp_17,2-aminobenzimidazole,Nc2nc1ccccc1[nH]2,-6.490731961,-6.808833066,-7.581092208,-8.081509601,-2.525760871,1.3513,145.66,3.96497109,6.347654683,2.68933763,4.518496156,1.829158526,2.79046447,-0.010111839,0.9514,-2.174,104.71,54.7,0.3842,0.00005,298,0.5,0.1,H2SO4,PDP,23.74
comp_17,2-aminobenzimidazole,Nc2nc1ccccc1[nH]2,-6.490731961,-6.808833066,-7.581092208,-8.081509601,-2.525760871,1.3513,145.66,3.96497109,6.347654683,2.68933763,4.518496156,1.829158526,2.79046447,-0.010111839,0.9514,-2.174,104.71,54.7,0.3842,0.0001,298,0.5,0.1,H2SO4,PDP,30.48
comp_17,2-aminobenzimidazole,Nc2nc1ccccc1[nH]2,-6.490731961,-6.808833066,-7.581092208,-8.081509601,-2.525760871,1.3513,145.66,3.96497109,6.347654683,2.68933763,4.518496156,1.829158526,2.79046447,-0.010111839,0.9514,-2.174,104.71,54.7,0.3842,0.0005,298,0.5,0.1,H2SO4,PDP,33.26
comp_17,2-aminobenzimidazole,Nc2nc1ccccc1[nH]2,-6.490731961,-6.808833066,-7.581092208,-8.081509601,-2.525760871,1.3513,145.66,3.96497109,6.347654683,2.68933763,4.518496156,1.829158526,2.79046447,-0.010111839,0.9514,-2.174,104.71,54.7,0.3842,0.001,298,0.5,0.1,H2SO4,PDP,38.1
comp_17,2-aminobenzimidazole,Nc2nc1ccccc1[nH]2,-6.490731961,-6.808833066,-7.581092208,-8.081509601,-2.525760871,1.3513,145.66,3.96497109,6.347654683,2.68933763,4.518496156,1.829158526,2.79046447,-0.010111839,0.9514,-2.174,104.71,54.7,0.3842,0.00005,298,216,0.1,H2SO4,WL,22.22
comp_17,2-aminobenzimidazole,Nc2nc1ccccc1[nH]2,-6.490731961,-6.808833066,-7.581092208,-8.081509601,-2.525760871,1.3513,145.66,3.96497109,6.347654683,2.68933763,4.518496156,1.829158526,2.79046447,-0.010111839,0.9514,-2.174,104.71,54.7,0.3842,0.0001,298,216,0.1,H2SO4,WL,24.9
comp_17,2-aminobenzimidazole,Nc2nc1ccccc1[nH]2,-6.490731961,-6.808833066,-7.581092208,-8.081509601,-2.525760871,1.3513,145.66,3.96497109,6.347654683,2.68933763,4.518496156,1.829158526,2.79046447,-0.010111839,0.9514,-2.174,104.71,54.7,0.3842,0.0005,298,216,0.1,H2SO4,WL,29.2
comp_17,2-aminobenzimidazole,Nc2nc1ccccc1[nH]2,-6.490731961,-6.808833066,-7.581092208,-8.081509601,-2.525760871,1.3513,145.66,3.96497109,6.347654683,2.68933763,4.518496156,1.829158526,2.79046447,-0.010111839,0.9514,-2.174,104.71,54.7,0.3842,0.001,298,216,0.1,H2SO4,WL,34.36
comp_17,2-aminobenzimidazole,Nc2nc1ccccc1[nH]2,-6.490731961,-6.808833066,-7.581092208,-8.081509601,-2.525760871,1.3513,145.66,3.96497109,6.347654683,2.68933763,4.518496156,1.829158526,2.79046447,-0.010111839,0.9514,-2.174,104.71,54.7,0.3842,0.001,298,0.5,1,HCl,PDP,70.64
comp_17,2-aminobenzimidazole,Nc2nc1ccccc1[nH]2,-6.490731961,-6.808833066,-7.581092208,-8.081509601,-2.525760871,1.3513,145.66,3.96497109,6.347654683,2.68933763,4.518496156,1.829158526,2.79046447,-0.010111839,0.9514,-2.174,104.71,54.7,0.3842,0.005,298,0.5,1,HCl,PDP,74
comp_17,2-aminobenzimidazole,Nc2nc1ccccc1[nH]2,-6.490731961,-6.808833066,-7.581092208,-8.081509601,-2.525760871,1.3513,145.66,3.96497109,6.347654683,2.68933763,4.518496156,1.829158526,2.79046447,-0.010111839,0.9514,-2.174,104.71,54.7,0.3842,0.01,298,0.5,1,HCl,PDP,74.78
comp_17,2-aminobenzimidazole,Nc2nc1ccccc1[nH]2,-6.490731961,-6.808833066,-7.581092208,-8.081509601,-2.525760871,1.3513,145.66,3.96497109,6.347654683,2.68933763,4.518496156,1.829158526,2.79046447,-0.010111839,0.9514,-2.174,104.71,54.7,0.3842,0.05,298,0.5,1,HCl,PDP,78.28
comp_17,2-aminobenzimidazole,Nc2nc1ccccc1[nH]2,-6.490731961,-6.808833066,-7.581092208,-8.081509601,-2.525760871,1.3513,145.66,3.96497109,6.347654683,2.68933763,4.518496156,1.829158526,2.79046447,-0.010111839,0.9514,-2.174,104.71,54.7,0.3842,0.001,298,0.5,1,HCl,EIS,63.38
comp_17,2-aminobenzimidazole,Nc2nc1ccccc1[nH]2,-6.490731961,-6.808833066,-7.581092208,-8.081509601,-2.525760871,1.3513,145.66,3.96497109,6.347654683,2.68933763,4.518496156,1.829158526,2.79046447,-0.010111839,0.9514,-2.174,104.71,54.7,0.3842,0.005,298,0.5,1,HCl,EIS,72.63
comp_17,2-aminobenzimidazole,Nc2nc1ccccc1[nH]2,-6.490731961,-6.808833066,-7.581092208,-8.081509601,-2.525760871,1.3513,145.66,3.96497109,6.347654683,2.68933763,4.518496156,1.829158526,2.79046447,-0.010111839,0.9514,-2.174,104.71,54.7,0.3842,0.01,298,0.5,1,HCl,EIS,73.21
comp_17,2-aminobenzimidazole,Nc2nc1ccccc1[nH]2,-6.490731961,-6.808833066,-7.581092208,-8.081509601,-2.525760871,1.3513,145.66,3.96497109,6.347654683,2.68933763,4.518496156,1.829158526,2.79046447,-0.010111839,0.9514,-2.174,104.71,54.7,0.3842,0.05,298,0.5,1,HCl,EIS,75.99
comp_18,2-(2-pyridyl)benzimidazole,c3ccc(c2nc1ccccc1[nH]2)nc3,-6.722028744,-7.311699484,-7.554969277,-7.812933219,-2.823453437,3.1718,231.03,3.898575307,6.616841689,2.992137201,4.804489445,1.812352244,3.184138032,-0.168007873,1.9923,-2.869,154.71,41.57,0.23224,0.001,298,0.5,1,HCl,PDP,62.84
comp_18,2-(2-pyridyl)benzimidazole,c3ccc(c2nc1ccccc1[nH]2)nc3,-6.722028744,-7.311699484,-7.554969277,-7.812933219,-2.823453437,3.1718,231.03,3.898575307,6.616841689,2.992137201,4.804489445,1.812352244,3.184138032,-0.168007873,1.9923,-2.869,154.71,41.57,0.23224,0.005,298,0.5,1,HCl,PDP,63.12
comp_18,2-(2-pyridyl)benzimidazole,c3ccc(c2nc1ccccc1[nH]2)nc3,-6.722028744,-7.311699484,-7.554969277,-7.812933219,-2.823453437,3.1718,231.03,3.898575307,6.616841689,2.992137201,4.804489445,1.812352244,3.184138032,-0.168007873,1.9923,-2.869,154.71,41.57,0.23224,0.01,298,0.5,1,HCl,PDP,68.24
comp_18,2-(2-pyridyl)benzimidazole,c3ccc(c2nc1ccccc1[nH]2)nc3,-6.722028744,-7.311699484,-7.554969277,-7.812933219,-2.823453437,3.1718,231.03,3.898575307,6.616841689,2.992137201,4.804489445,1.812352244,3.184138032,-0.168007873,1.9923,-2.869,154.71,41.57,0.23224,0.05,298,0.5,1,HCl,PDP,69.83
comp_18,2-(2-pyridyl)benzimidazole,c3ccc(c2nc1ccccc1[nH]2)nc3,-6.722028744,-7.311699484,-7.554969277,-7.812933219,-2.823453437,3.1718,231.03,3.898575307,6.616841689,2.992137201,4.804489445,1.812352244,3.184138032,-0.168007873,1.9923,-2.869,154.71,41.57,0.23224,0.001,298,0.5,1,HCl,EIS,58.65
comp_18,2-(2-pyridyl)benzimidazole,c3ccc(c2nc1ccccc1[nH]2)nc3,-6.722028744,-7.311699484,-7.554969277,-7.812933219,-2.823453437,3.1718,231.03,3.898575307,6.616841689,2.992137201,4.804489445,1.812352244,3.184138032,-0.168007873,1.9923,-2.869,154.71,41.57,0.23224,0.005,298,0.5,1,HCl,EIS,59.82
comp_18,2-(2-pyridyl)benzimidazole,c3ccc(c2nc1ccccc1[nH]2)nc3,-6.722028744,-7.311699484,-7.554969277,-7.812933219,-2.823453437,3.1718,231.03,3.898575307,6.616841689,2.992137201,4.804489445,1.812352244,3.184138032,-0.168007873,1.9923,-2.869,154.71,41.57,0.23224,0.01,298,0.5,1,HCl,EIS,64.06
comp_18,2-(2-pyridyl)benzimidazole,c3ccc(c2nc1ccccc1[nH]2)nc3,-6.722028744,-7.311699484,-7.554969277,-7.812933219,-2.823453437,3.1718,231.03,3.898575307,6.616841689,2.992137201,4.804489445,1.812352244,3.184138032,-0.168007873,1.9923,-2.869,154.71,41.57,0.23224,0.05,298,0.5,1,HCl,EIS,74.4
comp_18,2-(2-pyridyl)benzimidazole,c3ccc(c2nc1ccccc1[nH]2)nc3,-6.722028744,-7.311699484,-7.554969277,-7.812933219,-2.823453437,3.1718,231.03,3.898575307,6.616841689,2.992137201,4.804489445,1.812352244,3.184138032,-0.168007873,1.9923,-2.869,154.71,41.57,0.23224,0.00003,298,3,1,HNO3,PDP,60.32
comp_18,2-(2-pyridyl)benzimidazole,c3ccc(c2nc1ccccc1[nH]2)nc3,-6.722028744,-7.311699484,-7.554969277,-7.812933219,-2.823453437,3.1718,231.03,3.898575307,6.616841689,2.992137201,4.804489445,1.812352244,3.184138032,-0.168007873,1.9923,-2.869,154.71,41.57,0.23224,0.00005,298,3,1,HNO3,PDP,66.16
comp_18,2-(2-pyridyl)benzimidazole,c3ccc(c2nc1ccccc1[nH]2)nc3,-6.722028744,-7.311699484,-7.554969277,-7.812933219,-2.823453437,3.1718,231.03,3.898575307,6.616841689,2.992137201,4.804489445,1.812352244,3.184138032,-0.168007873,1.9923,-2.869,154.71,41.57,0.23224,0.00009,298,3,1,HNO3,PDP,73.52
comp_18,2-(2-pyridyl)benzimidazole,c3ccc(c2nc1ccccc1[nH]2)nc3,-6.722028744,-7.311699484,-7.554969277,-7.812933219,-2.823453437,3.1718,231.03,3.898575307,6.616841689,2.992137201,4.804489445,1.812352244,3.184138032,-0.168007873,1.9923,-2.869,154.71,41.57,0.23224,0.0002,298,3,1,HNO3,PDP,77.6
comp_18,2-(2-pyridyl)benzimidazole,c3ccc(c2nc1ccccc1[nH]2)nc3,-6.722028744,-7.311699484,-7.554969277,-7.812933219,-2.823453437,3.1718,231.03,3.898575307,6.616841689,2.992137201,4.804489445,1.812352244,3.184138032,-0.168007873,1.9923,-2.869,154.71,41.57,0.23224,0.00003,298,3,1,HNO3,EIS,66.8
comp_18,2-(2-pyridyl)benzimidazole,c3ccc(c2nc1ccccc1[nH]2)nc3,-6.722028744,-7.311699484,-7.554969277,-7.812933219,-2.823453437,3.1718,231.03,3.898575307,6.616841689,2.992137201,4.804489445,1.812352244,3.184138032,-0.168007873,1.9923,-2.869,154.71,41.57,0.23224,0.00005,298,3,1,HNO3,EIS,74.3
comp_18,2-(2-pyridyl)benzimidazole,c3ccc(c2nc1ccccc1[nH]2)nc3,-6.722028744,-7.311699484,-7.554969277,-7.812933219,-2.823453437,3.1718,231.03,3.898575307,6.616841689,2.992137201,4.804489445,1.812352244,3.184138032,-0.168007873,1.9923,-2.869,154.71,41.57,0.23224,0.00009,298,3,1,HNO3,EIS,82.5
comp_18,2-(2-pyridyl)benzimidazole,c3ccc(c2nc1ccccc1[nH]2)nc3,-6.722028744,-7.311699484,-7.554969277,-7.812933219,-2.823453437,3.1718,231.03,3.898575307,6.616841689,2.992137201,4.804489445,1.812352244,3.184138032,-0.168007873,1.9923,-2.869,154.71,41.57,0.23224,0.0002,298,3,1,HNO3,EIS,86.4
comp_18,2-(2-pyridyl)benzimidazole,c3ccc(c2nc1ccccc1[nH]2)nc3,-6.722028744,-7.311699484,-7.554969277,-7.812933219,-2.823453437,3.1718,231.03,3.898575307,6.616841689,2.992137201,4.804489445,1.812352244,3.184138032,-0.168007873,1.9923,-2.869,154.71,41.57,0.23224,0.00003,298,3,1,HNO3,WL,63.51
comp_18,2-(2-pyridyl)benzimidazole,c3ccc(c2nc1ccccc1[nH]2)nc3,-6.722028744,-7.311699484,-7.554969277,-7.812933219,-2.823453437,3.1718,231.03,3.898575307,6.616841689,2.992137201,4.804489445,1.812352244,3.184138032,-0.168007873,1.9923,-2.869,154.71,41.57,0.23224,0.00005,298,3,1,HNO3,WL,70.14
comp_18,2-(2-pyridyl)benzimidazole,c3ccc(c2nc1ccccc1[nH]2)nc3,-6.722028744,-7.311699484,-7.554969277,-7.812933219,-2.823453437,3.1718,231.03,3.898575307,6.616841689,2.992137201,4.804489445,1.812352244,3.184138032,-0.168007873,1.9923,-2.869,154.71,41.57,0.23224,0.00009,298,3,1,HNO3,WL,78.67
comp_18,2-(2-pyridyl)benzimidazole,c3ccc(c2nc1ccccc1[nH]2)nc3,-6.722028744,-7.311699484,-7.554969277,-7.812933219,-2.823453437,3.1718,231.03,3.898575307,6.616841689,2.992137201,4.804489445,1.812352244,3.184138032,-0.168007873,1.9923,-2.869,154.71,41.57,0.23224,0.0002,298,3,1,HNO3,WL,81.36
comp_19,2-(aminomethyl)benzimidazole,NCc2nc1ccccc1[nH]2,-6.768015987,-7.03876928,-7.847219566,-8.135388146,-3.107812423,3.4524,165.12,3.660203564,6.643705803,3.245024532,4.944365168,1.699340635,3.596504786,-0.261492698,0.1536,-1.071,118.47,54.7,0.33958,0.001,298,0.5,1,HCl,PDP,60.77
comp_19,2-(aminomethyl)benzimidazole,NCc2nc1ccccc1[nH]2,-6.768015987,-7.03876928,-7.847219566,-8.135388146,-3.107812423,3.4524,165.12,3.660203564,6.643705803,3.245024532,4.944365168,1.699340635,3.596504786,-0.261492698,0.1536,-1.071,118.47,54.7,0.33958,0.005,298,0.5,1,HCl,PDP,64.15
comp_19,2-(aminomethyl)benzimidazole,NCc2nc1ccccc1[nH]2,-6.768015987,-7.03876928,-7.847219566,-8.135388146,-3.107812423,3.4524,165.12,3.660203564,6.643705803,3.245024532,4.944365168,1.699340635,3.596504786,-0.261492698,0.1536,-1.071,118.47,54.7,0.33958,0.01,298,0.5,1,HCl,PDP,64.54
comp_19,2-(aminomethyl)benzimidazole,NCc2nc1ccccc1[nH]2,-6.768015987,-7.03876928,-7.847219566,-8.135388146,-3.107812423,3.4524,165.12,3.660203564,6.643705803,3.245024532,4.944365168,1.699340635,3.596504786,-0.261492698,0.1536,-1.071,118.47,54.7,0.33958,0.05,298,0.5,1,HCl,PDP,68.24
comp_19,2-(aminomethyl)benzimidazole,NCc2nc1ccccc1[nH]2,-6.768015987,-7.03876928,-7.847219566,-8.135388146,-3.107812423,3.4524,165.12,3.660203564,6.643705803,3.245024532,4.944365168,1.699340635,3.596504786,-0.261492698,0.1536,-1.071,118.47,54.7,0.33958,0.001,298,0.5,1,HCl,EIS,56.28
comp_19,2-(aminomethyl)benzimidazole,NCc2nc1ccccc1[nH]2,-6.768015987,-7.03876928,-7.847219566,-8.135388146,-3.107812423,3.4524,165.12,3.660203564,6.643705803,3.245024532,4.944365168,1.699340635,3.596504786,-0.261492698,0.1536,-1.071,118.47,54.7,0.33958,0.005,298,0.5,1,HCl,EIS,57.22
comp_19,2-(aminomethyl)benzimidazole,NCc2nc1ccccc1[nH]2,-6.768015987,-7.03876928,-7.847219566,-8.135388146,-3.107812423,3.4524,165.12,3.660203564,6.643705803,3.245024532,4.944365168,1.699340635,3.596504786,-0.261492698,0.1536,-1.071,118.47,54.7,0.33958,0.01,298,0.5,1,HCl,EIS,60.33
comp_19,2-(aminomethyl)benzimidazole,NCc2nc1ccccc1[nH]2,-6.768015987,-7.03876928,-7.847219566,-8.135388146,-3.107812423,3.4524,165.12,3.660203564,6.643705803,3.245024532,4.944365168,1.699340635,3.596504786,-0.261492698,0.1536,-1.071,118.47,54.7,0.33958,0.05,298,0.5,1,HCl,EIS,62.32
comp_20,2-hydroxybenzimidazole,Oc2nc1ccccc1[nH]2,-6.764750621,-7.769395001,-7.978106333,-8.540293573,-2.75814611,4.5142,136.16,4.006604511,6.672623561,2.911092849,4.791858205,1.880765356,3.052202257,-0.155180551,1.283,-1.802,102.54,48.91,0.37117,0.001,298,0.5,1,HCl,PDP,51.88
comp_20,2-hydroxybenzimidazole,Oc2nc1ccccc1[nH]2,-6.764750621,-7.769395001,-7.978106333,-8.540293573,-2.75814611,4.5142,136.16,4.006604511,6.672623561,2.911092849,4.791858205,1.880765356,3.052202257,-0.155180551,1.283,-1.802,102.54,48.91,0.37117,0.005,298,0.5,1,HCl,PDP,54.74
comp_20,2-hydroxybenzimidazole,Oc2nc1ccccc1[nH]2,-6.764750621,-7.769395001,-7.978106333,-8.540293573,-2.75814611,4.5142,136.16,4.006604511,6.672623561,2.911092849,4.791858205,1.880765356,3.052202257,-0.155180551,1.283,-1.802,102.54,48.91,0.37117,0.01,298,0.5,1,HCl,PDP,55.34
comp_20,2-hydroxybenzimidazole,Oc2nc1ccccc1[nH]2,-6.764750621,-7.769395001,-7.978106333,-8.540293573,-2.75814611,4.5142,136.16,4.006604511,6.672623561,2.911092849,4.791858205,1.880765356,3.052202257,-0.155180551,1.283,-1.802,102.54,48.91,0.37117,0.05,298,0.5,1,HCl,PDP,58.05
comp_20,2-hydroxybenzimidazole,Oc2nc1ccccc1[nH]2,-6.764750621,-7.769395001,-7.978106333,-8.540293573,-2.75814611,4.5142,136.16,4.006604511,6.672623561,2.911092849,4.791858205,1.880765356,3.052202257,-0.155180551,1.283,-1.802,102.54,48.91,0.37117,0.001,298,0.5,1,HCl,EIS,45.5
comp_20,2-hydroxybenzimidazole,Oc2nc1ccccc1[nH]2,-6.764750621,-7.769395001,-7.978106333,-8.540293573,-2.75814611,4.5142,136.16,4.006604511,6.672623561,2.911092849,4.791858205,1.880765356,3.052202257,-0.155180551,1.283,-1.802,102.54,48.91,0.37117,0.005,298,0.5,1,HCl,EIS,55.23
comp_20,2-hydroxybenzimidazole,Oc2nc1ccccc1[nH]2,-6.764750621,-7.769395001,-7.978106333,-8.540293573,-2.75814611,4.5142,136.16,4.006604511,6.672623561,2.911092849,4.791858205,1.880765356,3.052202257,-0.155180551,1.283,-1.802,102.54,48.91,0.37117,0.01,298,0.5,1,HCl,EIS,55.92
comp_20,2-hydroxybenzimidazole,Oc2nc1ccccc1[nH]2,-6.764750621,-7.769395001,-7.978106333,-8.540293573,-2.75814611,4.5142,136.16,4.006604511,6.672623561,2.911092849,4.791858205,1.880765356,3.052202257,-0.155180551,1.283,-1.802,102.54,48.91,0.37117,0.05,298,0.5,1,HCl,EIS,57.07
comp_21,benzimidazole,c2ccc1[nH]cnc1c2,-6.829241606,-7.86653965,-8.168858151,-8.604784559,-3.06672323,3.2908,135.02,3.762518376,6.721654044,3.204557691,4.963105867,1.758548177,3.501811917,-0.263345567,1.2592,-1.827,96.19,28.68,0.25949,0.001,298,0.5,1,HCl,PDP,47.58
comp_21,benzimidazole,c2ccc1[nH]cnc1c2,-6.829241606,-7.86653965,-8.168858151,-8.604784559,-3.06672323,3.2908,135.02,3.762518376,6.721654044,3.204557691,4.963105867,1.758548177,3.501811917,-0.263345567,1.2592,-1.827,96.19,28.68,0.25949,0.005,298,0.5,1,HCl,PDP,48.62
comp_21,benzimidazole,c2ccc1[nH]cnc1c2,-6.829241606,-7.86653965,-8.168858151,-8.604784559,-3.06672323,3.2908,135.02,3.762518376,6.721654044,3.204557691,4.963105867,1.758548177,3.501811917,-0.263345567,1.2592,-1.827,96.19,28.68,0.25949,0.01,298,0.5,1,HCl,PDP,49.3
comp_21,benzimidazole,c2ccc1[nH]cnc1c2,-6.829241606,-7.86653965,-8.168858151,-8.604784559,-3.06672323,3.2908,135.02,3.762518376,6.721654044,3.204557691,4.963105867,1.758548177,3.501811917,-0.263345567,1.2592,-1.827,96.19,28.68,0.25949,0.05,298,0.5,1,HCl,PDP,51.07
comp_21,benzimidazole,c2ccc1[nH]cnc1c2,-6.829241606,-7.86653965,-8.168858151,-8.604784559,-3.06672323,3.2908,135.02,3.762518376,6.721654044,3.204557691,4.963105867,1.758548177,3.501811917,-0.263345567,1.2592,-1.827,96.19,28.68,0.25949,0.001,298,0.5,1,HCl,EIS,41.33
comp_21,benzimidazole,c2ccc1[nH]cnc1c2,-6.829241606,-7.86653965,-8.168858151,-8.604784559,-3.06672323,3.2908,135.02,3.762518376,6.721654044,3.204557691,4.963105867,1.758548177,3.501811917,-0.263345567,1.2592,-1.827,96.19,28.68,0.25949,0.005,298,0.5,1,HCl,EIS,46.93
comp_21,benzimidazole,c2ccc1[nH]cnc1c2,-6.829241606,-7.86653965,-8.168858151,-8.604784559,-3.06672323,3.2908,135.02,3.762518376,6.721654044,3.204557691,4.963105867,1.758548177,3.501811917,-0.263345567,1.2592,-1.827,96.19,28.68,0.25949,0.01,298,0.5,1,HCl,EIS,48.84
comp_21,benzimidazole,c2ccc1[nH]cnc1c2,-6.829241606,-7.86653965,-8.168858151,-8.604784559,-3.06672323,3.2908,135.02,3.762518376,6.721654044,3.204557691,4.963105867,1.758548177,3.501811917,-0.263345567,1.2592,-1.827,96.19,28.68,0.25949,0.05,298,0.5,1,HCl,EIS,50.34
comp_21,benzimidazole,c2ccc1[nH]cnc1c2,-6.829241606,-7.86653965,-8.168858151,-8.604784559,-3.06672323,3.2908,135.02,3.762518376,6.721654044,3.204557691,4.963105867,1.758548177,3.501811917,-0.263345567,1.2592,-1.827,96.19,28.68,0.25949,0.00043,298,0.5,1,HCl,PDP,27.88
comp_21,benzimidazole,c2ccc1[nH]cnc1c2,-6.829241606,-7.86653965,-8.168858151,-8.604784559,-3.06672323,3.2908,135.02,3.762518376,6.721654044,3.204557691,4.963105867,1.758548177,3.501811917,-0.263345567,1.2592,-1.827,96.19,28.68,0.25949,0.00086,298,0.5,1,HCl,PDP,34.57
comp_21,benzimidazole,c2ccc1[nH]cnc1c2,-6.829241606,-7.86653965,-8.168858151,-8.604784559,-3.06672323,3.2908,135.02,3.762518376,6.721654044,3.204557691,4.963105867,1.758548177,3.501811917,-0.263345567,1.2592,-1.827,96.19,28.68,0.25949,0.00129,298,0.5,1,HCl,PDP,38.42
comp_21,benzimidazole,c2ccc1[nH]cnc1c2,-6.829241606,-7.86653965,-8.168858151,-8.604784559,-3.06672323,3.2908,135.02,3.762518376,6.721654044,3.204557691,4.963105867,1.758548177,3.501811917,-0.263345567,1.2592,-1.827,96.19,28.68,0.25949,0.00172,298,0.5,1,HCl,PDP,40.7
comp_21,benzimidazole,c2ccc1[nH]cnc1c2,-6.829241606,-7.86653965,-8.168858151,-8.604784559,-3.06672323,3.2908,135.02,3.762518376,6.721654044,3.204557691,4.963105867,1.758548177,3.501811917,-0.263345567,1.2592,-1.827,96.19,28.68,0.25949,0.00215,298,0.5,1,HCl,PDP,42.66
comp_21,benzimidazole,c2ccc1[nH]cnc1c2,-6.829241606,-7.86653965,-8.168858151,-8.604784559,-3.06672323,3.2908,135.02,3.762518376,6.721654044,3.204557691,4.963105867,1.758548177,3.501811917,-0.263345567,1.2592,-1.827,96.19,28.68,0.25949,0.00043,298,0.5,1,HCl,EIS,22.33
comp_21,benzimidazole,c2ccc1[nH]cnc1c2,-6.829241606,-7.86653965,-8.168858151,-8.604784559,-3.06672323,3.2908,135.02,3.762518376,6.721654044,3.204557691,4.963105867,1.758548177,3.501811917,-0.263345567,1.2592,-1.827,96.19,28.68,0.25949,0.00086,298,0.5,1,HCl,EIS,34.86
comp_21,benzimidazole,c2ccc1[nH]cnc1c2,-6.829241606,-7.86653965,-8.168858151,-8.604784559,-3.06672323,3.2908,135.02,3.762518376,6.721654044,3.204557691,4.963105867,1.758548177,3.501811917,-0.263345567,1.2592,-1.827,96.19,28.68,0.25949,0.00129,298,0.5,1,HCl,EIS,41.49
comp_21,benzimidazole,c2ccc1[nH]cnc1c2,-6.829241606,-7.86653965,-8.168858151,-8.604784559,-3.06672323,3.2908,135.02,3.762518376,6.721654044,3.204557691,4.963105867,1.758548177,3.501811917,-0.263345567,1.2592,-1.827,96.19,28.68,0.25949,0.00172,298,0.5,1,HCl,EIS,51.08
comp_21,benzimidazole,c2ccc1[nH]cnc1c2,-6.829241606,-7.86653965,-8.168858151,-8.604784559,-3.06672323,3.2908,135.02,3.762518376,6.721654044,3.204557691,4.963105867,1.758548177,3.501811917,-0.263345567,1.2592,-1.827,96.19,28.68,0.25949,0.00215,298,0.5,1,HCl,EIS,63
comp_21,benzimidazole,c2ccc1[nH]cnc1c2,-6.829241606,-7.86653965,-8.168858151,-8.604784559,-3.06672323,3.2908,135.02,3.762518376,6.721654044,3.204557691,4.963105867,1.758548177,3.501811917,-0.263345567,1.2592,-1.827,96.19,28.68,0.25949,0.00172,303,0.5,1,HCl,PDP,36.86
comp_21,benzimidazole,c2ccc1[nH]cnc1c2,-6.829241606,-7.86653965,-8.168858151,-8.604784559,-3.06672323,3.2908,135.02,3.762518376,6.721654044,3.204557691,4.963105867,1.758548177,3.501811917,-0.263345567,1.2592,-1.827,96.19,28.68,0.25949,0.00172,308,0.5,1,HCl,PDP,34.34
comp_21,benzimidazole,c2ccc1[nH]cnc1c2,-6.829241606,-7.86653965,-8.168858151,-8.604784559,-3.06672323,3.2908,135.02,3.762518376,6.721654044,3.204557691,4.963105867,1.758548177,3.501811917,-0.263345567,1.2592,-1.827,96.19,28.68,0.25949,0.00172,313,0.5,1,HCl,PDP,30.6
comp_21,benzimidazole,c2ccc1[nH]cnc1c2,-6.829241606,-7.86653965,-8.168858151,-8.604784559,-3.06672323,3.2908,135.02,3.762518376,6.721654044,3.204557691,4.963105867,1.758548177,3.501811917,-0.263345567,1.2592,-1.827,96.19,28.68,0.25949,0.00172,318,0.5,1,HCl,PDP,26.68
comp_21,benzimidazole,c2ccc1[nH]cnc1c2,-6.829241606,-7.86653965,-8.168858151,-8.604784559,-3.06672323,3.2908,135.02,3.762518376,6.721654044,3.204557691,4.963105867,1.758548177,3.501811917,-0.263345567,1.2592,-1.827,96.19,28.68,0.25949,0.00005,298,0.5,0.1,H2SO4,EIS,26.79
comp_21,benzimidazole,c2ccc1[nH]cnc1c2,-6.829241606,-7.86653965,-8.168858151,-8.604784559,-3.06672323,3.2908,135.02,3.762518376,6.721654044,3.204557691,4.963105867,1.758548177,3.501811917,-0.263345567,1.2592,-1.827,96.19,28.68,0.25949,0.0001,298,0.5,0.1,H2SO4,EIS,31.44
comp_21,benzimidazole,c2ccc1[nH]cnc1c2,-6.829241606,-7.86653965,-8.168858151,-8.604784559,-3.06672323,3.2908,135.02,3.762518376,6.721654044,3.204557691,4.963105867,1.758548177,3.501811917,-0.263345567,1.2592,-1.827,96.19,28.68,0.25949,0.0005,298,0.5,0.1,H2SO4,EIS,48.87
comp_21,benzimidazole,c2ccc1[nH]cnc1c2,-6.829241606,-7.86653965,-8.168858151,-8.604784559,-3.06672323,3.2908,135.02,3.762518376,6.721654044,3.204557691,4.963105867,1.758548177,3.501811917,-0.263345567,1.2592,-1.827,96.19,28.68,0.25949,0.001,298,0.5,0.1,H2SO4,EIS,56.27
comp_21,benzimidazole,c2ccc1[nH]cnc1c2,-6.829241606,-7.86653965,-8.168858151,-8.604784559,-3.06672323,3.2908,135.02,3.762518376,6.721654044,3.204557691,4.963105867,1.758548177,3.501811917,-0.263345567,1.2592,-1.827,96.19,28.68,0.25949,0.00005,298,0.5,0.1,H2SO4,PDP,35.32
comp_21,benzimidazole,c2ccc1[nH]cnc1c2,-6.829241606,-7.86653965,-8.168858151,-8.604784559,-3.06672323,3.2908,135.02,3.762518376,6.721654044,3.204557691,4.963105867,1.758548177,3.501811917,-0.263345567,1.2592,-1.827,96.19,28.68,0.25949,0.0001,298,0.5,0.1,H2SO4,PDP,41.46
comp_21,benzimidazole,c2ccc1[nH]cnc1c2,-6.829241606,-7.86653965,-8.168858151,-8.604784559,-3.06672323,3.2908,135.02,3.762518376,6.721654044,3.204557691,4.963105867,1.758548177,3.501811917,-0.263345567,1.2592,-1.827,96.19,28.68,0.25949,0.0005,298,0.5,0.1,H2SO4,PDP,55.08
comp_21,benzimidazole,c2ccc1[nH]cnc1c2,-6.829241606,-7.86653965,-8.168858151,-8.604784559,-3.06672323,3.2908,135.02,3.762518376,6.721654044,3.204557691,4.963105867,1.758548177,3.501811917,-0.263345567,1.2592,-1.827,96.19,28.68,0.25949,0.001,298,0.5,0.1,H2SO4,PDP,66.38
comp_21,benzimidazole,c2ccc1[nH]cnc1c2,-6.829241606,-7.86653965,-8.168858151,-8.604784559,-3.06672323,3.2908,135.02,3.762518376,6.721654044,3.204557691,4.963105867,1.758548177,3.501811917,-0.263345567,1.2592,-1.827,96.19,28.68,0.25949,0.00005,298,216,0.1,H2SO4,WL,38.89
comp_21,benzimidazole,c2ccc1[nH]cnc1c2,-6.829241606,-7.86653965,-8.168858151,-8.604784559,-3.06672323,3.2908,135.02,3.762518376,6.721654044,3.204557691,4.963105867,1.758548177,3.501811917,-0.263345567,1.2592,-1.827,96.19,28.68,0.25949,0.0001,298,216,0.1,H2SO4,WL,47.94
comp_21,benzimidazole,c2ccc1[nH]cnc1c2,-6.829241606,-7.86653965,-8.168858151,-8.604784559,-3.06672323,3.2908,135.02,3.762518376,6.721654044,3.204557691,4.963105867,1.758548177,3.501811917,-0.263345567,1.2592,-1.827,96.19,28.68,0.25949,0.0005,298,216,0.1,H2SO4,WL,53.29
comp_21,benzimidazole,c2ccc1[nH]cnc1c2,-6.829241606,-7.86653965,-8.168858151,-8.604784559,-3.06672323,3.2908,135.02,3.762518376,6.721654044,3.204557691,4.963105867,1.758548177,3.501811917,-0.263345567,1.2592,-1.827,96.19,28.68,0.25949,0.001,298,216,0.1,H2SO4,WL,62.76
comp_22,"2-[2-(7-Isopropyl-1,4a-dimethyl-1,2,3,4,4a,9,
10,10a-octahydro-phenanthren-1-yl)-4,5-dihydro-imidazol-1-yl]-
ethylamineimidazole",C[C@@]1([C@]2([C@@](C)(C=3C(CC2)=CC(C(C)C)=CC3)CCC1)[H])C=4N(CCN)CCN4,-6.183515411,-6.385968124,-6.626516779,-6.965842765,-0.724094988,1.2153,416.21,5.459420423,6.14457755,0.862670877,3.503624213,2.640953336,1.162021917,0.377278831,3.6848,-4.535,293.25,41.62,0.10343,0.00027206,338,6,1,HCl,PDP,45.97
comp_22,"2-[2-(7-Isopropyl-1,4a-dimethyl-1,2,3,4,4a,9,
10,10a-octahydro-phenanthren-1-yl)-4,5-dihydro-imidazol-1-yl]-
ethylamineimidazole",C[C@@]1([C@]2([C@@](C)(C=3C(CC2)=CC(C(C)C)=CC3)CCC1)[H])C=4N(CCN)CCN4,-6.183515411,-6.385968124,-6.626516779,-6.965842765,-0.724094988,1.2153,416.21,5.459420423,6.14457755,0.862670877,3.503624213,2.640953336,1.162021917,0.377278831,3.6848,-4.535,293.25,41.62,0.10343,0.0005441,338,6,1,HCl,PDP,61.84
comp_22,"2-[2-(7-Isopropyl-1,4a-dimethyl-1,2,3,4,4a,9,
10,10a-octahydro-phenanthren-1-yl)-4,5-dihydro-imidazol-1-yl]-
ethylamineimidazole",C[C@@]1([C@]2([C@@](C)(C=3C(CC2)=CC(C(C)C)=CC3)CCC1)[H])C=4N(CCN)CCN4,-6.183515411,-6.385968124,-6.626516779,-6.965842765,-0.724094988,1.2153,416.21,5.459420423,6.14457755,0.862670877,3.503624213,2.640953336,1.162021917,0.377278831,3.6848,-4.535,293.25,41.62,0.10343,0.0008162,338,6,1,HCl,PDP,75.45
comp_22,"2-[2-(7-Isopropyl-1,4a-dimethyl-1,2,3,4,4a,9,
10,10a-octahydro-phenanthren-1-yl)-4,5-dihydro-imidazol-1-yl]-
ethylamineimidazole",C[C@@]1([C@]2([C@@](C)(C=3C(CC2)=CC(C(C)C)=CC3)CCC1)[H])C=4N(CCN)CCN4,-6.183515411,-6.385968124,-6.626516779,-6.965842765,-0.724094988,1.2153,416.21,5.459420423,6.14457755,0.862670877,3.503624213,2.640953336,1.162021917,0.377278831,3.6848,-4.535,293.25,41.62,0.10343,0.0010882,338,6,1,HCl,PDP,84.73
comp_22,"2-[2-(7-Isopropyl-1,4a-dimethyl-1,2,3,4,4a,9,
10,10a-octahydro-phenanthren-1-yl)-4,5-dihydro-imidazol-1-yl]-
ethylamineimidazole",C[C@@]1([C@]2([C@@](C)(C=3C(CC2)=CC(C(C)C)=CC3)CCC1)[H])C=4N(CCN)CCN4,-6.183515411,-6.385968124,-6.626516779,-6.965842765,-0.724094988,1.2153,416.21,5.459420423,6.14457755,0.862670877,3.503624213,2.640953336,1.162021917,0.377278831,3.6848,-4.535,293.25,41.62,0.10343,0.0013603,338,6,1,HCl,PDP,90.22
comp_22,"2-[2-(7-Isopropyl-1,4a-dimethyl-1,2,3,4,4a,9,
10,10a-octahydro-phenanthren-1-yl)-4,5-dihydro-imidazol-1-yl]-
ethylamineimidazole",C[C@@]1([C@]2([C@@](C)(C=3C(CC2)=CC(C(C)C)=CC3)CCC1)[H])C=4N(CCN)CCN4,-6.183515411,-6.385968124,-6.626516779,-6.965842765,-0.724094988,1.2153,416.21,5.459420423,6.14457755,0.862670877,3.503624213,2.640953336,1.162021917,0.377278831,3.6848,-4.535,293.25,41.62,0.10343,0.00027206,338,6,1,HCl,EIS,61.66
comp_22,"2-[2-(7-Isopropyl-1,4a-dimethyl-1,2,3,4,4a,9,
10,10a-octahydro-phenanthren-1-yl)-4,5-dihydro-imidazol-1-yl]-
ethylamineimidazole",C[C@@]1([C@]2([C@@](C)(C=3C(CC2)=CC(C(C)C)=CC3)CCC1)[H])C=4N(CCN)CCN4,-6.183515411,-6.385968124,-6.626516779,-6.965842765,-0.724094988,1.2153,416.21,5.459420423,6.14457755,0.862670877,3.503624213,2.640953336,1.162021917,0.377278831,3.6848,-4.535,293.25,41.62,0.10343,0.0005441,338,6,1,HCl,EIS,73.08
comp_22,"2-[2-(7-Isopropyl-1,4a-dimethyl-1,2,3,4,4a,9,
10,10a-octahydro-phenanthren-1-yl)-4,5-dihydro-imidazol-1-yl]-
ethylamineimidazole",C[C@@]1([C@]2([C@@](C)(C=3C(CC2)=CC(C(C)C)=CC3)CCC1)[H])C=4N(CCN)CCN4,-6.183515411,-6.385968124,-6.626516779,-6.965842765,-0.724094988,1.2153,416.21,5.459420423,6.14457755,0.862670877,3.503624213,2.640953336,1.162021917,0.377278831,3.6848,-4.535,293.25,41.62,0.10343,0.0008162,338,6,1,HCl,EIS,80.76
comp_22,"2-[2-(7-Isopropyl-1,4a-dimethyl-1,2,3,4,4a,9,
10,10a-octahydro-phenanthren-1-yl)-4,5-dihydro-imidazol-1-yl]-
ethylamineimidazole",C[C@@]1([C@]2([C@@](C)(C=3C(CC2)=CC(C(C)C)=CC3)CCC1)[H])C=4N(CCN)CCN4,-6.183515411,-6.385968124,-6.626516779,-6.965842765,-0.724094988,1.2153,416.21,5.459420423,6.14457755,0.862670877,3.503624213,2.640953336,1.162021917,0.377278831,3.6848,-4.535,293.25,41.62,0.10343,0.0010882,338,6,1,HCl,EIS,83.13
comp_22,"2-[2-(7-Isopropyl-1,4a-dimethyl-1,2,3,4,4a,9,
10,10a-octahydro-phenanthren-1-yl)-4,5-dihydro-imidazol-1-yl]-
ethylamineimidazole",C[C@@]1([C@]2([C@@](C)(C=3C(CC2)=CC(C(C)C)=CC3)CCC1)[H])C=4N(CCN)CCN4,-6.183515411,-6.385968124,-6.626516779,-6.965842765,-0.724094988,1.2153,416.21,5.459420423,6.14457755,0.862670877,3.503624213,2.640953336,1.162021917,0.377278831,3.6848,-4.535,293.25,41.62,0.10343,0.0013603,338,6,1,HCl,EIS,86.82
comp_23,"({2-[2-(7-Isopropyl-1,4-dimethyl-9,10-octahydro-phenanthren-1-yl)-4,5-dihydro-
1-yl]-ethylamino}-methyl)-phosphonicimidazole",CC(C)c1ccc3c(c1)CCC4C(C)(C2=NCCN2CCNCP(=O)(O)O)CCCC34C,-6.16092996,-6.2912725,-6.709239393,-7.081491157,-0.618786923,5.363,472.7,5.542143037,6.103654346,1.290619179,3.697136762,2.406517584,1.419979261,0.33362035,-1.029,-4.164,346.42,94.97,0.20132,0.00021665,338,6,1,HCl,PDP,61.1
comp_23,"({2-[2-(7-Isopropyl-1,4-dimethyl-9,10-octahydro-phenanthren-1-yl)-4,5-dihydro-
1-yl]-ethylamino}-methyl)-phosphonicimidazole",CC(C)c1ccc3c(c1)CCC4C(C)(C2=NCCN2CCNCP(=O)(O)O)CCCC34C,-6.16092996,-6.2912725,-6.709239393,-7.081491157,-0.618786923,5.363,472.7,5.542143037,6.103654346,1.290619179,3.697136762,2.406517584,1.419979261,0.33362035,-1.029,-4.164,346.42,94.97,0.20132,0.0004333,338,6,1,HCl,PDP,68.43
comp_23,"({2-[2-(7-Isopropyl-1,4-dimethyl-9,10-octahydro-phenanthren-1-yl)-4,5-dihydro-
1-yl]-ethylamino}-methyl)-phosphonicimidazole",CC(C)c1ccc3c(c1)CCC4C(C)(C2=NCCN2CCNCP(=O)(O)O)CCCC34C,-6.16092996,-6.2912725,-6.709239393,-7.081491157,-0.618786923,5.363,472.7,5.542143037,6.103654346,1.290619179,3.697136762,2.406517584,1.419979261,0.33362035,-1.029,-4.164,346.42,94.97,0.20132,0.00065,338,6,1,HCl,PDP,82.01
comp_23,"({2-[2-(7-Isopropyl-1,4-dimethyl-9,10-octahydro-phenanthren-1-yl)-4,5-dihydro-
1-yl]-ethylamino}-methyl)-phosphonicimidazole",CC(C)c1ccc3c(c1)CCC4C(C)(C2=NCCN2CCNCP(=O)(O)O)CCCC34C,-6.16092996,-6.2912725,-6.709239393,-7.081491157,-0.618786923,5.363,472.7,5.542143037,6.103654346,1.290619179,3.697136762,2.406517584,1.419979261,0.33362035,-1.029,-4.164,346.42,94.97,0.20132,0.000866,338,6,1,HCl,PDP,86.64
comp_23,"({2-[2-(7-Isopropyl-1,4-dimethyl-9,10-octahydro-phenanthren-1-yl)-4,5-dihydro-
