Repository: aveucoloap/Machine-Learning-corrosion-study

File: comp1-502_datasetQM_20220608.csv (part 3 of 61)
comp_ref,Compound,smiles,HOMO,HOMO_1,HOMO_2,HOMO_3,LUMO,Dipole,Polar,Egap,IP,EA,Electronegativity,Chemical hardness,Electrophilicity,deltaN,cLogP,cLogS,Total Surface Area,Polar Surface Area,Relative PSA,ConcInh_M,TempK,Time_H,Med_ConcM,Med_ID,Method,IE
1-yl]-ethylamino}-methyl)-phosphonicimidazole",CC(C)c1ccc3c(c1)CCC4C(C)(C2=NCCN2CCNCP(=O)(O)O)CCCC34C,-6.16092996,-6.2912725,-6.709239393,-7.081491157,-0.618786923,5.363,472.7,5.542143037,6.103654346,1.290619179,3.697136762,2.406517584,1.419979261,0.33362035,-1.029,-4.164,346.42,94.97,0.20132,0.0010832,338,6,1,HCl,PDP,94.02
comp_23,"({2-[2-(7-Isopropyl-1,4-dimethyl-9,10-octahydro-phenanthren-1-yl)-4,5-dihydro-
1-yl]-ethylamino}-methyl)-phosphonicimidazole",CC(C)c1ccc3c(c1)CCC4C(C)(C2=NCCN2CCNCP(=O)(O)O)CCCC34C,-6.16092996,-6.2912725,-6.709239393,-7.081491157,-0.618786923,5.363,472.7,5.542143037,6.103654346,1.290619179,3.697136762,2.406517584,1.419979261,0.33362035,-1.029,-4.164,346.42,94.97,0.20132,0.00021665,338,6,1,HCl,EIS,62.94
comp_23,"({2-[2-(7-Isopropyl-1,4-dimethyl-9,10-octahydro-phenanthren-1-yl)-4,5-dihydro-
1-yl]-ethylamino}-methyl)-phosphonicimidazole",CC(C)c1ccc3c(c1)CCC4C(C)(C2=NCCN2CCNCP(=O)(O)O)CCCC34C,-6.16092996,-6.2912725,-6.709239393,-7.081491157,-0.618786923,5.363,472.7,5.542143037,6.103654346,1.290619179,3.697136762,2.406517584,1.419979261,0.33362035,-1.029,-4.164,346.42,94.97,0.20132,0.0004333,338,6,1,HCl,EIS,79.01
comp_23,"({2-[2-(7-Isopropyl-1,4-dimethyl-9,10-octahydro-phenanthren-1-yl)-4,5-dihydro-
1-yl]-ethylamino}-methyl)-phosphonicimidazole",CC(C)c1ccc3c(c1)CCC4C(C)(C2=NCCN2CCNCP(=O)(O)O)CCCC34C,-6.16092996,-6.2912725,-6.709239393,-7.081491157,-0.618786923,5.363,472.7,5.542143037,6.103654346,1.290619179,3.697136762,2.406517584,1.419979261,0.33362035,-1.029,-4.164,346.42,94.97,0.20132,0.00065,338,6,1,HCl,EIS,81.39
comp_23,"({2-[2-(7-Isopropyl-1,4-dimethyl-9,10-octahydro-phenanthren-1-yl)-4,5-dihydro-
1-yl]-ethylamino}-methyl)-phosphonicimidazole",CC(C)c1ccc3c(c1)CCC4C(C)(C2=NCCN2CCNCP(=O)(O)O)CCCC34C,-6.16092996,-6.2912725,-6.709239393,-7.081491157,-0.618786923,5.363,472.7,5.542143037,6.103654346,1.290619179,3.697136762,2.406517584,1.419979261,0.33362035,-1.029,-4.164,346.42,94.97,0.20132,0.000866,338,6,1,HCl,EIS,84.58
comp_23,"({2-[2-(7-Isopropyl-1,4-dimethyl-9,10-octahydro-phenanthren-1-yl)-4,5-dihydro-
1-yl]-ethylamino}-methyl)-phosphonicimidazole",CC(C)c1ccc3c(c1)CCC4C(C)(C2=NCCN2CCNCP(=O)(O)O)CCCC34C,-6.16092996,-6.2912725,-6.709239393,-7.081491157,-0.618786923,5.363,472.7,5.542143037,6.103654346,1.290619179,3.697136762,2.406517584,1.419979261,0.33362035,-1.029,-4.164,346.42,94.97,0.20132,0.0010832,338,6,1,HCl,EIS,91.88
comp_24,2-(Aminomethyl)benzimidazole,NCc2nc1ccccc1[nH]2,-6.780261111,-7.025707815,-7.845314769,-8.136204488,-3.104547057,3.326,165.17,3.675714054,6.655650132,3.241855086,4.948752609,1.706897523,3.58693947,-0.262905419,0.1536,-1.071,118.47,54.7,0.33958,0.00003,298,3,1,HNO3,PDP,61.2
comp_24,2-(Aminomethyl)benzimidazole,NCc2nc1ccccc1[nH]2,-6.780261111,-7.025707815,-7.845314769,-8.136204488,-3.104547057,3.326,165.17,3.675714054,6.655650132,3.241855086,4.948752609,1.706897523,3.58693947,-0.262905419,0.1536,-1.071,118.47,54.7,0.33958,0.00005,298,3,1,HNO3,PDP,70.56
comp_24,2-(Aminomethyl)benzimidazole,NCc2nc1ccccc1[nH]2,-6.780261111,-7.025707815,-7.845314769,-8.136204488,-3.104547057,3.326,165.17,3.675714054,6.655650132,3.241855086,4.948752609,1.706897523,3.58693947,-0.262905419,0.1536,-1.071,118.47,54.7,0.33958,0.00009,298,3,1,HNO3,PDP,80.16
comp_24,2-(Aminomethyl)benzimidazole,NCc2nc1ccccc1[nH]2,-6.780261111,-7.025707815,-7.845314769,-8.136204488,-3.104547057,3.326,165.17,3.675714054,6.655650132,3.241855086,4.948752609,1.706897523,3.58693947,-0.262905419,0.1536,-1.071,118.47,54.7,0.33958,0.0002,298,3,1,HNO3,PDP,88.56
comp_24,2-(Aminomethyl)benzimidazole,NCc2nc1ccccc1[nH]2,-6.780261111,-7.025707815,-7.845314769,-8.136204488,-3.104547057,3.326,165.17,3.675714054,6.655650132,3.241855086,4.948752609,1.706897523,3.58693947,-0.262905419,0.1536,-1.071,118.47,54.7,0.33958,0.00003,298,3,1,HNO3,EIS,75
comp_24,2-(Aminomethyl)benzimidazole,NCc2nc1ccccc1[nH]2,-6.780261111,-7.025707815,-7.845314769,-8.136204488,-3.104547057,3.326,165.17,3.675714054,6.655650132,3.241855086,4.948752609,1.706897523,3.58693947,-0.262905419,0.1536,-1.071,118.47,54.7,0.33958,0.00005,298,3,1,HNO3,EIS,77.2
comp_24,2-(Aminomethyl)benzimidazole,NCc2nc1ccccc1[nH]2,-6.780261111,-7.025707815,-7.845314769,-8.136204488,-3.104547057,3.326,165.17,3.675714054,6.655650132,3.241855086,4.948752609,1.706897523,3.58693947,-0.262905419,0.1536,-1.071,118.47,54.7,0.33958,0.00009,298,3,1,HNO3,EIS,87.2
comp_24,2-(Aminomethyl)benzimidazole,NCc2nc1ccccc1[nH]2,-6.780261111,-7.025707815,-7.845314769,-8.136204488,-3.104547057,3.326,165.17,3.675714054,6.655650132,3.241855086,4.948752609,1.706897523,3.58693947,-0.262905419,0.1536,-1.071,118.47,54.7,0.33958,0.0002,298,3,1,HNO3,EIS,93.8
comp_24,2-(Aminomethyl)benzimidazole,NCc2nc1ccccc1[nH]2,-6.780261111,-7.025707815,-7.845314769,-8.136204488,-3.104547057,3.326,165.17,3.675714054,6.655650132,3.241855086,4.948752609,1.706897523,3.58693947,-0.262905419,0.1536,-1.071,118.47,54.7,0.33958,0.00003,298,3,1,HNO3,WL,64.9
comp_24,2-(Aminomethyl)benzimidazole,NCc2nc1ccccc1[nH]2,-6.780261111,-7.025707815,-7.845314769,-8.136204488,-3.104547057,3.326,165.17,3.675714054,6.655650132,3.241855086,4.948752609,1.706897523,3.58693947,-0.262905419,0.1536,-1.071,118.47,54.7,0.33958,0.00005,298,3,1,HNO3,WL,72.3
comp_24,2-(Aminomethyl)benzimidazole,NCc2nc1ccccc1[nH]2,-6.780261111,-7.025707815,-7.845314769,-8.136204488,-3.104547057,3.326,165.17,3.675714054,6.655650132,3.241855086,4.948752609,1.706897523,3.58693947,-0.262905419,0.1536,-1.071,118.47,54.7,0.33958,0.00009,298,3,1,HNO3,WL,81.2
comp_24,2-(Aminomethyl)benzimidazole,NCc2nc1ccccc1[nH]2,-6.780261111,-7.025707815,-7.845314769,-8.136204488,-3.104547057,3.326,165.17,3.675714054,6.655650132,3.241855086,4.948752609,1.706897523,3.58693947,-0.262905419,0.1536,-1.071,118.47,54.7,0.33958,0.0002,298,3,1,HNO3,WL,90.5
comp_25,2-(Chloromethyl)benzimidazole,ClCc2nc1ccccc1[nH]2,-6.733457527,-7.609664164,-7.800960209,-8.385188672,-2.772296031,4.8886,161.95,3.961161496,6.639035867,2.925227015,4.782131441,1.856904426,3.078885051,-0.151936436,1.6828,-2.229,125.37,28.68,0.19909,0.00003,298,3,1,HNO3,PDP,56.96
comp_25,2-(Chloromethyl)benzimidazole,ClCc2nc1ccccc1[nH]2,-6.733457527,-7.609664164,-7.800960209,-8.385188672,-2.772296031,4.8886,161.95,3.961161496,6.639035867,2.925227015,4.782131441,1.856904426,3.078885051,-0.151936436,1.6828,-2.229,125.37,28.68,0.19909,0.00005,298,3,1,HNO3,PDP,65.6
comp_25,2-(Chloromethyl)benzimidazole,ClCc2nc1ccccc1[nH]2,-6.733457527,-7.609664164,-7.800960209,-8.385188672,-2.772296031,4.8886,161.95,3.961161496,6.639035867,2.925227015,4.782131441,1.856904426,3.078885051,-0.151936436,1.6828,-2.229,125.37,28.68,0.19909,0.00009,298,3,1,HNO3,PDP,78.16
comp_25,2-(Chloromethyl)benzimidazole,ClCc2nc1ccccc1[nH]2,-6.733457527,-7.609664164,-7.800960209,-8.385188672,-2.772296031,4.8886,161.95,3.961161496,6.639035867,2.925227015,4.782131441,1.856904426,3.078885051,-0.151936436,1.6828,-2.229,125.37,28.68,0.19909,0.0002,298,3,1,HNO3,PDP,81.6
comp_25,2-(Chloromethyl)benzimidazole,ClCc2nc1ccccc1[nH]2,-6.733457527,-7.609664164,-7.800960209,-8.385188672,-2.772296031,4.8886,161.95,3.961161496,6.639035867,2.925227015,4.782131441,1.856904426,3.078885051,-0.151936436,1.6828,-2.229,125.37,28.68,0.19909,0.00003,298,3,1,HNO3,EIS,60.6
comp_25,2-(Chloromethyl)benzimidazole,ClCc2nc1ccccc1[nH]2,-6.733457527,-7.609664164,-7.800960209,-8.385188672,-2.772296031,4.8886,161.95,3.961161496,6.639035867,2.925227015,4.782131441,1.856904426,3.078885051,-0.151936436,1.6828,-2.229,125.37,28.68,0.19909,0.00005,298,3,1,HNO3,EIS,69.3
comp_25,2-(Chloromethyl)benzimidazole,ClCc2nc1ccccc1[nH]2,-6.733457527,-7.609664164,-7.800960209,-8.385188672,-2.772296031,4.8886,161.95,3.961161496,6.639035867,2.925227015,4.782131441,1.856904426,3.078885051,-0.151936436,1.6828,-2.229,125.37,28.68,0.19909,0.00009,298,3,1,HNO3,EIS,84.1
comp_25,2-(Chloromethyl)benzimidazole,ClCc2nc1ccccc1[nH]2,-6.733457527,-7.609664164,-7.800960209,-8.385188672,-2.772296031,4.8886,161.95,3.961161496,6.639035867,2.925227015,4.782131441,1.856904426,3.078885051,-0.151936436,1.6828,-2.229,125.37,28.68,0.19909,0.0002,298,3,1,HNO3,EIS,87.1
comp_25,2-(Chloromethyl)benzimidazole,ClCc2nc1ccccc1[nH]2,-6.733457527,-7.609664164,-7.800960209,-8.385188672,-2.772296031,4.8886,161.95,3.961161496,6.639035867,2.925227015,4.782131441,1.856904426,3.078885051,-0.151936436,1.6828,-2.229,125.37,28.68,0.19909,0.00003,298,3,1,HNO3,WL,58.7
comp_25,2-(Chloromethyl)benzimidazole,ClCc2nc1ccccc1[nH]2,-6.733457527,-7.609664164,-7.800960209,-8.385188672,-2.772296031,4.8886,161.95,3.961161496,6.639035867,2.925227015,4.782131441,1.856904426,3.078885051,-0.151936436,1.6828,-2.229,125.37,28.68,0.19909,0.00005,298,3,1,HNO3,WL,66.8
comp_25,2-(Chloromethyl)benzimidazole,ClCc2nc1ccccc1[nH]2,-6.733457527,-7.609664164,-7.800960209,-8.385188672,-2.772296031,4.8886,161.95,3.961161496,6.639035867,2.925227015,4.782131441,1.856904426,3.078885051,-0.151936436,1.6828,-2.229,125.37,28.68,0.19909,0.00009,298,3,1,HNO3,WL,79.9
comp_25,2-(Chloromethyl)benzimidazole,ClCc2nc1ccccc1[nH]2,-6.733457527,-7.609664164,-7.800960209,-8.385188672,-2.772296031,4.8886,161.95,3.961161496,6.639035867,2.925227015,4.782131441,1.856904426,3.078885051,-0.151936436,1.6828,-2.229,125.37,28.68,0.19909,0.0002,298,3,1,HNO3,WL,84.5
comp_25,2-(Chloromethyl)benzimidazole,ClCc2nc1ccccc1[nH]2,-6.733457527,-7.609664164,-7.800960209,-8.385188672,-2.772296031,4.8886,161.95,3.961161496,6.639035867,2.925227015,4.782131441,1.856904426,3.078885051,-0.151936436,1.6828,-2.229,125.37,28.68,0.19909,0.00031,298,0.5,1,HCl,PDP,78.71
comp_25,2-(Chloromethyl)benzimidazole,ClCc2nc1ccccc1[nH]2,-6.733457527,-7.609664164,-7.800960209,-8.385188672,-2.772296031,4.8886,161.95,3.961161496,6.639035867,2.925227015,4.782131441,1.856904426,3.078885051,-0.151936436,1.6828,-2.229,125.37,28.68,0.19909,0.00061,298,0.5,1,HCl,PDP,80.88
comp_25,2-(Chloromethyl)benzimidazole,ClCc2nc1ccccc1[nH]2,-6.733457527,-7.609664164,-7.800960209,-8.385188672,-2.772296031,4.8886,161.95,3.961161496,6.639035867,2.925227015,4.782131441,1.856904426,3.078885051,-0.151936436,1.6828,-2.229,125.37,28.68,0.19909,0.00091,298,0.5,1,HCl,PDP,89.48
comp_25,2-(Chloromethyl)benzimidazole,ClCc2nc1ccccc1[nH]2,-6.733457527,-7.609664164,-7.800960209,-8.385188672,-2.772296031,4.8886,161.95,3.961161496,6.639035867,2.925227015,4.782131441,1.856904426,3.078885051,-0.151936436,1.6828,-2.229,125.37,28.68,0.19909,0.00122,298,0.5,1,HCl,PDP,90.89
comp_25,2-(Chloromethyl)benzimidazole,ClCc2nc1ccccc1[nH]2,-6.733457527,-7.609664164,-7.800960209,-8.385188672,-2.772296031,4.8886,161.95,3.961161496,6.639035867,2.925227015,4.782131441,1.856904426,3.078885051,-0.151936436,1.6828,-2.229,125.37,28.68,0.19909,0.00152,298,0.5,1,HCl,PDP,94.31
comp_25,2-(Chloromethyl)benzimidazole,ClCc2nc1ccccc1[nH]2,-6.733457527,-7.609664164,-7.800960209,-8.385188672,-2.772296031,4.8886,161.95,3.961161496,6.639035867,2.925227015,4.782131441,1.856904426,3.078885051,-0.151936436,1.6828,-2.229,125.37,28.68,0.19909,0.00031,298,0.5,1,HCl,EIS,84.26
comp_25,2-(Chloromethyl)benzimidazole,ClCc2nc1ccccc1[nH]2,-6.733457527,-7.609664164,-7.800960209,-8.385188672,-2.772296031,4.8886,161.95,3.961161496,6.639035867,2.925227015,4.782131441,1.856904426,3.078885051,-0.151936436,1.6828,-2.229,125.37,28.68,0.19909,0.00061,298,0.5,1,HCl,EIS,87.16
comp_25,2-(Chloromethyl)benzimidazole,ClCc2nc1ccccc1[nH]2,-6.733457527,-7.609664164,-7.800960209,-8.385188672,-2.772296031,4.8886,161.95,3.961161496,6.639035867,2.925227015,4.782131441,1.856904426,3.078885051,-0.151936436,1.6828,-2.229,125.37,28.68,0.19909,0.00091,298,0.5,1,HCl,EIS,93.47
comp_25,2-(Chloromethyl)benzimidazole,ClCc2nc1ccccc1[nH]2,-6.733457527,-7.609664164,-7.800960209,-8.385188672,-2.772296031,4.8886,161.95,3.961161496,6.639035867,2.925227015,4.782131441,1.856904426,3.078885051,-0.151936436,1.6828,-2.229,125.37,28.68,0.19909,0.00122,298,0.5,1,HCl,EIS,94.47
comp_25,2-(Chloromethyl)benzimidazole,ClCc2nc1ccccc1[nH]2,-6.733457527,-7.609664164,-7.800960209,-8.385188672,-2.772296031,4.8886,161.95,3.961161496,6.639035867,2.925227015,4.782131441,1.856904426,3.078885051,-0.151936436,1.6828,-2.229,125.37,28.68,0.19909,0.00152,298,0.5,1,HCl,EIS,95.9
comp_25,2-(Chloromethyl)benzimidazole,ClCc2nc1ccccc1[nH]2,-6.733457527,-7.609664164,-7.800960209,-8.385188672,-2.772296031,4.8886,161.95,3.961161496,6.639035867,2.925227015,4.782131441,1.856904426,3.078885051,-0.151936436,1.6828,-2.229,125.37,28.68,0.19909,0.00122,303,0.5,1,HCl,PDP,88.78
comp_25,2-(Chloromethyl)benzimidazole,ClCc2nc1ccccc1[nH]2,-6.733457527,-7.609664164,-7.800960209,-8.385188672,-2.772296031,4.8886,161.95,3.961161496,6.639035867,2.925227015,4.782131441,1.856904426,3.078885051,-0.151936436,1.6828,-2.229,125.37,28.68,0.19909,0.00122,308,0.5,1,HCl,PDP,86.08
comp_25,2-(Chloromethyl)benzimidazole,ClCc2nc1ccccc1[nH]2,-6.733457527,-7.609664164,-7.800960209,-8.385188672,-2.772296031,4.8886,161.95,3.961161496,6.639035867,2.925227015,4.782131441,1.856904426,3.078885051,-0.151936436,1.6828,-2.229,125.37,28.68,0.19909,0.00122,313,0.5,1,HCl,PDP,82.29
comp_25,2-(Chloromethyl)benzimidazole,ClCc2nc1ccccc1[nH]2,-6.733457527,-7.609664164,-7.800960209,-8.385188672,-2.772296031,4.8886,161.95,3.961161496,6.639035867,2.925227015,4.782131441,1.856904426,3.078885051,-0.151936436,1.6828,-2.229,125.37,28.68,0.19909,0.00122,318,0.5,1,HCl,PDP,78.61
comp_26,2-(Methylthiol)benzimidazole,CSc2nc1ccccc1[nH]2,-6.756587205,-6.86897023,-7.861097373,-7.969942918,-2.847127343,4.9024,177.24,3.909459862,6.64424048,3.011810408,4.828025444,1.816215036,3.208572391,-0.180609365,1.9785,-2.444,125.94,53.98,0.33707,0.00003,298,3,1,HNO3,PDP,44.52
comp_26,2-(Methylthiol)benzimidazole,CSc2nc1ccccc1[nH]2,-6.756587205,-6.86897023,-7.861097373,-7.969942918,-2.847127343,4.9024,177.24,3.909459862,6.64424048,3.011810408,4.828025444,1.816215036,3.208572391,-0.180609365,1.9785,-2.444,125.94,53.98,0.33707,0.00005,298,3,1,HNO3,PDP,56.4
comp_26,2-(Methylthiol)benzimidazole,CSc2nc1ccccc1[nH]2,-6.756587205,-6.86897023,-7.861097373,-7.969942918,-2.847127343,4.9024,177.24,3.909459862,6.64424048,3.011810408,4.828025444,1.816215036,3.208572391,-0.180609365,1.9785,-2.444,125.94,53.98,0.33707,0.00009,298,3,1,HNO3,PDP,65.28
comp_26,2-(Methylthiol)benzimidazole,CSc2nc1ccccc1[nH]2,-6.756587205,-6.86897023,-7.861097373,-7.969942918,-2.847127343,4.9024,177.24,3.909459862,6.64424048,3.011810408,4.828025444,1.816215036,3.208572391,-0.180609365,1.9785,-2.444,125.94,53.98,0.33707,0.0002,298,3,1,HNO3,PDP,77.12
comp_26,2-(Methylthiol)benzimidazole,CSc2nc1ccccc1[nH]2,-6.756587205,-6.86897023,-7.861097373,-7.969942918,-2.847127343,4.9024,177.24,3.909459862,6.64424048,3.011810408,4.828025444,1.816215036,3.208572391,-0.180609365,1.9785,-2.444,125.94,53.98,0.33707,0.00003,298,3,1,HNO3,EIS,48.6
comp_26,2-(Methylthiol)benzimidazole,CSc2nc1ccccc1[nH]2,-6.756587205,-6.86897023,-7.861097373,-7.969942918,-2.847127343,4.9024,177.24,3.909459862,6.64424048,3.011810408,4.828025444,1.816215036,3.208572391,-0.180609365,1.9785,-2.444,125.94,53.98,0.33707,0.00005,298,3,1,HNO3,EIS,57.2
comp_26,2-(Methylthiol)benzimidazole,CSc2nc1ccccc1[nH]2,-6.756587205,-6.86897023,-7.861097373,-7.969942918,-2.847127343,4.9024,177.24,3.909459862,6.64424048,3.011810408,4.828025444,1.816215036,3.208572391,-0.180609365,1.9785,-2.444,125.94,53.98,0.33707,0.00009,298,3,1,HNO3,EIS,65.4
comp_26,2-(Methylthiol)benzimidazole,CSc2nc1ccccc1[nH]2,-6.756587205,-6.86897023,-7.861097373,-7.969942918,-2.847127343,4.9024,177.24,3.909459862,6.64424048,3.011810408,4.828025444,1.816215036,3.208572391,-0.180609365,1.9785,-2.444,125.94,53.98,0.33707,0.0002,298,3,1,HNO3,EIS,75.2
comp_26,2-(Methylthiol)benzimidazole,CSc2nc1ccccc1[nH]2,-6.756587205,-6.86897023,-7.861097373,-7.969942918,-2.847127343,4.9024,177.24,3.909459862,6.64424048,3.011810408,4.828025444,1.816215036,3.208572391,-0.180609365,1.9785,-2.444,125.94,53.98,0.33707,0.00003,298,3,1,HNO3,WL,50.2
comp_26,2-(Methylthiol)benzimidazole,CSc2nc1ccccc1[nH]2,-6.756587205,-6.86897023,-7.861097373,-7.969942918,-2.847127343,4.9024,177.24,3.909459862,6.64424048,3.011810408,4.828025444,1.816215036,3.208572391,-0.180609365,1.9785,-2.444,125.94,53.98,0.33707,0.00005,298,3,1,HNO3,WL,59.3
comp_26,2-(Methylthiol)benzimidazole,CSc2nc1ccccc1[nH]2,-6.756587205,-6.86897023,-7.861097373,-7.969942918,-2.847127343,4.9024,177.24,3.909459862,6.64424048,3.011810408,4.828025444,1.816215036,3.208572391,-0.180609365,1.9785,-2.444,125.94,53.98,0.33707,0.00009,298,3,1,HNO3,WL,70.3
comp_26,2-(Methylthiol)benzimidazole,CSc2nc1ccccc1[nH]2,-6.756587205,-6.86897023,-7.861097373,-7.969942918,-2.847127343,4.9024,177.24,3.909459862,6.64424048,3.011810408,4.828025444,1.816215036,3.208572391,-0.180609365,1.9785,-2.444,125.94,53.98,0.33707,0.0002,298,3,1,HNO3,WL,79.2
comp_26,2-(Methylthiol)benzimidazole,CSc2nc1ccccc1[nH]2,-6.756587205,-6.86897023,-7.861097373,-7.969942918,-2.847127343,4.9024,177.24,3.909459862,6.64424048,3.011810408,4.828025444,1.816215036,3.208572391,-0.180609365,1.9785,-2.444,125.94,53.98,0.33707,0.00031,298,0.5,1,HCl,PDP,42.95
comp_26,2-(Methylthiol)benzimidazole,CSc2nc1ccccc1[nH]2,-6.756587205,-6.86897023,-7.861097373,-7.969942918,-2.847127343,4.9024,177.24,3.909459862,6.64424048,3.011810408,4.828025444,1.816215036,3.208572391,-0.180609365,1.9785,-2.444,125.94,53.98,0.33707,0.00062,298,0.5,1,HCl,PDP,47.7
comp_26,2-(Methylthiol)benzimidazole,CSc2nc1ccccc1[nH]2,-6.756587205,-6.86897023,-7.861097373,-7.969942918,-2.847127343,4.9024,177.24,3.909459862,6.64424048,3.011810408,4.828025444,1.816215036,3.208572391,-0.180609365,1.9785,-2.444,125.94,53.98,0.33707,0.00093,298,0.5,1,HCl,PDP,52.52
comp_26,2-(Methylthiol)benzimidazole,CSc2nc1ccccc1[nH]2,-6.756587205,-6.86897023,-7.861097373,-7.969942918,-2.847127343,4.9024,177.24,3.909459862,6.64424048,3.011810408,4.828025444,1.816215036,3.208572391,-0.180609365,1.9785,-2.444,125.94,53.98,0.33707,0.00124,298,0.5,1,HCl,PDP,54.92
comp_26,2-(Methylthiol)benzimidazole,CSc2nc1ccccc1[nH]2,-6.756587205,-6.86897023,-7.861097373,-7.969942918,-2.847127343,4.9024,177.24,3.909459862,6.64424048,3.011810408,4.828025444,1.816215036,3.208572391,-0.180609365,1.9785,-2.444,125.94,53.98,0.33707,0.00155,298,0.5,1,HCl,PDP,48.89
comp_26,2-(Methylthiol)benzimidazole,CSc2nc1ccccc1[nH]2,-6.756587205,-6.86897023,-7.861097373,-7.969942918,-2.847127343,4.9024,177.24,3.909459862,6.64424048,3.011810408,4.828025444,1.816215036,3.208572391,-0.180609365,1.9785,-2.444,125.94,53.98,0.33707,0.00031,298,0.5,1,HCl,EIS,30.84
comp_26,2-(Methylthiol)benzimidazole,CSc2nc1ccccc1[nH]2,-6.756587205,-6.86897023,-7.861097373,-7.969942918,-2.847127343,4.9024,177.24,3.909459862,6.64424048,3.011810408,4.828025444,1.816215036,3.208572391,-0.180609365,1.9785,-2.444,125.94,53.98,0.33707,0.00062,298,0.5,1,HCl,EIS,41.44
comp_26,2-(Methylthiol)benzimidazole,CSc2nc1ccccc1[nH]2,-6.756587205,-6.86897023,-7.861097373,-7.969942918,-2.847127343,4.9024,177.24,3.909459862,6.64424048,3.011810408,4.828025444,1.816215036,3.208572391,-0.180609365,1.9785,-2.444,125.94,53.98,0.33707,0.00093,298,0.5,1,HCl,EIS,50.44
comp_26,2-(Methylthiol)benzimidazole,CSc2nc1ccccc1[nH]2,-6.756587205,-6.86897023,-7.861097373,-7.969942918,-2.847127343,4.9024,177.24,3.909459862,6.64424048,3.011810408,4.828025444,1.816215036,3.208572391,-0.180609365,1.9785,-2.444,125.94,53.98,0.33707,0.00124,298,0.5,1,HCl,EIS,70.09
comp_26,2-(Methylthiol)benzimidazole,CSc2nc1ccccc1[nH]2,-6.756587205,-6.86897023,-7.861097373,-7.969942918,-2.847127343,4.9024,177.24,3.909459862,6.64424048,3.011810408,4.828025444,1.816215036,3.208572391,-0.180609365,1.9785,-2.444,125.94,53.98,0.33707,0.00155,298,0.5,1,HCl,EIS,54.16
comp_26,2-(Methylthiol)benzimidazole,CSc2nc1ccccc1[nH]2,-6.756587205,-6.86897023,-7.861097373,-7.969942918,-2.847127343,4.9024,177.24,3.909459862,6.64424048,3.011810408,4.828025444,1.816215036,3.208572391,-0.180609365,1.9785,-2.444,125.94,53.98,0.33707,0.00124,303,0.5,1,HCl,PDP,50.41
comp_26,2-(Methylthiol)benzimidazole,CSc2nc1ccccc1[nH]2,-6.756587205,-6.86897023,-7.861097373,-7.969942918,-2.847127343,4.9024,177.24,3.909459862,6.64424048,3.011810408,4.828025444,1.816215036,3.208572391,-0.180609365,1.9785,-2.444,125.94,53.98,0.33707,0.00124,308,0.5,1,HCl,PDP,46.29
comp_26,2-(Methylthiol)benzimidazole,CSc2nc1ccccc1[nH]2,-6.756587205,-6.86897023,-7.861097373,-7.969942918,-2.847127343,4.9024,177.24,3.909459862,6.64424048,3.011810408,4.828025444,1.816215036,3.208572391,-0.180609365,1.9785,-2.444,125.94,53.98,0.33707,0.00124,313,0.5,1,HCl,PDP,40.36
comp_26,2-(Methylthiol)benzimidazole,CSc2nc1ccccc1[nH]2,-6.756587205,-6.86897023,-7.861097373,-7.969942918,-2.847127343,4.9024,177.24,3.909459862,6.64424048,3.011810408,4.828025444,1.816215036,3.208572391,-0.180609365,1.9785,-2.444,125.94,53.98,0.33707,0.00124,318,0.5,1,HCl,PDP,34.73
comp_27,2-(2-furanyl)-1H-benzimidazole,c3ccc2[nH]c(c1ccco1)nc2c3,-6.639034016,-6.751961269,-7.752523941,-7.987358205,-2.755424971,2.1808,213.18,3.883609045,6.481336604,2.92454839,4.702942497,1.778394107,3.10921916,-0.114115592,2.1279,-3.322,145.64,41.82,0.26826,0.00003,298,3,1,HNO3,PDP,53.28
comp_27,2-(2-furanyl)-1H-benzimidazole,c3ccc2[nH]c(c1ccco1)nc2c3,-6.639034016,-6.751961269,-7.752523941,-7.987358205,-2.755424971,2.1808,213.18,3.883609045,6.481336604,2.92454839,4.702942497,1.778394107,3.10921916,-0.114115592,2.1279,-3.322,145.64,41.82,0.26826,0.00005,298,3,1,HNO3,PDP,58.56
comp_27,2-(2-furanyl)-1H-benzimidazole,c3ccc2[nH]c(c1ccco1)nc2c3,-6.639034016,-6.751961269,-7.752523941,-7.987358205,-2.755424971,2.1808,213.18,3.883609045,6.481336604,2.92454839,4.702942497,1.778394107,3.10921916,-0.114115592,2.1279,-3.322,145.64,41.82,0.26826,0.00009,298,3,1,HNO3,PDP,64.32
comp_27,2-(2-furanyl)-1H-benzimidazole,c3ccc2[nH]c(c1ccco1)nc2c3,-6.639034016,-6.751961269,-7.752523941,-7.987358205,-2.755424971,2.1808,213.18,3.883609045,6.481336604,2.92454839,4.702942497,1.778394107,3.10921916,-0.114115592,2.1279,-3.322,145.64,41.82,0.26826,0.0002,298,3,1,HNO3,PDP,68.56
comp_27,2-(2-furanyl)-1H-benzimidazole,c3ccc2[nH]c(c1ccco1)nc2c3,-6.639034016,-6.751961269,-7.752523941,-7.987358205,-2.755424971,2.1808,213.18,3.883609045,6.481336604,2.92454839,4.702942497,1.778394107,3.10921916,-0.114115592,2.1279,-3.322,145.64,41.82,0.26826,0.00003,298,3,1,HNO3,EIS,60.3
comp_27,2-(2-furanyl)-1H-benzimidazole,c3ccc2[nH]c(c1ccco1)nc2c3,-6.639034016,-6.751961269,-7.752523941,-7.987358205,-2.755424971,2.1808,213.18,3.883609045,6.481336604,2.92454839,4.702942497,1.778394107,3.10921916,-0.114115592,2.1279,-3.322,145.64,41.82,0.26826,0.00005,298,3,1,HNO3,EIS,65.3
comp_27,2-(2-furanyl)-1H-benzimidazole,c3ccc2[nH]c(c1ccco1)nc2c3,-6.639034016,-6.751961269,-7.752523941,-7.987358205,-2.755424971,2.1808,213.18,3.883609045,6.481336604,2.92454839,4.702942497,1.778394107,3.10921916,-0.114115592,2.1279,-3.322,145.64,41.82,0.26826,0.00009,298,3,1,HNO3,EIS,72.2
comp_27,2-(2-furanyl)-1H-benzimidazole,c3ccc2[nH]c(c1ccco1)nc2c3,-6.639034016,-6.751961269,-7.752523941,-7.987358205,-2.755424971,2.1808,213.18,3.883609045,6.481336604,2.92454839,4.702942497,1.778394107,3.10921916,-0.114115592,2.1279,-3.322,145.64,41.82,0.26826,0.0002,298,3,1,HNO3,EIS,76.3
comp_27,2-(2-furanyl)-1H-benzimidazole,c3ccc2[nH]c(c1ccco1)nc2c3,-6.639034016,-6.751961269,-7.752523941,-7.987358205,-2.755424971,2.1808,213.18,3.883609045,6.481336604,2.92454839,4.702942497,1.778394107,3.10921916,-0.114115592,2.1279,-3.322,145.64,41.82,0.26826,0.00003,298,3,1,HNO3,WL,58.61
comp_27,2-(2-furanyl)-1H-benzimidazole,c3ccc2[nH]c(c1ccco1)nc2c3,-6.639034016,-6.751961269,-7.752523941,-7.987358205,-2.755424971,2.1808,213.18,3.883609045,6.481336604,2.92454839,4.702942497,1.778394107,3.10921916,-0.114115592,2.1279,-3.322,145.64,41.82,0.26826,0.00005,298,3,1,HNO3,WL,62.4
comp_27,2-(2-furanyl)-1H-benzimidazole,c3ccc2[nH]c(c1ccco1)nc2c3,-6.639034016,-6.751961269,-7.752523941,-7.987358205,-2.755424971,2.1808,213.18,3.883609045,6.481336604,2.92454839,4.702942497,1.778394107,3.10921916,-0.114115592,2.1279,-3.322,145.64,41.82,0.26826,0.00009,298,3,1,HNO3,WL,68.56
comp_27,2-(2-furanyl)-1H-benzimidazole,c3ccc2[nH]c(c1ccco1)nc2c3,-6.639034016,-6.751961269,-7.752523941,-7.987358205,-2.755424971,2.1808,213.18,3.883609045,6.481336604,2.92454839,4.702942497,1.778394107,3.10921916,-0.114115592,2.1279,-3.322,145.64,41.82,0.26826,0.0002,298,3,1,HNO3,WL,73.62
comp_29,2-(4-thiazolyl) benzimidazole,c3ccc2[nH]c(c1cscn1)nc2c3,-6.719307606,-7.092919939,-7.698645397,-7.9538882,-2.730118382,2.9727,223.87,3.989189224,6.607253376,2.896543356,4.751898366,1.85535501,3.042616907,-0.135768284,1.7705,-2.657,150.65,69.81,0.37365,0.00003,298,3,1,HNO3,PDP,68.56
comp_29,2-(4-thiazolyl) benzimidazole,c3ccc2[nH]c(c1cscn1)nc2c3,-6.719307606,-7.092919939,-7.698645397,-7.9538882,-2.730118382,2.9727,223.87,3.989189224,6.607253376,2.896543356,4.751898366,1.85535501,3.042616907,-0.135768284,1.7705,-2.657,150.65,69.81,0.37365,0.00005,298,3,1,HNO3,PDP,78.56
comp_29,2-(4-thiazolyl) benzimidazole,c3ccc2[nH]c(c1cscn1)nc2c3,-6.719307606,-7.092919939,-7.698645397,-7.9538882,-2.730118382,2.9727,223.87,3.989189224,6.607253376,2.896543356,4.751898366,1.85535501,3.042616907,-0.135768284,1.7705,-2.657,150.65,69.81,0.37365,0.00009,298,3,1,HNO3,PDP,82.48
comp_29,2-(4-thiazolyl) benzimidazole,c3ccc2[nH]c(c1cscn1)nc2c3,-6.719307606,-7.092919939,-7.698645397,-7.9538882,-2.730118382,2.9727,223.87,3.989189224,6.607253376,2.896543356,4.751898366,1.85535501,3.042616907,-0.135768284,1.7705,-2.657,150.65,69.81,0.37365,0.0002,298,3,1,HNO3,PDP,90.08
comp_29,2-(4-thiazolyl) benzimidazole,c3ccc2[nH]c(c1cscn1)nc2c3,-6.719307606,-7.092919939,-7.698645397,-7.9538882,-2.730118382,2.9727,223.87,3.989189224,6.607253376,2.896543356,4.751898366,1.85535501,3.042616907,-0.135768284,1.7705,-2.657,150.65,69.81,0.37365,0.00003,298,3,1,HNO3,EIS,75.4
comp_29,2-(4-thiazolyl) benzimidazole,c3ccc2[nH]c(c1cscn1)nc2c3,-6.719307606,-7.092919939,-7.698645397,-7.9538882,-2.730118382,2.9727,223.87,3.989189224,6.607253376,2.896543356,4.751898366,1.85535501,3.042616907,-0.135768284,1.7705,-2.657,150.65,69.81,0.37365,0.00005,298,3,1,HNO3,EIS,88.6
comp_29,2-(4-thiazolyl) benzimidazole,c3ccc2[nH]c(c1cscn1)nc2c3,-6.719307606,-7.092919939,-7.698645397,-7.9538882,-2.730118382,2.9727,223.87,3.989189224,6.607253376,2.896543356,4.751898366,1.85535501,3.042616907,-0.135768284,1.7705,-2.657,150.65,69.81,0.37365,0.00009,298,3,1,HNO3,EIS,91.2
comp_29,2-(4-thiazolyl) benzimidazole,c3ccc2[nH]c(c1cscn1)nc2c3,-6.719307606,-7.092919939,-7.698645397,-7.9538882,-2.730118382,2.9727,223.87,3.989189224,6.607253376,2.896543356,4.751898366,1.85535501,3.042616907,-0.135768284,1.7705,-2.657,150.65,69.81,0.37365,0.0002,298,3,1,HNO3,EIS,96.8
comp_29,2-(4-thiazolyl) benzimidazole,c3ccc2[nH]c(c1cscn1)nc2c3,-6.719307606,-7.092919939,-7.698645397,-7.9538882,-2.730118382,2.9727,223.87,3.989189224,6.607253376,2.896543356,4.751898366,1.85535501,3.042616907,-0.135768284,1.7705,-2.657,150.65,69.81,0.37365,0.00003,298,3,1,HNO3,WL,71.25
comp_29,2-(4-thiazolyl) benzimidazole,c3ccc2[nH]c(c1cscn1)nc2c3,-6.719307606,-7.092919939,-7.698645397,-7.9538882,-2.730118382,2.9727,223.87,3.989189224,6.607253376,2.896543356,4.751898366,1.85535501,3.042616907,-0.135768284,1.7705,-2.657,150.65,69.81,0.37365,0.00005,298,3,1,HNO3,WL,82.62
comp_29,2-(4-thiazolyl) benzimidazole,c3ccc2[nH]c(c1cscn1)nc2c3,-6.719307606,-7.092919939,-7.698645397,-7.9538882,-2.730118382,2.9727,223.87,3.989189224,6.607253376,2.896543356,4.751898366,1.85535501,3.042616907,-0.135768284,1.7705,-2.657,150.65,69.81,0.37365,0.00009,298,3,1,HNO3,WL,88.63
comp_29,2-(4-thiazolyl) benzimidazole,c3ccc2[nH]c(c1cscn1)nc2c3,-6.719307606,-7.092919939,-7.698645397,-7.9538882,-2.730118382,2.9727,223.87,3.989189224,6.607253376,2.896543356,4.751898366,1.85535501,3.042616907,-0.135768284,1.7705,-2.657,150.65,69.81,0.37365,0.0002,298,3,1,HNO3,WL,94.47
comp_30,"2-(1,4,5-triphenyl-
1H-imidazol-2-yl) phenol",Oc1ccccc1c4nc(c2ccccc2)c(c3ccccc3)n4c5ccccc5,-5.768813884,-6.561209452,-6.89999121,-7.109246771,-1.619621709,6.8786,504.55,4.149192175,5.617076936,1.801752143,3.70941454,1.907662396,1.803222134,0.414426296,6.0799,-9.125,306.61,38.05,0.10091,0.000001,298,6,1,HCl,PDP,90.8
comp_30,"2-(1,4,5-triphenyl-
1H-imidazol-2-yl) phenol",Oc1ccccc1c4nc(c2ccccc2)c(c3ccccc3)n4c5ccccc5,-5.768813884,-6.561209452,-6.89999121,-7.109246771,-1.619621709,6.8786,504.55,4.149192175,5.617076936,1.801752143,3.70941454,1.907662396,1.803222134,0.414426296,6.0799,-9.125,306.61,38.05,0.10091,0.00001,298,6,1,HCl,PDP,92.9
comp_30,"2-(1,4,5-triphenyl-
1H-imidazol-2-yl) phenol",Oc1ccccc1c4nc(c2ccccc2)c(c3ccccc3)n4c5ccccc5,-5.768813884,-6.561209452,-6.89999121,-7.109246771,-1.619621709,6.8786,504.55,4.149192175,5.617076936,1.801752143,3.70941454,1.907662396,1.803222134,0.414426296,6.0799,-9.125,306.61,38.05,0.10091,0.0001,298,6,1,HCl,PDP,93.1
comp_30,"2-(1,4,5-triphenyl-
1H-imidazol-2-yl) phenol",Oc1ccccc1c4nc(c2ccccc2)c(c3ccccc3)n4c5ccccc5,-5.768813884,-6.561209452,-6.89999121,-7.109246771,-1.619621709,6.8786,504.55,4.149192175,5.617076936,1.801752143,3.70941454,1.907662396,1.803222134,0.414426296,6.0799,-9.125,306.61,38.05,0.10091,0.001,298,6,1,HCl,PDP,94.4
comp_30,"2-(1,4,5-triphenyl-
1H-imidazol-2-yl) phenol",Oc1ccccc1c4nc(c2ccccc2)c(c3ccccc3)n4c5ccccc5,-5.768813884,-6.561209452,-6.89999121,-7.109246771,-1.619621709,6.8786,504.55,4.149192175,5.617076936,1.801752143,3.70941454,1.907662396,1.803222134,0.414426296,6.0799,-9.125,306.61,38.05,0.10091,0.000001,298,6,1,HCl,EIS,90.2
comp_30,"2-(1,4,5-triphenyl-
1H-imidazol-2-yl) phenol",Oc1ccccc1c4nc(c2ccccc2)c(c3ccccc3)n4c5ccccc5,-5.768813884,-6.561209452,-6.89999121,-7.109246771,-1.619621709,6.8786,504.55,4.149192175,5.617076936,1.801752143,3.70941454,1.907662396,1.803222134,0.414426296,6.0799,-9.125,306.61,38.05,0.10091,0.00001,298,6,1,HCl,EIS,92.7
comp_30,"2-(1,4,5-triphenyl-
1H-imidazol-2-yl) phenol",Oc1ccccc1c4nc(c2ccccc2)c(c3ccccc3)n4c5ccccc5,-5.768813884,-6.561209452,-6.89999121,-7.109246771,-1.619621709,6.8786,504.55,4.149192175,5.617076936,1.801752143,3.70941454,1.907662396,1.803222134,0.414426296,6.0799,-9.125,306.61,38.05,0.10091,0.0001,298,6,1,HCl,EIS,92.8
comp_30,"2-(1,4,5-triphenyl-
1H-imidazol-2-yl) phenol",Oc1ccccc1c4nc(c2ccccc2)c(c3ccccc3)n4c5ccccc5,-5.768813884,-6.561209452,-6.89999121,-7.109246771,-1.619621709,6.8786,504.55,4.149192175,5.617076936,1.801752143,3.70941454,1.907662396,1.803222134,0.414426296,6.0799,-9.125,306.61,38.05,0.10091,0.001,298,6,1,HCl,EIS,94
comp_30,"2-(1,4,5-triphenyl-
1H-imidazol-2-yl) phenol",Oc1ccccc1c4nc(c2ccccc2)c(c3ccccc3)n4c5ccccc5,-5.768813884,-6.561209452,-6.89999121,-7.109246771,-1.619621709,6.8786,504.55,4.149192175,5.617076936,1.801752143,3.70941454,1.907662396,1.803222134,0.414426296,6.0799,-9.125,306.61,38.05,0.10091,0.000001,298,6,1,HCl,WL,91
comp_30,"2-(1,4,5-triphenyl-
1H-imidazol-2-yl) phenol",Oc1ccccc1c4nc(c2ccccc2)c(c3ccccc3)n4c5ccccc5,-5.768813884,-6.561209452,-6.89999121,-7.109246771,-1.619621709,6.8786,504.55,4.149192175,5.617076936,1.801752143,3.70941454,1.907662396,1.803222134,0.414426296,6.0799,-9.125,306.61,38.05,0.10091,0.00001,298,6,1,HCl,WL,93
comp_30,"2-(1,4,5-triphenyl-
1H-imidazol-2-yl) phenol",Oc1ccccc1c4nc(c2ccccc2)c(c3ccccc3)n4c5ccccc5,-5.768813884,-6.561209452,-6.89999121,-7.109246771,-1.619621709,6.8786,504.55,4.149192175,5.617076936,1.801752143,3.70941454,1.907662396,1.803222134,0.414426296,6.0799,-9.125,306.61,38.05,0.10091,0.0001,298,6,1,HCl,WL,93.4
comp_30,"2-(1,4,5-triphenyl-
1H-imidazol-2-yl) phenol",Oc1ccccc1c4nc(c2ccccc2)c(c3ccccc3)n4c5ccccc5,-5.768813884,-6.561209452,-6.89999121,-7.109246771,-1.619621709,6.8786,504.55,4.149192175,5.617076936,1.801752143,3.70941454,1.907662396,1.803222134,0.414426296,6.0799,-9.125,306.61,38.05,0.10091,0.001,298,6,1,HCl,WL,94.9
comp_30,"2-(1,4,5-triphenyl-
1H-imidazol-2-yl) phenol",Oc1ccccc1c4nc(c2ccccc2)c(c3ccccc3)n4c5ccccc5,-5.768813884,-6.561209452,-6.89999121,-7.109246771,-1.619621709,6.8786,504.55,4.149192175,5.617076936,1.801752143,3.70941454,1.907662396,1.803222134,0.414426296,6.0799,-9.125,306.61,38.05,0.10091,0.001,298,6,1,HCl,PDP,94.4
comp_30,"2-(1,4,5-triphenyl-
1H-imidazol-2-yl) phenol",Oc1ccccc1c4nc(c2ccccc2)c(c3ccccc3)n4c5ccccc5,-5.768813884,-6.561209452,-6.89999121,-7.109246771,-1.619621709,6.8786,504.55,4.149192175,5.617076936,1.801752143,3.70941454,1.907662396,1.803222134,0.414426296,6.0799,-9.125,306.61,38.05,0.10091,0.001,308,6,1,HCl,PDP,92.9
comp_30,"2-(1,4,5-triphenyl-
1H-imidazol-2-yl) phenol",Oc1ccccc1c4nc(c2ccccc2)c(c3ccccc3)n4c5ccccc5,-5.768813884,-6.561209452,-6.89999121,-7.109246771,-1.619621709,6.8786,504.55,4.149192175,5.617076936,1.801752143,3.70941454,1.907662396,1.803222134,0.414426296,6.0799,-9.125,306.61,38.05,0.10091,0.001,318,6,1,HCl,PDP,90.9
comp_30,"2-(1,4,5-triphenyl-
1H-imidazol-2-yl) phenol",Oc1ccccc1c4nc(c2ccccc2)c(c3ccccc3)n4c5ccccc5,-5.768813884,-6.561209452,-6.89999121,-7.109246771,-1.619621709,6.8786,504.55,4.149192175,5.617076936,1.801752143,3.70941454,1.907662396,1.803222134,0.414426296,6.0799,-9.125,306.61,38.05,0.10091,0.001,328,6,1,HCl,PDP,89.4
comp_31,"3-methoxy-4-(1,4,5-triphenyl-1H-imidazol-2-yl) phenol",COc1cc(O)ccc1c4nc(c2ccccc2)c(c3ccccc3)n4c5ccccc5,-5.437923427,-6.376444139,-6.771553467,-6.898358527,-1.484925347,3.3961,538.67,3.95299808,5.289772668,1.671533687,3.480653177,1.80911949,1.67414958,0.563449141,6.0099,-9.143,328.87,47.28,0.12449,0.000001,298,6,1,HCl,PDP,89.3
comp_31,"3-methoxy-4-(1,4,5-triphenyl-1H-imidazol-2-yl) phenol",COc1cc(O)ccc1c4nc(c2ccccc2)c(c3ccccc3)n4c5ccccc5,-5.437923427,-6.376444139,-6.771553467,-6.898358527,-1.484925347,3.3961,538.67,3.95299808,5.289772668,1.671533687,3.480653177,1.80911949,1.67414958,0.563449141,6.0099,-9.143,328.87,47.28,0.12449,0.00001,298,6,1,HCl,PDP,91.4
comp_31,"3-methoxy-4-(1,4,5-triphenyl-1H-imidazol-2-yl) phenol",COc1cc(O)ccc1c4nc(c2ccccc2)c(c3ccccc3)n4c5ccccc5,-5.437923427,-6.376444139,-6.771553467,-6.898358527,-1.484925347,3.3961,538.67,3.95299808,5.289772668,1.671533687,3.480653177,1.80911949,1.67414958,0.563449141,6.0099,-9.143,328.87,47.28,0.12449,0.0001,298,6,1,HCl,PDP,94.7
comp_31,"3-methoxy-4-(1,4,5-triphenyl-1H-imidazol-2-yl) phenol",COc1cc(O)ccc1c4nc(c2ccccc2)c(c3ccccc3)n4c5ccccc5,-5.437923427,-6.376444139,-6.771553467,-6.898358527,-1.484925347,3.3961,538.67,3.95299808,5.289772668,1.671533687,3.480653177,1.80911949,1.67414958,0.563449141,6.0099,-9.143,328.87,47.28,0.12449,0.001,298,6,1,HCl,PDP,96.2
comp_31,"3-methoxy-4-(1,4,5-triphenyl-1H-imidazol-2-yl) phenol",COc1cc(O)ccc1c4nc(c2ccccc2)c(c3ccccc3)n4c5ccccc5,-5.437923427,-6.376444139,-6.771553467,-6.898358527,-1.484925347,3.3961,538.67,3.95299808,5.289772668,1.671533687,3.480653177,1.80911949,1.67414958,0.563449141,6.0099,-9.143,328.87,47.28,0.12449,0.000001,298,6,1,HCl,EIS,88.5
comp_31,"3-methoxy-4-(1,4,5-triphenyl-1H-imidazol-2-yl) phenol",COc1cc(O)ccc1c4nc(c2ccccc2)c(c3ccccc3)n4c5ccccc5,-5.437923427,-6.376444139,-6.771553467,-6.898358527,-1.484925347,3.3961,538.67,3.95299808,5.289772668,1.671533687,3.480653177,1.80911949,1.67414958,0.563449141,6.0099,-9.143,328.87,47.28,0.12449,0.00001,298,6,1,HCl,EIS,90.6
comp_31,"3-methoxy-4-(1,4,5-triphenyl-1H-imidazol-2-yl) phenol",COc1cc(O)ccc1c4nc(c2ccccc2)c(c3ccccc3)n4c5ccccc5,-5.437923427,-6.376444139,-6.771553467,-6.898358527,-1.484925347,3.3961,538.67,3.95299808,5.289772668,1.671533687,3.480653177,1.80911949,1.67414958,0.563449141,6.0099,-9.143,328.87,47.28,0.12449,0.0001,298,6,1,HCl,EIS,94.3
comp_31,"3-methoxy-4-(1,4,5-triphenyl-1H-imidazol-2-yl) phenol",COc1cc(O)ccc1c4nc(c2ccccc2)c(c3ccccc3)n4c5ccccc5,-5.437923427,-6.376444139,-6.771553467,-6.898358527,-1.484925347,3.3961,538.67,3.95299808,5.289772668,1.671533687,3.480653177,1.80911949,1.67414958,0.563449141,6.0099,-9.143,328.87,47.28,0.12449,0.001,298,6,1,HCl,EIS,95.4
comp_31,"3-methoxy-4-(1,4,5-triphenyl-1H-imidazol-2-yl) phenol",COc1cc(O)ccc1c4nc(c2ccccc2)c(c3ccccc3)n4c5ccccc5,-5.437923427,-6.376444139,-6.771553467,-6.898358527,-1.484925347,3.3961,538.67,3.95299808,5.289772668,1.671533687,3.480653177,1.80911949,1.67414958,0.563449141,6.0099,-9.143,328.87,47.28,0.12449,0.000001,298,6,1,HCl,WL,90.2
comp_31,"3-methoxy-4-(1,4,5-triphenyl-1H-imidazol-2-yl) phenol",COc1cc(O)ccc1c4nc(c2ccccc2)c(c3ccccc3)n4c5ccccc5,-5.437923427,-6.376444139,-6.771553467,-6.898358527,-1.484925347,3.3961,538.67,3.95299808,5.289772668,1.671533687,3.480653177,1.80911949,1.67414958,0.563449141,6.0099,-9.143,328.87,47.28,0.12449,0.00001,298,6,1,HCl,WL,91.3
comp_31,"3-methoxy-4-(1,4,5-triphenyl-1H-imidazol-2-yl) phenol",COc1cc(O)ccc1c4nc(c2ccccc2)c(c3ccccc3)n4c5ccccc5,-5.437923427,-6.376444139,-6.771553467,-6.898358527,-1.484925347,3.3961,538.67,3.95299808,5.289772668,1.671533687,3.480653177,1.80911949,1.67414958,0.563449141,6.0099,-9.143,328.87,47.28,0.12449,0.0001,298,6,1,HCl,WL,94.9
comp_31,"3-methoxy-4-(1,4,5-triphenyl-1H-imidazol-2-yl) phenol",COc1cc(O)ccc1c4nc(c2ccccc2)c(c3ccccc3)n4c5ccccc5,-5.437923427,-6.376444139,-6.771553467,-6.898358527,-1.484925347,3.3961,538.67,3.95299808,5.289772668,1.671533687,3.480653177,1.80911949,1.67414958,0.563449141,6.0099,-9.143,328.87,47.28,0.12449,0.001,298,6,1,HCl,WL,96.4
comp_31,"3-methoxy-4-(1,4,5-triphenyl-1H-imidazol-2-yl) phenol",COc1cc(O)ccc1c4nc(c2ccccc2)c(c3ccccc3)n4c5ccccc5,-5.437923427,-6.376444139,-6.771553467,-6.898358527,-1.484925347,3.3961,538.67,3.95299808,5.289772668,1.671533687,3.480653177,1.80911949,1.67414958,0.563449141,6.0099,-9.143,328.87,47.28,0.12449,0.001,298,6,1,HCl,PDP,96.2
comp_31,"3-methoxy-4-(1,4,5-triphenyl-1H-imidazol-2-yl) phenol",COc1cc(O)ccc1c4nc(c2ccccc2)c(c3ccccc3)n4c5ccccc5,-5.437923427,-6.376444139,-6.771553467,-6.898358527,-1.484925347,3.3961,538.67,3.95299808,5.289772668,1.671533687,3.480653177,1.80911949,1.67414958,0.563449141,6.0099,-9.143,328.87,47.28,0.12449,0.001,308,6,1,HCl,PDP,94.4
comp_31,"3-methoxy-4-(1,4,5-triphenyl-1H-imidazol-2-yl) phenol",COc1cc(O)ccc1c4nc(c2ccccc2)c(c3ccccc3)n4c5ccccc5,-5.437923427,-6.376444139,-6.771553467,-6.898358527,-1.484925347,3.3961,538.67,3.95299808,5.289772668,1.671533687,3.480653177,1.80911949,1.67414958,0.563449141,6.0099,-9.143,328.87,47.28,0.12449,0.001,318,6,1,HCl,PDP,92.4
comp_31,"3-methoxy-4-(1,4,5-triphenyl-1H-imidazol-2-yl) phenol",COc1cc(O)ccc1c4nc(c2ccccc2)c(c3ccccc3)n4c5ccccc5,-5.437923427,-6.376444139,-6.771553467,-6.898358527,-1.484925347,3.3961,538.67,3.95299808,5.289772668,1.671533687,3.480653177,1.80911949,1.67414958,0.563449141,6.0099,-9.143,328.87,47.28,0.12449,0.001,328,6,1,HCl,PDP,90.4
comp_32,"4-[2-(1-Naphthalenyl)diazenyl]-1,5-naphthalenediol",OC1=CC=C(N=NC2=CC=CC=3C=CC=CC23)C=4C(O)=CC=CC14,-5.79602527,-6.404743981,-6.811826319,-7.20856833,-2.564673154,1.8951,398.6,3.231352117,5.655131243,2.713546104,4.184338673,1.47079257,2.976063806,0.214619881,5.5592,-6.728,237.94,65.18,0.20686,0.0001,303,6,2,HNO3,PDP,77.8
comp_32,"4-[2-(1-Naphthalenyl)diazenyl]-1,5-naphthalenediol",OC1=CC=C(N=NC2=CC=CC=3C=CC=CC23)C=4C(O)=CC=CC14,-5.79602527,-6.404743981,-6.811826319,-7.20856833,-2.564673154,1.8951,398.6,3.231352117,5.655131243,2.713546104,4.184338673,1.47079257,2.976063806,0.214619881,5.5592,-6.728,237.94,65.18,0.20686,0.0000005,303,6,2,HNO3,WL,64.7
comp_32,"4-[2-(1-Naphthalenyl)diazenyl]-1,5-naphthalenediol",OC1=CC=C(N=NC2=CC=CC=3C=CC=CC23)C=4C(O)=CC=CC14,-5.79602527,-6.404743981,-6.811826319,-7.20856833,-2.564673154,1.8951,398.6,3.231352117,5.655131243,2.713546104,4.184338673,1.47079257,2.976063806,0.214619881,5.5592,-6.728,237.94,65.18,0.20686,0.000001,303,6,2,HNO3,WL,67.1
comp_32,"4-[2-(1-Naphthalenyl)diazenyl]-1,5-naphthalenediol",OC1=CC=C(N=NC2=CC=CC=3C=CC=CC23)C=4C(O)=CC=CC14,-5.79602527,-6.404743981,-6.811826319,-7.20856833,-2.564673154,1.8951,398.6,3.231352117,5.655131243,2.713546104,4.184338673,1.47079257,2.976063806,0.214619881,5.5592,-6.728,237.94,65.18,0.20686,0.000005,303,6,2,HNO3,WL,67.6
comp_32,"4-[2-(1-Naphthalenyl)diazenyl]-1,5-naphthalenediol",OC1=CC=C(N=NC2=CC=CC=3C=CC=CC23)C=4C(O)=CC=CC14,-5.79602527,-6.404743981,-6.811826319,-7.20856833,-2.564673154,1.8951,398.6,3.231352117,5.655131243,2.713546104,4.184338673,1.47079257,2.976063806,0.214619881,5.5592,-6.728,237.94,65.18,0.20686,0.00001,303,6,2,HNO3,WL,68.5
