Repository: aveucoloap/Machine-Learning-corrosion-study

File: comp1-502_datasetQM_20220608.csv (part 4 of 61)
comp_ref,Compound,smiles,HOMO,HOMO_1,HOMO_2,HOMO_3,LUMO,Dipole,Polar,Egap,IP,EA,Electronegativity,Chemical hardness,Electrophilicity,deltaN,cLogP,cLogS,Total Surface Area,Polar Surface Area,Relative PSA,ConcInh_M,TempK,Time_H,Med_ConcM,Med_ID,Method,IE
comp_32,"4-[2-(1-Naphthalenyl)diazenyl]-1,5-naphthalenediol",OC1=CC=C(N=NC2=CC=CC=3C=CC=CC23)C=4C(O)=CC=CC14,-5.79602527,-6.404743981,-6.811826319,-7.20856833,-2.564673154,1.8951,398.6,3.231352117,5.655131243,2.713546104,4.184338673,1.47079257,2.976063806,0.214619881,5.5592,-6.728,237.94,65.18,0.20686,0.00005,303,6,2,HNO3,WL,74.6
comp_32,"4-[2-(1-Naphthalenyl)diazenyl]-1,5-naphthalenediol",OC1=CC=C(N=NC2=CC=CC=3C=CC=CC23)C=4C(O)=CC=CC14,-5.79602527,-6.404743981,-6.811826319,-7.20856833,-2.564673154,1.8951,398.6,3.231352117,5.655131243,2.713546104,4.184338673,1.47079257,2.976063806,0.214619881,5.5592,-6.728,237.94,65.18,0.20686,0.0001,303,6,2,HNO3,WL,78.5
comp_32,"4-[2-(1-Naphthalenyl)diazenyl]-1,5-naphthalenediol",OC1=CC=C(N=NC2=CC=CC=3C=CC=CC23)C=4C(O)=CC=CC14,-5.79602527,-6.404743981,-6.811826319,-7.20856833,-2.564673154,1.8951,398.6,3.231352117,5.655131243,2.713546104,4.184338673,1.47079257,2.976063806,0.214619881,5.5592,-6.728,237.94,65.18,0.20686,0.0001,303,6,2,NaOH,PDP,58.5
comp_33,"4-[2-(2-Naphthalenyl)diazenyl]-1,5-naphthalenediol",OC1=CC=C(N=NC=2C=CC=3C=CC=CC3C2)C=4C(O)=CC=CC14,-5.799834864,-6.418893902,-6.858629903,-7.123940919,-2.529026238,2.1268,408.18,3.270808627,5.657214003,2.680249979,4.168731991,1.488482012,2.918800207,0.222554258,5.5592,-6.728,237.94,65.18,0.20686,0.0001,303,6,2,HNO3,PDP,76.3
comp_33,"4-[2-(2-Naphthalenyl)diazenyl]-1,5-naphthalenediol",OC1=CC=C(N=NC=2C=CC=3C=CC=CC3C2)C=4C(O)=CC=CC14,-5.799834864,-6.418893902,-6.858629903,-7.123940919,-2.529026238,2.1268,408.18,3.270808627,5.657214003,2.680249979,4.168731991,1.488482012,2.918800207,0.222554258,5.5592,-6.728,237.94,65.18,0.20686,0.0000005,303,6,2,HNO3,WL,64.7
comp_33,"4-[2-(2-Naphthalenyl)diazenyl]-1,5-naphthalenediol",OC1=CC=C(N=NC=2C=CC=3C=CC=CC3C2)C=4C(O)=CC=CC14,-5.799834864,-6.418893902,-6.858629903,-7.123940919,-2.529026238,2.1268,408.18,3.270808627,5.657214003,2.680249979,4.168731991,1.488482012,2.918800207,0.222554258,5.5592,-6.728,237.94,65.18,0.20686,0.000001,303,6,2,HNO3,WL,65.6
comp_33,"4-[2-(2-Naphthalenyl)diazenyl]-1,5-naphthalenediol",OC1=CC=C(N=NC=2C=CC=3C=CC=CC3C2)C=4C(O)=CC=CC14,-5.799834864,-6.418893902,-6.858629903,-7.123940919,-2.529026238,2.1268,408.18,3.270808627,5.657214003,2.680249979,4.168731991,1.488482012,2.918800207,0.222554258,5.5592,-6.728,237.94,65.18,0.20686,0.000005,303,6,2,HNO3,WL,65.9
comp_33,"4-[2-(2-Naphthalenyl)diazenyl]-1,5-naphthalenediol",OC1=CC=C(N=NC=2C=CC=3C=CC=CC3C2)C=4C(O)=CC=CC14,-5.799834864,-6.418893902,-6.858629903,-7.123940919,-2.529026238,2.1268,408.18,3.270808627,5.657214003,2.680249979,4.168731991,1.488482012,2.918800207,0.222554258,5.5592,-6.728,237.94,65.18,0.20686,0.00001,303,6,2,HNO3,WL,67.2
comp_33,"4-[2-(2-Naphthalenyl)diazenyl]-1,5-naphthalenediol",OC1=CC=C(N=NC=2C=CC=3C=CC=CC3C2)C=4C(O)=CC=CC14,-5.799834864,-6.418893902,-6.858629903,-7.123940919,-2.529026238,2.1268,408.18,3.270808627,5.657214003,2.680249979,4.168731991,1.488482012,2.918800207,0.222554258,5.5592,-6.728,237.94,65.18,0.20686,0.00005,303,6,2,HNO3,WL,73.3
comp_33,"4-[2-(2-Naphthalenyl)diazenyl]-1,5-naphthalenediol",OC1=CC=C(N=NC=2C=CC=3C=CC=CC3C2)C=4C(O)=CC=CC14,-5.799834864,-6.418893902,-6.858629903,-7.123940919,-2.529026238,2.1268,408.18,3.270808627,5.657214003,2.680249979,4.168731991,1.488482012,2.918800207,0.222554258,5.5592,-6.728,237.94,65.18,0.20686,0.0001,303,6,2,HNO3,WL,77.6
comp_33,"4-[2-(2-Naphthalenyl)diazenyl]-1,5-naphthalenediol",OC1=CC=C(N=NC=2C=CC=3C=CC=CC3C2)C=4C(O)=CC=CC14,-5.799834864,-6.418893902,-6.858629903,-7.123940919,-2.529026238,2.1268,408.18,3.270808627,5.657214003,2.680249979,4.168731991,1.488482012,2.918800207,0.222554258,5.5592,-6.728,237.94,65.18,0.20686,0.0001,303,6,2,NaOH,PDP,53.4
comp_34,"4-[2-(4-Methoxyphenyl)diazenyl]-1,5-naphthalenediol",OC1=CC=C(N=NC2=CC=C(OC)C=C2)C=3C(O)=CC=CC13,-5.702962329,-6.594951571,-6.761485254,-7.277957365,-2.812296769,2.3277,426.7,2.890665561,5.562101446,3.004989112,4.283545279,1.278556167,3.587789224,0.169296216,4.2948,-5.14,225.6,74.41,0.2625,0.0001,303,6,2,HNO3,PDP,75.9
comp_34,"4-[2-(4-Methoxyphenyl)diazenyl]-1,5-naphthalenediol",OC1=CC=C(N=NC2=CC=C(OC)C=C2)C=3C(O)=CC=CC13,-5.702962329,-6.594951571,-6.761485254,-7.277957365,-2.812296769,2.3277,426.7,2.890665561,5.562101446,3.004989112,4.283545279,1.278556167,3.587789224,0.169296216,4.2948,-5.14,225.6,74.41,0.2625,0.0000005,303,6,2,HNO3,WL,64.3
comp_34,"4-[2-(4-Methoxyphenyl)diazenyl]-1,5-naphthalenediol",OC1=CC=C(N=NC2=CC=C(OC)C=C2)C=3C(O)=CC=CC13,-5.702962329,-6.594951571,-6.761485254,-7.277957365,-2.812296769,2.3277,426.7,2.890665561,5.562101446,3.004989112,4.283545279,1.278556167,3.587789224,0.169296216,4.2948,-5.14,225.6,74.41,0.2625,0.000001,303,6,2,HNO3,WL,64.4
comp_34,"4-[2-(4-Methoxyphenyl)diazenyl]-1,5-naphthalenediol",OC1=CC=C(N=NC2=CC=C(OC)C=C2)C=3C(O)=CC=CC13,-5.702962329,-6.594951571,-6.761485254,-7.277957365,-2.812296769,2.3277,426.7,2.890665561,5.562101446,3.004989112,4.283545279,1.278556167,3.587789224,0.169296216,4.2948,-5.14,225.6,74.41,0.2625,0.000005,303,6,2,HNO3,WL,64.6
comp_34,"4-[2-(4-Methoxyphenyl)diazenyl]-1,5-naphthalenediol",OC1=CC=C(N=NC2=CC=C(OC)C=C2)C=3C(O)=CC=CC13,-5.702962329,-6.594951571,-6.761485254,-7.277957365,-2.812296769,2.3277,426.7,2.890665561,5.562101446,3.004989112,4.283545279,1.278556167,3.587789224,0.169296216,4.2948,-5.14,225.6,74.41,0.2625,0.00001,303,6,2,HNO3,WL,65.7
comp_34,"4-[2-(4-Methoxyphenyl)diazenyl]-1,5-naphthalenediol",OC1=CC=C(N=NC2=CC=C(OC)C=C2)C=3C(O)=CC=CC13,-5.702962329,-6.594951571,-6.761485254,-7.277957365,-2.812296769,2.3277,426.7,2.890665561,5.562101446,3.004989112,4.283545279,1.278556167,3.587789224,0.169296216,4.2948,-5.14,225.6,74.41,0.2625,0.00005,303,6,2,HNO3,WL,72.9
comp_34,"4-[2-(4-Methoxyphenyl)diazenyl]-1,5-naphthalenediol",OC1=CC=C(N=NC2=CC=C(OC)C=C2)C=3C(O)=CC=CC13,-5.702962329,-6.594951571,-6.761485254,-7.277957365,-2.812296769,2.3277,426.7,2.890665561,5.562101446,3.004989112,4.283545279,1.278556167,3.587789224,0.169296216,4.2948,-5.14,225.6,74.41,0.2625,0.0001,303,6,2,HNO3,WL,76.4
comp_34,"4-[2-(4-Methoxyphenyl)diazenyl]-1,5-naphthalenediol",OC1=CC=C(N=NC2=CC=C(OC)C=C2)C=3C(O)=CC=CC13,-5.702962329,-6.594951571,-6.761485254,-7.277957365,-2.812296769,2.3277,426.7,2.890665561,5.562101446,3.004989112,4.283545279,1.278556167,3.587789224,0.169296216,4.2948,-5.14,225.6,74.41,0.2625,0.0001,303,6,2,NaOH,PDP,50.5
comp_35,"4-[2-(4-Methylphenyl)diazenyl]-1,5-naphthalenediol",OC1=CC=C(N=NC2=CC=C(C=C2)C)C=3C(O)=CC=CC13,-5.783235919,-6.695089472,-6.997680087,-7.337822415,-2.441949802,2.6098,343.05,3.341286117,5.639662386,2.593243531,4.116452959,1.523209428,2.781164667,0.251801909,4.7087,-5.466,215.6,65.18,0.22829,0.0001,303,6,2,HNO3,PDP,72.1
comp_35,"4-[2-(4-Methylphenyl)diazenyl]-1,5-naphthalenediol",OC1=CC=C(N=NC2=CC=C(C=C2)C)C=3C(O)=CC=CC13,-5.783235919,-6.695089472,-6.997680087,-7.337822415,-2.441949802,2.6098,343.05,3.341286117,5.639662386,2.593243531,4.116452959,1.523209428,2.781164667,0.251801909,4.7087,-5.466,215.6,65.18,0.22829,0.0000005,303,6,2,HNO3,WL,61.3
comp_35,"4-[2-(4-Methylphenyl)diazenyl]-1,5-naphthalenediol",OC1=CC=C(N=NC2=CC=C(C=C2)C)C=3C(O)=CC=CC13,-5.783235919,-6.695089472,-6.997680087,-7.337822415,-2.441949802,2.6098,343.05,3.341286117,5.639662386,2.593243531,4.116452959,1.523209428,2.781164667,0.251801909,4.7087,-5.466,215.6,65.18,0.22829,0.000001,303,6,2,HNO3,WL,61.5
comp_35,"4-[2-(4-Methylphenyl)diazenyl]-1,5-naphthalenediol",OC1=CC=C(N=NC2=CC=C(C=C2)C)C=3C(O)=CC=CC13,-5.783235919,-6.695089472,-6.997680087,-7.337822415,-2.441949802,2.6098,343.05,3.341286117,5.639662386,2.593243531,4.116452959,1.523209428,2.781164667,0.251801909,4.7087,-5.466,215.6,65.18,0.22829,0.000005,303,6,2,HNO3,WL,62.4
comp_35,"4-[2-(4-Methylphenyl)diazenyl]-1,5-naphthalenediol",OC1=CC=C(N=NC2=CC=C(C=C2)C)C=3C(O)=CC=CC13,-5.783235919,-6.695089472,-6.997680087,-7.337822415,-2.441949802,2.6098,343.05,3.341286117,5.639662386,2.593243531,4.116452959,1.523209428,2.781164667,0.251801909,4.7087,-5.466,215.6,65.18,0.22829,0.00001,303,6,2,HNO3,WL,65.4
comp_35,"4-[2-(4-Methylphenyl)diazenyl]-1,5-naphthalenediol",OC1=CC=C(N=NC2=CC=C(C=C2)C)C=3C(O)=CC=CC13,-5.783235919,-6.695089472,-6.997680087,-7.337822415,-2.441949802,2.6098,343.05,3.341286117,5.639662386,2.593243531,4.116452959,1.523209428,2.781164667,0.251801909,4.7087,-5.466,215.6,65.18,0.22829,0.00005,303,6,2,HNO3,WL,72
comp_35,"4-[2-(4-Methylphenyl)diazenyl]-1,5-naphthalenediol",OC1=CC=C(N=NC2=CC=C(C=C2)C)C=3C(O)=CC=CC13,-5.783235919,-6.695089472,-6.997680087,-7.337822415,-2.441949802,2.6098,343.05,3.341286117,5.639662386,2.593243531,4.116452959,1.523209428,2.781164667,0.251801909,4.7087,-5.466,215.6,65.18,0.22829,0.0001,303,6,2,HNO3,WL,75
comp_35,"4-[2-(4-Methylphenyl)diazenyl]-1,5-naphthalenediol",OC1=CC=C(N=NC2=CC=C(C=C2)C)C=3C(O)=CC=CC13,-5.783235919,-6.695089472,-6.997680087,-7.337822415,-2.441949802,2.6098,343.05,3.341286117,5.639662386,2.593243531,4.116452959,1.523209428,2.781164667,0.251801909,4.7087,-5.466,215.6,65.18,0.22829,0.0001,303,6,2,NaOH,PDP,45.1
comp_36,"4-[2-(2-Methylphenyl)diazenyl]-1,5-naphthalenediol",OC1=CC=C(N=NC=2C=CC=CC2C)C=3C(O)=CC=CC13,-5.792759904,-6.677946299,-7.093192053,-7.221629796,-2.419636465,1.9299,337.22,3.373123439,5.65560981,2.545979857,4.100794833,1.554814977,2.703942031,0.25675413,4.7087,-5.466,215.6,65.18,0.22829,0.0001,303,6,2,HNO3,PDP,69.4
comp_36,"4-[2-(2-Methylphenyl)diazenyl]-1,5-naphthalenediol",OC1=CC=C(N=NC=2C=CC=CC2C)C=3C(O)=CC=CC13,-5.792759904,-6.677946299,-7.093192053,-7.221629796,-2.419636465,1.9299,337.22,3.373123439,5.65560981,2.545979857,4.100794833,1.554814977,2.703942031,0.25675413,4.7087,-5.466,215.6,65.18,0.22829,0.0000005,303,6,2,HNO3,WL,61
comp_36,"4-[2-(2-Methylphenyl)diazenyl]-1,5-naphthalenediol",OC1=CC=C(N=NC=2C=CC=CC2C)C=3C(O)=CC=CC13,-5.792759904,-6.677946299,-7.093192053,-7.221629796,-2.419636465,1.9299,337.22,3.373123439,5.65560981,2.545979857,4.100794833,1.554814977,2.703942031,0.25675413,4.7087,-5.466,215.6,65.18,0.22829,0.000001,303,6,2,HNO3,WL,61.1
comp_36,"4-[2-(2-Methylphenyl)diazenyl]-1,5-naphthalenediol",OC1=CC=C(N=NC=2C=CC=CC2C)C=3C(O)=CC=CC13,-5.792759904,-6.677946299,-7.093192053,-7.221629796,-2.419636465,1.9299,337.22,3.373123439,5.65560981,2.545979857,4.100794833,1.554814977,2.703942031,0.25675413,4.7087,-5.466,215.6,65.18,0.22829,0.000005,303,6,2,HNO3,WL,61.3
comp_36,"4-[2-(2-Methylphenyl)diazenyl]-1,5-naphthalenediol",OC1=CC=C(N=NC=2C=CC=CC2C)C=3C(O)=CC=CC13,-5.792759904,-6.677946299,-7.093192053,-7.221629796,-2.419636465,1.9299,337.22,3.373123439,5.65560981,2.545979857,4.100794833,1.554814977,2.703942031,0.25675413,4.7087,-5.466,215.6,65.18,0.22829,0.00001,303,6,2,HNO3,WL,64.5
comp_36,"4-[2-(2-Methylphenyl)diazenyl]-1,5-naphthalenediol",OC1=CC=C(N=NC=2C=CC=CC2C)C=3C(O)=CC=CC13,-5.792759904,-6.677946299,-7.093192053,-7.221629796,-2.419636465,1.9299,337.22,3.373123439,5.65560981,2.545979857,4.100794833,1.554814977,2.703942031,0.25675413,4.7087,-5.466,215.6,65.18,0.22829,0.00005,303,6,2,HNO3,WL,71.1
comp_36,"4-[2-(2-Methylphenyl)diazenyl]-1,5-naphthalenediol",OC1=CC=C(N=NC=2C=CC=CC2C)C=3C(O)=CC=CC13,-5.792759904,-6.677946299,-7.093192053,-7.221629796,-2.419636465,1.9299,337.22,3.373123439,5.65560981,2.545979857,4.100794833,1.554814977,2.703942031,0.25675413,4.7087,-5.466,215.6,65.18,0.22829,0.0001,303,6,2,HNO3,WL,74
comp_36,"4-[2-(2-Methylphenyl)diazenyl]-1,5-naphthalenediol",OC1=CC=C(N=NC=2C=CC=CC2C)C=3C(O)=CC=CC13,-5.792759904,-6.677946299,-7.093192053,-7.221629796,-2.419636465,1.9299,337.22,3.373123439,5.65560981,2.545979857,4.100794833,1.554814977,2.703942031,0.25675413,4.7087,-5.466,215.6,65.18,0.22829,0.0001,303,6,2,NaOH,PDP,42.1
comp_37,"1,5-Naphthalenediol, 4-[2-(3-methylphenyl)diazenyl]-",OC1=CC=C(N=NC2=CC=CC(=C2)C)C=3C(O)=CC=CC13,-5.801195434,-6.753321839,-7.030333751,-7.291563058,-2.43759598,2.0346,337.09,3.363599454,5.663079226,2.578083714,4.12058147,1.542497756,2.751898922,0.245976714,4.7087,-5.466,215.6,65.18,0.22829,0.0001,303,6,2,HNO3,PDP,69.2
comp_37,"1,5-Naphthalenediol, 4-[2-(3-methylphenyl)diazenyl]-",OC1=CC=C(N=NC2=CC=CC(=C2)C)C=3C(O)=CC=CC13,-5.801195434,-6.753321839,-7.030333751,-7.291563058,-2.43759598,2.0346,337.09,3.363599454,5.663079226,2.578083714,4.12058147,1.542497756,2.751898922,0.245976714,4.7087,-5.466,215.6,65.18,0.22829,0.0001,303,6,2,NaOH,PDP,38.1
comp_38,"4,8-Bis[2-(1-naphthalenyl)diazenyl]-1,5-naphthalenediol",OC1=CC=C(N=NC2=CC=CC=3C=CC=CC23)C=4C(O)=CC=C(N=NC5=CC=CC=6C=CC=CC56)C14,-5.790582993,-6.415900649,-6.432499595,-6.611006288,-2.716240575,1.5169,621.58,3.074342418,5.634371677,2.867291524,4.2508316,1.383540076,3.265096835,0.180094819,8.9558,-10.826,355.32,89.9,0.20331,0.0001,303,6,2,HNO3,PDP,78.4
comp_38,"4,8-Bis[2-(1-naphthalenyl)diazenyl]-1,5-naphthalenediol",OC1=CC=C(N=NC2=CC=CC=3C=CC=CC23)C=4C(O)=CC=C(N=NC5=CC=CC=6C=CC=CC56)C14,-5.790582993,-6.415900649,-6.432499595,-6.611006288,-2.716240575,1.5169,621.58,3.074342418,5.634371677,2.867291524,4.2508316,1.383540076,3.265096835,0.180094819,8.9558,-10.826,355.32,89.9,0.20331,0.0000005,303,6,2,HNO3,WL,64.4
comp_38,"4,8-Bis[2-(1-naphthalenyl)diazenyl]-1,5-naphthalenediol",OC1=CC=C(N=NC2=CC=CC=3C=CC=CC23)C=4C(O)=CC=C(N=NC5=CC=CC=6C=CC=CC56)C14,-5.790582993,-6.415900649,-6.432499595,-6.611006288,-2.716240575,1.5169,621.58,3.074342418,5.634371677,2.867291524,4.2508316,1.383540076,3.265096835,0.180094819,8.9558,-10.826,355.32,89.9,0.20331,0.000001,303,6,2,HNO3,WL,64.5
comp_38,"4,8-Bis[2-(1-naphthalenyl)diazenyl]-1,5-naphthalenediol",OC1=CC=C(N=NC2=CC=CC=3C=CC=CC23)C=4C(O)=CC=C(N=NC5=CC=CC=6C=CC=CC56)C14,-5.790582993,-6.415900649,-6.432499595,-6.611006288,-2.716240575,1.5169,621.58,3.074342418,5.634371677,2.867291524,4.2508316,1.383540076,3.265096835,0.180094819,8.9558,-10.826,355.32,89.9,0.20331,0.000005,303,6,2,HNO3,WL,64.6
comp_38,"4,8-Bis[2-(1-naphthalenyl)diazenyl]-1,5-naphthalenediol",OC1=CC=C(N=NC2=CC=CC=3C=CC=CC23)C=4C(O)=CC=C(N=NC5=CC=CC=6C=CC=CC56)C14,-5.790582993,-6.415900649,-6.432499595,-6.611006288,-2.716240575,1.5169,621.58,3.074342418,5.634371677,2.867291524,4.2508316,1.383540076,3.265096835,0.180094819,8.9558,-10.826,355.32,89.9,0.20331,0.00001,303,6,2,HNO3,WL,66.2
comp_38,"4,8-Bis[2-(1-naphthalenyl)diazenyl]-1,5-naphthalenediol",OC1=CC=C(N=NC2=CC=CC=3C=CC=CC23)C=4C(O)=CC=C(N=NC5=CC=CC=6C=CC=CC56)C14,-5.790582993,-6.415900649,-6.432499595,-6.611006288,-2.716240575,1.5169,621.58,3.074342418,5.634371677,2.867291524,4.2508316,1.383540076,3.265096835,0.180094819,8.9558,-10.826,355.32,89.9,0.20331,0.00005,303,6,2,HNO3,WL,73.3
comp_38,"4,8-Bis[2-(1-naphthalenyl)diazenyl]-1,5-naphthalenediol",OC1=CC=C(N=NC2=CC=CC=3C=CC=CC23)C=4C(O)=CC=C(N=NC5=CC=CC=6C=CC=CC56)C14,-5.790582993,-6.415900649,-6.432499595,-6.611006288,-2.716240575,1.5169,621.58,3.074342418,5.634371677,2.867291524,4.2508316,1.383540076,3.265096835,0.180094819,8.9558,-10.826,355.32,89.9,0.20331,0.0001,303,6,2,HNO3,WL,80
comp_38,"4,8-Bis[2-(1-naphthalenyl)diazenyl]-1,5-naphthalenediol",OC1=CC=C(N=NC2=CC=CC=3C=CC=CC23)C=4C(O)=CC=C(N=NC5=CC=CC=6C=CC=CC56)C14,-5.790582993,-6.415900649,-6.432499595,-6.611006288,-2.716240575,1.5169,621.58,3.074342418,5.634371677,2.867291524,4.2508316,1.383540076,3.265096835,0.180094819,8.9558,-10.826,355.32,89.9,0.20331,0.0001,303,6,2,NaOH,PDP,65.1
comp_38,"4,8-Bis[2-(1-naphthalenyl)diazenyl]-1,5-naphthalenediol",OC1=CC=C(N=NC2=CC=CC=3C=CC=CC23)C=4C(O)=CC=C(N=NC5=CC=CC=6C=CC=CC56)C14,-5.790582993,-6.415900649,-6.432499595,-6.611006288,-2.716240575,1.5169,621.58,3.074342418,5.634371677,2.867291524,4.2508316,1.383540076,3.265096835,0.180094819,8.9558,-10.826,355.32,89.9,0.20331,0.0001,303,6,2,NaOH,WL,58
comp_39,"4,8-Bis[2-(2-naphthalenyl)diazenyl]-1,5-naphthalenediol",OC1=CC=C(N=NC=2C=CC=3C=CC=CC3C2)C=4C(O)=CC=C(N=NC=5C=CC=6C=CC=CC6C5)C14,-5.815345355,-6.418893902,-6.443928377,-6.710599962,-2.631885278,1.3875,638.5,3.183460077,5.656969372,2.778840641,4.217905007,1.439064366,3.09067528,0.196026668,8.9558,-10.826,355.32,89.9,0.20331,0.0001,303,6,2,HNO3,PDP,76.6
comp_39,"4,8-Bis[2-(2-naphthalenyl)diazenyl]-1,5-naphthalenediol",OC1=CC=C(N=NC=2C=CC=3C=CC=CC3C2)C=4C(O)=CC=C(N=NC=5C=CC=6C=CC=CC6C5)C14,-5.815345355,-6.418893902,-6.443928377,-6.710599962,-2.631885278,1.3875,638.5,3.183460077,5.656969372,2.778840641,4.217905007,1.439064366,3.09067528,0.196026668,8.9558,-10.826,355.32,89.9,0.20331,0.0000005,303,6,2,HNO3,WL,63.4
comp_39,"4,8-Bis[2-(2-naphthalenyl)diazenyl]-1,5-naphthalenediol",OC1=CC=C(N=NC=2C=CC=3C=CC=CC3C2)C=4C(O)=CC=C(N=NC=5C=CC=6C=CC=CC6C5)C14,-5.815345355,-6.418893902,-6.443928377,-6.710599962,-2.631885278,1.3875,638.5,3.183460077,5.656969372,2.778840641,4.217905007,1.439064366,3.09067528,0.196026668,8.9558,-10.826,355.32,89.9,0.20331,0.000001,303,6,2,HNO3,WL,63.6
comp_39,"4,8-Bis[2-(2-naphthalenyl)diazenyl]-1,5-naphthalenediol",OC1=CC=C(N=NC=2C=CC=3C=CC=CC3C2)C=4C(O)=CC=C(N=NC=5C=CC=6C=CC=CC6C5)C14,-5.815345355,-6.418893902,-6.443928377,-6.710599962,-2.631885278,1.3875,638.5,3.183460077,5.656969372,2.778840641,4.217905007,1.439064366,3.09067528,0.196026668,8.9558,-10.826,355.32,89.9,0.20331,0.000005,303,6,2,HNO3,WL,63.9
comp_39,"4,8-Bis[2-(2-naphthalenyl)diazenyl]-1,5-naphthalenediol",OC1=CC=C(N=NC=2C=CC=3C=CC=CC3C2)C=4C(O)=CC=C(N=NC=5C=CC=6C=CC=CC6C5)C14,-5.815345355,-6.418893902,-6.443928377,-6.710599962,-2.631885278,1.3875,638.5,3.183460077,5.656969372,2.778840641,4.217905007,1.439064366,3.09067528,0.196026668,8.9558,-10.826,355.32,89.9,0.20331,0.00001,303,6,2,HNO3,WL,65.5
comp_39,"4,8-Bis[2-(2-naphthalenyl)diazenyl]-1,5-naphthalenediol",OC1=CC=C(N=NC=2C=CC=3C=CC=CC3C2)C=4C(O)=CC=C(N=NC=5C=CC=6C=CC=CC6C5)C14,-5.815345355,-6.418893902,-6.443928377,-6.710599962,-2.631885278,1.3875,638.5,3.183460077,5.656969372,2.778840641,4.217905007,1.439064366,3.09067528,0.196026668,8.9558,-10.826,355.32,89.9,0.20331,0.00005,303,6,2,HNO3,WL,71.3
comp_39,"4,8-Bis[2-(2-naphthalenyl)diazenyl]-1,5-naphthalenediol",OC1=CC=C(N=NC=2C=CC=3C=CC=CC3C2)C=4C(O)=CC=C(N=NC=5C=CC=6C=CC=CC6C5)C14,-5.815345355,-6.418893902,-6.443928377,-6.710599962,-2.631885278,1.3875,638.5,3.183460077,5.656969372,2.778840641,4.217905007,1.439064366,3.09067528,0.196026668,8.9558,-10.826,355.32,89.9,0.20331,0.0001,303,6,2,HNO3,WL,78.9
comp_39,"4,8-Bis[2-(2-naphthalenyl)diazenyl]-1,5-naphthalenediol",OC1=CC=C(N=NC=2C=CC=3C=CC=CC3C2)C=4C(O)=CC=C(N=NC=5C=CC=6C=CC=CC6C5)C14,-5.815345355,-6.418893902,-6.443928377,-6.710599962,-2.631885278,1.3875,638.5,3.183460077,5.656969372,2.778840641,4.217905007,1.439064366,3.09067528,0.196026668,8.9558,-10.826,355.32,89.9,0.20331,0.0001,303,6,2,NaOH,PDP,63.1
comp_39,"4,8-Bis[2-(2-naphthalenyl)diazenyl]-1,5-naphthalenediol",OC1=CC=C(N=NC=2C=CC=3C=CC=CC3C2)C=4C(O)=CC=C(N=NC=5C=CC=6C=CC=CC6C5)C14,-5.815345355,-6.418893902,-6.443928377,-6.710599962,-2.631885278,1.3875,638.5,3.183460077,5.656969372,2.778840641,4.217905007,1.439064366,3.09067528,0.196026668,8.9558,-10.826,355.32,89.9,0.20331,0.0001,303,6,2,NaOH,WL,55
comp_40,"4,8-Bis[2-(4-methoxyphenyl)diazenyl]-1,5-naphthalenediol",OC1=CC=C(N=NC2=CC=C(OC)C=C2)C=3C(O)=CC=C(N=NC4=CC=C(OC)C=C4)C13,-5.579966864,-6.350865436,-6.785703388,-6.808288839,-3.028899403,0.3603,721.69,2.551067461,5.425553675,3.210479623,4.318016649,1.107537026,4.208723352,0.164313559,6.427,-7.65,330.64,108.36,0.27897,0.0001,303,6,2,HNO3,PDP,76
comp_40,"4,8-Bis[2-(4-methoxyphenyl)diazenyl]-1,5-naphthalenediol",OC1=CC=C(N=NC2=CC=C(OC)C=C2)C=3C(O)=CC=C(N=NC4=CC=C(OC)C=C4)C13,-5.579966864,-6.350865436,-6.785703388,-6.808288839,-3.028899403,0.3603,721.69,2.551067461,5.425553675,3.210479623,4.318016649,1.107537026,4.208723352,0.164313559,6.427,-7.65,330.64,108.36,0.27897,0.0000005,303,6,2,HNO3,WL,63.1
comp_40,"4,8-Bis[2-(4-methoxyphenyl)diazenyl]-1,5-naphthalenediol",OC1=CC=C(N=NC2=CC=C(OC)C=C2)C=3C(O)=CC=C(N=NC4=CC=C(OC)C=C4)C13,-5.579966864,-6.350865436,-6.785703388,-6.808288839,-3.028899403,0.3603,721.69,2.551067461,5.425553675,3.210479623,4.318016649,1.107537026,4.208723352,0.164313559,6.427,-7.65,330.64,108.36,0.27897,0.000001,303,6,2,HNO3,WL,63.5
comp_40,"4,8-Bis[2-(4-methoxyphenyl)diazenyl]-1,5-naphthalenediol",OC1=CC=C(N=NC2=CC=C(OC)C=C2)C=3C(O)=CC=C(N=NC4=CC=C(OC)C=C4)C13,-5.579966864,-6.350865436,-6.785703388,-6.808288839,-3.028899403,0.3603,721.69,2.551067461,5.425553675,3.210479623,4.318016649,1.107537026,4.208723352,0.164313559,6.427,-7.65,330.64,108.36,0.27897,0.000005,303,6,2,HNO3,WL,64.9
comp_40,"4,8-Bis[2-(4-methoxyphenyl)diazenyl]-1,5-naphthalenediol",OC1=CC=C(N=NC2=CC=C(OC)C=C2)C=3C(O)=CC=C(N=NC4=CC=C(OC)C=C4)C13,-5.579966864,-6.350865436,-6.785703388,-6.808288839,-3.028899403,0.3603,721.69,2.551067461,5.425553675,3.210479623,4.318016649,1.107537026,4.208723352,0.164313559,6.427,-7.65,330.64,108.36,0.27897,0.00001,303,6,2,HNO3,WL,65.7
comp_40,"4,8-Bis[2-(4-methoxyphenyl)diazenyl]-1,5-naphthalenediol",OC1=CC=C(N=NC2=CC=C(OC)C=C2)C=3C(O)=CC=C(N=NC4=CC=C(OC)C=C4)C13,-5.579966864,-6.350865436,-6.785703388,-6.808288839,-3.028899403,0.3603,721.69,2.551067461,5.425553675,3.210479623,4.318016649,1.107537026,4.208723352,0.164313559,6.427,-7.65,330.64,108.36,0.27897,0.00005,303,6,2,HNO3,WL,71.2
comp_40,"4,8-Bis[2-(4-methoxyphenyl)diazenyl]-1,5-naphthalenediol",OC1=CC=C(N=NC2=CC=C(OC)C=C2)C=3C(O)=CC=C(N=NC4=CC=C(OC)C=C4)C13,-5.579966864,-6.350865436,-6.785703388,-6.808288839,-3.028899403,0.3603,721.69,2.551067461,5.425553675,3.210479623,4.318016649,1.107537026,4.208723352,0.164313559,6.427,-7.65,330.64,108.36,0.27897,0.0001,303,6,2,HNO3,WL,76.7
comp_40,"4,8-Bis[2-(4-methoxyphenyl)diazenyl]-1,5-naphthalenediol",OC1=CC=C(N=NC2=CC=C(OC)C=C2)C=3C(O)=CC=C(N=NC4=CC=C(OC)C=C4)C13,-5.579966864,-6.350865436,-6.785703388,-6.808288839,-3.028899403,0.3603,721.69,2.551067461,5.425553675,3.210479623,4.318016649,1.107537026,4.208723352,0.164313559,6.427,-7.65,330.64,108.36,0.27897,0.0001,303,6,2,NaOH,PDP,61.3
comp_40,"4,8-Bis[2-(4-methoxyphenyl)diazenyl]-1,5-naphthalenediol",OC1=CC=C(N=NC2=CC=C(OC)C=C2)C=3C(O)=CC=C(N=NC4=CC=C(OC)C=C4)C13,-5.579966864,-6.350865436,-6.785703388,-6.808288839,-3.028899403,0.3603,721.69,2.551067461,5.425553675,3.210479623,4.318016649,1.107537026,4.208723352,0.164313559,6.427,-7.65,330.64,108.36,0.27897,0.0001,303,6,2,NaOH,WL,54
comp_41,"4,8-Bis[2-(4-methylphenyl)diazenyl]-1,5-naphthalenediol",Cc4ccc(N=Nc2ccc(O)c3c(N=Nc1ccc(C)cc1)ccc(O)c23)cc4,-5.826229909,-6.565835387,-6.73155273,-6.98733976,-2.4890255,1.7697,502.74,3.337204409,5.670613706,2.63292829,4.151770998,1.518842708,2.837226385,0.22927259,7.2548,-8.302,310.64,89.9,0.23255,0.0001,303,6,2,HNO3,PDP,74.6
comp_41,"4,8-Bis[2-(4-methylphenyl)diazenyl]-1,5-naphthalenediol",Cc4ccc(N=Nc2ccc(O)c3c(N=Nc1ccc(C)cc1)ccc(O)c23)cc4,-5.826229909,-6.565835387,-6.73155273,-6.98733976,-2.4890255,1.7697,502.74,3.337204409,5.670613706,2.63292829,4.151770998,1.518842708,2.837226385,0.22927259,7.2548,-8.302,310.64,89.9,0.23255,0.0000005,303,6,2,HNO3,WL,62.1
comp_41,"4,8-Bis[2-(4-methylphenyl)diazenyl]-1,5-naphthalenediol",Cc4ccc(N=Nc2ccc(O)c3c(N=Nc1ccc(C)cc1)ccc(O)c23)cc4,-5.826229909,-6.565835387,-6.73155273,-6.98733976,-2.4890255,1.7697,502.74,3.337204409,5.670613706,2.63292829,4.151770998,1.518842708,2.837226385,0.22927259,7.2548,-8.302,310.64,89.9,0.23255,0.000001,303,6,2,HNO3,WL,62.2
comp_41,"4,8-Bis[2-(4-methylphenyl)diazenyl]-1,5-naphthalenediol",Cc4ccc(N=Nc2ccc(O)c3c(N=Nc1ccc(C)cc1)ccc(O)c23)cc4,-5.826229909,-6.565835387,-6.73155273,-6.98733976,-2.4890255,1.7697,502.74,3.337204409,5.670613706,2.63292829,4.151770998,1.518842708,2.837226385,0.22927259,7.2548,-8.302,310.64,89.9,0.23255,0.000005,303,6,2,HNO3,WL,64.8
comp_41,"4,8-Bis[2-(4-methylphenyl)diazenyl]-1,5-naphthalenediol",Cc4ccc(N=Nc2ccc(O)c3c(N=Nc1ccc(C)cc1)ccc(O)c23)cc4,-5.826229909,-6.565835387,-6.73155273,-6.98733976,-2.4890255,1.7697,502.74,3.337204409,5.670613706,2.63292829,4.151770998,1.518842708,2.837226385,0.22927259,7.2548,-8.302,310.64,89.9,0.23255,0.00001,303,6,2,HNO3,WL,65.8
comp_41,"4,8-Bis[2-(4-methylphenyl)diazenyl]-1,5-naphthalenediol",Cc4ccc(N=Nc2ccc(O)c3c(N=Nc1ccc(C)cc1)ccc(O)c23)cc4,-5.826229909,-6.565835387,-6.73155273,-6.98733976,-2.4890255,1.7697,502.74,3.337204409,5.670613706,2.63292829,4.151770998,1.518842708,2.837226385,0.22927259,7.2548,-8.302,310.64,89.9,0.23255,0.00005,303,6,2,HNO3,WL,70.9
comp_41,"4,8-Bis[2-(4-methylphenyl)diazenyl]-1,5-naphthalenediol",Cc4ccc(N=Nc2ccc(O)c3c(N=Nc1ccc(C)cc1)ccc(O)c23)cc4,-5.826229909,-6.565835387,-6.73155273,-6.98733976,-2.4890255,1.7697,502.74,3.337204409,5.670613706,2.63292829,4.151770998,1.518842708,2.837226385,0.22927259,7.2548,-8.302,310.64,89.9,0.23255,0.0001,303,6,2,HNO3,WL,76.2
comp_41,"4,8-Bis[2-(4-methylphenyl)diazenyl]-1,5-naphthalenediol",Cc4ccc(N=Nc2ccc(O)c3c(N=Nc1ccc(C)cc1)ccc(O)c23)cc4,-5.826229909,-6.565835387,-6.73155273,-6.98733976,-2.4890255,1.7697,502.74,3.337204409,5.670613706,2.63292829,4.151770998,1.518842708,2.837226385,0.22927259,7.2548,-8.302,310.64,89.9,0.23255,0.0001,303,6,2,NaOH,PDP,54.1
comp_41,"4,8-Bis[2-(4-methylphenyl)diazenyl]-1,5-naphthalenediol",Cc4ccc(N=Nc2ccc(O)c3c(N=Nc1ccc(C)cc1)ccc(O)c23)cc4,-5.826229909,-6.565835387,-6.73155273,-6.98733976,-2.4890255,1.7697,502.74,3.337204409,5.670613706,2.63292829,4.151770998,1.518842708,2.837226385,0.22927259,7.2548,-8.302,310.64,89.9,0.23255,0.0001,303,6,2,NaOH,WL,53
comp_42,"4,8-Bis[2-(2-methylphenyl)diazenyl]-1,5-naphthalenediol",OC1=CC=C(N=NC=2C=CC=CC2C)C=3C(O)=CC=C(N=NC=4C=CC=CC4C)C13,-5.807726166,-6.552501808,-6.774274606,-7.043395216,-2.549706891,1.2294,498.03,3.258019275,5.653616113,2.690132883,4.171874498,1.481741615,2.936499969,0.22144583,7.2548,-8.302,310.64,89.9,0.23255,0.0001,303,6,2,HNO3,PDP,73.1
comp_42,"4,8-Bis[2-(2-methylphenyl)diazenyl]-1,5-naphthalenediol",OC1=CC=C(N=NC=2C=CC=CC2C)C=3C(O)=CC=C(N=NC=4C=CC=CC4C)C13,-5.807726166,-6.552501808,-6.774274606,-7.043395216,-2.549706891,1.2294,498.03,3.258019275,5.653616113,2.690132883,4.171874498,1.481741615,2.936499969,0.22144583,7.2548,-8.302,310.64,89.9,0.23255,0.0000005,303,6,2,HNO3,WL,60.1
comp_42,"4,8-Bis[2-(2-methylphenyl)diazenyl]-1,5-naphthalenediol",OC1=CC=C(N=NC=2C=CC=CC2C)C=3C(O)=CC=C(N=NC=4C=CC=CC4C)C13,-5.807726166,-6.552501808,-6.774274606,-7.043395216,-2.549706891,1.2294,498.03,3.258019275,5.653616113,2.690132883,4.171874498,1.481741615,2.936499969,0.22144583,7.2548,-8.302,310.64,89.9,0.23255,0.000001,303,6,2,HNO3,WL,60.4
comp_42,"4,8-Bis[2-(2-methylphenyl)diazenyl]-1,5-naphthalenediol",OC1=CC=C(N=NC=2C=CC=CC2C)C=3C(O)=CC=C(N=NC=4C=CC=CC4C)C13,-5.807726166,-6.552501808,-6.774274606,-7.043395216,-2.549706891,1.2294,498.03,3.258019275,5.653616113,2.690132883,4.171874498,1.481741615,2.936499969,0.22144583,7.2548,-8.302,310.64,89.9,0.23255,0.000005,303,6,2,HNO3,WL,60.7
comp_42,"4,8-Bis[2-(2-methylphenyl)diazenyl]-1,5-naphthalenediol",OC1=CC=C(N=NC=2C=CC=CC2C)C=3C(O)=CC=C(N=NC=4C=CC=CC4C)C13,-5.807726166,-6.552501808,-6.774274606,-7.043395216,-2.549706891,1.2294,498.03,3.258019275,5.653616113,2.690132883,4.171874498,1.481741615,2.936499969,0.22144583,7.2548,-8.302,310.64,89.9,0.23255,0.00001,303,6,2,HNO3,WL,62.7
comp_42,"4,8-Bis[2-(2-methylphenyl)diazenyl]-1,5-naphthalenediol",OC1=CC=C(N=NC=2C=CC=CC2C)C=3C(O)=CC=C(N=NC=4C=CC=CC4C)C13,-5.807726166,-6.552501808,-6.774274606,-7.043395216,-2.549706891,1.2294,498.03,3.258019275,5.653616113,2.690132883,4.171874498,1.481741615,2.936499969,0.22144583,7.2548,-8.302,310.64,89.9,0.23255,0.00005,303,6,2,HNO3,WL,70
comp_42,"4,8-Bis[2-(2-methylphenyl)diazenyl]-1,5-naphthalenediol",OC1=CC=C(N=NC=2C=CC=CC2C)C=3C(O)=CC=C(N=NC=4C=CC=CC4C)C13,-5.807726166,-6.552501808,-6.774274606,-7.043395216,-2.549706891,1.2294,498.03,3.258019275,5.653616113,2.690132883,4.171874498,1.481741615,2.936499969,0.22144583,7.2548,-8.302,310.64,89.9,0.23255,0.0001,303,6,2,HNO3,WL,74.8
comp_42,"4,8-Bis[2-(2-methylphenyl)diazenyl]-1,5-naphthalenediol",OC1=CC=C(N=NC=2C=CC=CC2C)C=3C(O)=CC=C(N=NC=4C=CC=CC4C)C13,-5.807726166,-6.552501808,-6.774274606,-7.043395216,-2.549706891,1.2294,498.03,3.258019275,5.653616113,2.690132883,4.171874498,1.481741615,2.936499969,0.22144583,7.2548,-8.302,310.64,89.9,0.23255,0.0001,303,6,2,NaOH,PDP,50.1
comp_42,"4,8-Bis[2-(2-methylphenyl)diazenyl]-1,5-naphthalenediol",OC1=CC=C(N=NC=2C=CC=CC2C)C=3C(O)=CC=C(N=NC=4C=CC=CC4C)C13,-5.807726166,-6.552501808,-6.774274606,-7.043395216,-2.549706891,1.2294,498.03,3.258019275,5.653616113,2.690132883,4.171874498,1.481741615,2.936499969,0.22144583,7.2548,-8.302,310.64,89.9,0.23255,0.0001,303,6,2,NaOH,WL,49
comp_43,triphenyl phosphine oxide,O=P(c1ccccc1)(c2ccccc2)c3ccccc3,-5.259688847,-7.067069122,-7.295644766,-7.363673232,-2.146706261,5.3627,373.65,3.112982587,5.093072985,2.371185231,3.732129108,1.360943877,2.55866313,0.564219366,4.4605,-4.855,216.55,26.88,0.078596,0.0001,298,3,1,HCl,PDP,58.82
comp_43,triphenyl phosphine oxide,O=P(c1ccccc1)(c2ccccc2)c3ccccc3,-5.259688847,-7.067069122,-7.295644766,-7.363673232,-2.146706261,5.3627,373.65,3.112982587,5.093072985,2.371185231,3.732129108,1.360943877,2.55866313,0.564219366,4.4605,-4.855,216.55,26.88,0.078596,0.0003,298,3,1,HCl,PDP,66.59
comp_43,triphenyl phosphine oxide,O=P(c1ccccc1)(c2ccccc2)c3ccccc3,-5.259688847,-7.067069122,-7.295644766,-7.363673232,-2.146706261,5.3627,373.65,3.112982587,5.093072985,2.371185231,3.732129108,1.360943877,2.55866313,0.564219366,4.4605,-4.855,216.55,26.88,0.078596,0.0005,298,3,1,HCl,PDP,71.43
comp_43,triphenyl phosphine oxide,O=P(c1ccccc1)(c2ccccc2)c3ccccc3,-5.259688847,-7.067069122,-7.295644766,-7.363673232,-2.146706261,5.3627,373.65,3.112982587,5.093072985,2.371185231,3.732129108,1.360943877,2.55866313,0.564219366,4.4605,-4.855,216.55,26.88,0.078596,0.001,298,3,1,HCl,PDP,73.51
comp_43,triphenyl phosphine oxide,O=P(c1ccccc1)(c2ccccc2)c3ccccc3,-5.259688847,-7.067069122,-7.295644766,-7.363673232,-2.146706261,5.3627,373.65,3.112982587,5.093072985,2.371185231,3.732129108,1.360943877,2.55866313,0.564219366,4.4605,-4.855,216.55,26.88,0.078596,0.0001,298,3,1,HCl,EIS,40.38
comp_43,triphenyl phosphine oxide,O=P(c1ccccc1)(c2ccccc2)c3ccccc3,-5.259688847,-7.067069122,-7.295644766,-7.363673232,-2.146706261,5.3627,373.65,3.112982587,5.093072985,2.371185231,3.732129108,1.360943877,2.55866313,0.564219366,4.4605,-4.855,216.55,26.88,0.078596,0.0003,298,3,1,HCl,EIS,44.51
comp_43,triphenyl phosphine oxide,O=P(c1ccccc1)(c2ccccc2)c3ccccc3,-5.259688847,-7.067069122,-7.295644766,-7.363673232,-2.146706261,5.3627,373.65,3.112982587,5.093072985,2.371185231,3.732129108,1.360943877,2.55866313,0.564219366,4.4605,-4.855,216.55,26.88,0.078596,0.0005,298,3,1,HCl,EIS,58.42
comp_43,triphenyl phosphine oxide,O=P(c1ccccc1)(c2ccccc2)c3ccccc3,-5.259688847,-7.067069122,-7.295644766,-7.363673232,-2.146706261,5.3627,373.65,3.112982587,5.093072985,2.371185231,3.732129108,1.360943877,2.55866313,0.564219366,4.4605,-4.855,216.55,26.88,0.078596,0.001,298,3,1,HCl,EIS,58.85
comp_45,N-(2-hydroxyphenyl)salicyaldimine,Oc1ccccc1/C=N/c2ccccc2O,-6.197937445,-6.686653942,-7.024891473,-7.759598902,-2.345893608,4.6044,275.16,3.852043837,6.066671378,2.524549611,4.295610494,1.771060883,2.604691585,0.115405127,2.342,-2.566,170.48,52.82,0.2212,0.0001,303,24,1,HCl,PDP,14
comp_45,N-(2-hydroxyphenyl)salicyaldimine,Oc1ccccc1/C=N/c2ccccc2O,-6.197937445,-6.686653942,-7.024891473,-7.759598902,-2.345893608,4.6044,275.16,3.852043837,6.066671378,2.524549611,4.295610494,1.771060883,2.604691585,0.115405127,2.342,-2.566,170.48,52.82,0.2212,0.00025,303,24,1,HCl,PDP,28
comp_45,N-(2-hydroxyphenyl)salicyaldimine,Oc1ccccc1/C=N/c2ccccc2O,-6.197937445,-6.686653942,-7.024891473,-7.759598902,-2.345893608,4.6044,275.16,3.852043837,6.066671378,2.524549611,4.295610494,1.771060883,2.604691585,0.115405127,2.342,-2.566,170.48,52.82,0.2212,0.0005,303,24,1,HCl,PDP,41
comp_45,N-(2-hydroxyphenyl)salicyaldimine,Oc1ccccc1/C=N/c2ccccc2O,-6.197937445,-6.686653942,-7.024891473,-7.759598902,-2.345893608,4.6044,275.16,3.852043837,6.066671378,2.524549611,4.295610494,1.771060883,2.604691585,0.115405127,2.342,-2.566,170.48,52.82,0.2212,0.001,303,24,1,HCl,PDP,52
comp_45,N-(2-hydroxyphenyl)salicyaldimine,Oc1ccccc1/C=N/c2ccccc2O,-6.197937445,-6.686653942,-7.024891473,-7.759598902,-2.345893608,4.6044,275.16,3.852043837,6.066671378,2.524549611,4.295610494,1.771060883,2.604691585,0.115405127,2.342,-2.566,170.48,52.82,0.2212,0.005,303,24,1,HCl,PDP,57
comp_45,N-(2-hydroxyphenyl)salicyaldimine,Oc1ccccc1/C=N/c2ccccc2O,-6.197937445,-6.686653942,-7.024891473,-7.759598902,-2.345893608,4.6044,275.16,3.852043837,6.066671378,2.524549611,4.295610494,1.771060883,2.604691585,0.115405127,2.342,-2.566,170.48,52.82,0.2212,0.0001,303,24,1,HCl,EIS,15
comp_45,N-(2-hydroxyphenyl)salicyaldimine,Oc1ccccc1/C=N/c2ccccc2O,-6.197937445,-6.686653942,-7.024891473,-7.759598902,-2.345893608,4.6044,275.16,3.852043837,6.066671378,2.524549611,4.295610494,1.771060883,2.604691585,0.115405127,2.342,-2.566,170.48,52.82,0.2212,0.00025,303,24,1,HCl,EIS,31
comp_45,N-(2-hydroxyphenyl)salicyaldimine,Oc1ccccc1/C=N/c2ccccc2O,-6.197937445,-6.686653942,-7.024891473,-7.759598902,-2.345893608,4.6044,275.16,3.852043837,6.066671378,2.524549611,4.295610494,1.771060883,2.604691585,0.115405127,2.342,-2.566,170.48,52.82,0.2212,0.0005,303,24,1,HCl,EIS,39
comp_45,N-(2-hydroxyphenyl)salicyaldimine,Oc1ccccc1/C=N/c2ccccc2O,-6.197937445,-6.686653942,-7.024891473,-7.759598902,-2.345893608,4.6044,275.16,3.852043837,6.066671378,2.524549611,4.295610494,1.771060883,2.604691585,0.115405127,2.342,-2.566,170.48,52.82,0.2212,0.001,303,24,1,HCl,EIS,53
comp_45,N-(2-hydroxyphenyl)salicyaldimine,Oc1ccccc1/C=N/c2ccccc2O,-6.197937445,-6.686653942,-7.024891473,-7.759598902,-2.345893608,4.6044,275.16,3.852043837,6.066671378,2.524549611,4.295610494,1.771060883,2.604691585,0.115405127,2.342,-2.566,170.48,52.82,0.2212,0.005,303,24,1,HCl,EIS,56
comp_45,N-(2-hydroxyphenyl)salicyaldimine,Oc1ccccc1/C=N/c2ccccc2O,-6.197937445,-6.686653942,-7.024891473,-7.759598902,-2.345893608,4.6044,275.16,3.852043837,6.066671378,2.524549611,4.295610494,1.771060883,2.604691585,0.115405127,2.342,-2.566,170.48,52.82,0.2212,0.0001,303,24,1,HCl,LPR,16.3
comp_45,N-(2-hydroxyphenyl)salicyaldimine,Oc1ccccc1/C=N/c2ccccc2O,-6.197937445,-6.686653942,-7.024891473,-7.759598902,-2.345893608,4.6044,275.16,3.852043837,6.066671378,2.524549611,4.295610494,1.771060883,2.604691585,0.115405127,2.342,-2.566,170.48,52.82,0.2212,0.00025,303,24,1,HCl,LPR,32.7
comp_45,N-(2-hydroxyphenyl)salicyaldimine,Oc1ccccc1/C=N/c2ccccc2O,-6.197937445,-6.686653942,-7.024891473,-7.759598902,-2.345893608,4.6044,275.16,3.852043837,6.066671378,2.524549611,4.295610494,1.771060883,2.604691585,0.115405127,2.342,-2.566,170.48,52.82,0.2212,0.0005,303,24,1,HCl,LPR,43.8
comp_45,N-(2-hydroxyphenyl)salicyaldimine,Oc1ccccc1/C=N/c2ccccc2O,-6.197937445,-6.686653942,-7.024891473,-7.759598902,-2.345893608,4.6044,275.16,3.852043837,6.066671378,2.524549611,4.295610494,1.771060883,2.604691585,0.115405127,2.342,-2.566,170.48,52.82,0.2212,0.001,303,24,1,HCl,LPR,56.2
comp_45,N-(2-hydroxyphenyl)salicyaldimine,Oc1ccccc1/C=N/c2ccccc2O,-6.197937445,-6.686653942,-7.024891473,-7.759598902,-2.345893608,4.6044,275.16,3.852043837,6.066671378,2.524549611,4.295610494,1.771060883,2.604691585,0.115405127,2.342,-2.566,170.48,52.82,0.2212,0.005,303,24,1,HCl,LPR,59.4
comp_45,N-(2-hydroxyphenyl)salicyaldimine,Oc1ccccc1/C=N/c2ccccc2O,-6.197937445,-6.686653942,-7.024891473,-7.759598902,-2.345893608,4.6044,275.16,3.852043837,6.066671378,2.524549611,4.295610494,1.771060883,2.604691585,0.115405127,2.342,-2.566,170.48,52.82,0.2212,0.005,303,24,1,HCl,WL,40.3
comp_45,N-(2-hydroxyphenyl)salicyaldimine,Oc1ccccc1/C=N/c2ccccc2O,-6.197937445,-6.686653942,-7.024891473,-7.759598902,-2.345893608,4.6044,275.16,3.852043837,6.066671378,2.524549611,4.295610494,1.771060883,2.604691585,0.115405127,2.342,-2.566,170.48,52.82,0.2212,0.005,303,48,1,HCl,WL,49.3
comp_45,N-(2-hydroxyphenyl)salicyaldimine,Oc1ccccc1/C=N/c2ccccc2O,-6.197937445,-6.686653942,-7.024891473,-7.759598902,-2.345893608,4.6044,275.16,3.852043837,6.066671378,2.524549611,4.295610494,1.771060883,2.604691585,0.115405127,2.342,-2.566,170.48,52.82,0.2212,0.005,303,72,1,HCl,WL,51.6
comp_45,N-(2-hydroxyphenyl)salicyaldimine,Oc1ccccc1/C=N/c2ccccc2O,-6.197937445,-6.686653942,-7.024891473,-7.759598902,-2.345893608,4.6044,275.16,3.852043837,6.066671378,2.524549611,4.295610494,1.771060883,2.604691585,0.115405127,2.342,-2.566,170.48,52.82,0.2212,0.005,303,96,1,HCl,WL,42.1
comp_45,N-(2-hydroxyphenyl)salicyaldimine,Oc1ccccc1/C=N/c2ccccc2O,-6.197937445,-6.686653942,-7.024891473,-7.759598902,-2.345893608,4.6044,275.16,3.852043837,6.066671378,2.524549611,4.295610494,1.771060883,2.604691585,0.115405127,2.342,-2.566,170.48,52.82,0.2212,0.005,303,120,1,HCl,WL,51.4
comp_45,N-(2-hydroxyphenyl)salicyaldimine,Oc1ccccc1/C=N/c2ccccc2O,-6.197937445,-6.686653942,-7.024891473,-7.759598902,-2.345893608,4.6044,275.16,3.852043837,6.066671378,2.524549611,4.295610494,1.771060883,2.604691585,0.115405127,2.342,-2.566,170.48,52.82,0.2212,0.005,303,144,1,HCl,WL,51.5
comp_45,N-(2-hydroxyphenyl)salicyaldimine,Oc1ccccc1/C=N/c2ccccc2O,-6.197937445,-6.686653942,-7.024891473,-7.759598902,-2.345893608,4.6044,275.16,3.852043837,6.066671378,2.524549611,4.295610494,1.771060883,2.604691585,0.115405127,2.342,-2.566,170.48,52.82,0.2212,0.005,303,168,1,HCl,WL,56.1
comp_46,"N,N-bis-(salicyaldehyde)-1,3-diaminopropane",Oc1ccccc1/C=N/CCC/N=C/c2ccccc2O,-6.353858688,-6.375355684,-7.090743028,-7.136458157,-1.719759611,3.2469,327.22,4.634099078,6.24283343,1.877361402,4.060097416,2.182736014,1.888042223,0.201537236,3.037,-3.286,236.52,65.18,0.2081,0.0001,303,24,1,HCl,PDP,15
comp_46,"N,N-bis-(salicyaldehyde)-1,3-diaminopropane",Oc1ccccc1/C=N/CCC/N=C/c2ccccc2O,-6.353858688,-6.375355684,-7.090743028,-7.136458157,-1.719759611,3.2469,327.22,4.634099078,6.24283343,1.877361402,4.060097416,2.182736014,1.888042223,0.201537236,3.037,-3.286,236.52,65.18,0.2081,0.00025,303,24,1,HCl,PDP,32
comp_46,"N,N-bis-(salicyaldehyde)-1,3-diaminopropane",Oc1ccccc1/C=N/CCC/N=C/c2ccccc2O,-6.353858688,-6.375355684,-7.090743028,-7.136458157,-1.719759611,3.2469,327.22,4.634099078,6.24283343,1.877361402,4.060097416,2.182736014,1.888042223,0.201537236,3.037,-3.286,236.52,65.18,0.2081,0.0005,303,24,1,HCl,PDP,53
comp_46,"N,N-bis-(salicyaldehyde)-1,3-diaminopropane",Oc1ccccc1/C=N/CCC/N=C/c2ccccc2O,-6.353858688,-6.375355684,-7.090743028,-7.136458157,-1.719759611,3.2469,327.22,4.634099078,6.24283343,1.877361402,4.060097416,2.182736014,1.888042223,0.201537236,3.037,-3.286,236.52,65.18,0.2081,0.001,303,24,1,HCl,PDP,65
comp_46,"N,N-bis-(salicyaldehyde)-1,3-diaminopropane",Oc1ccccc1/C=N/CCC/N=C/c2ccccc2O,-6.353858688,-6.375355684,-7.090743028,-7.136458157,-1.719759611,3.2469,327.22,4.634099078,6.24283343,1.877361402,4.060097416,2.182736014,1.888042223,0.201537236,3.037,-3.286,236.52,65.18,0.2081,0.005,303,24,1,HCl,PDP,77
comp_46,"N,N-bis-(salicyaldehyde)-1,3-diaminopropane",Oc1ccccc1/C=N/CCC/N=C/c2ccccc2O,-6.353858688,-6.375355684,-7.090743028,-7.136458157,-1.719759611,3.2469,327.22,4.634099078,6.24283343,1.877361402,4.060097416,2.182736014,1.888042223,0.201537236,3.037,-3.286,236.52,65.18,0.2081,0.0001,303,24,1,HCl,EIS,41
comp_46,"N,N-bis-(salicyaldehyde)-1,3-diaminopropane",Oc1ccccc1/C=N/CCC/N=C/c2ccccc2O,-6.353858688,-6.375355684,-7.090743028,-7.136458157,-1.719759611,3.2469,327.22,4.634099078,6.24283343,1.877361402,4.060097416,2.182736014,1.888042223,0.201537236,3.037,-3.286,236.52,65.18,0.2081,0.00025,303,24,1,HCl,EIS,52
comp_46,"N,N-bis-(salicyaldehyde)-1,3-diaminopropane",Oc1ccccc1/C=N/CCC/N=C/c2ccccc2O,-6.353858688,-6.375355684,-7.090743028,-7.136458157,-1.719759611,3.2469,327.22,4.634099078,6.24283343,1.877361402,4.060097416,2.182736014,1.888042223,0.201537236,3.037,-3.286,236.52,65.18,0.2081,0.0005,303,24,1,HCl,EIS,67
comp_46,"N,N-bis-(salicyaldehyde)-1,3-diaminopropane",Oc1ccccc1/C=N/CCC/N=C/c2ccccc2O,-6.353858688,-6.375355684,-7.090743028,-7.136458157,-1.719759611,3.2469,327.22,4.634099078,6.24283343,1.877361402,4.060097416,2.182736014,1.888042223,0.201537236,3.037,-3.286,236.52,65.18,0.2081,0.001,303,24,1,HCl,EIS,70
comp_46,"N,N-bis-(salicyaldehyde)-1,3-diaminopropane",Oc1ccccc1/C=N/CCC/N=C/c2ccccc2O,-6.353858688,-6.375355684,-7.090743028,-7.136458157,-1.719759611,3.2469,327.22,4.634099078,6.24283343,1.877361402,4.060097416,2.182736014,1.888042223,0.201537236,3.037,-3.286,236.52,65.18,0.2081,0.005,303,24,1,HCl,EIS,83
