Repository: aveucoloap/Machine-Learning-corrosion-study

File: comp1-502_datasetQM_20220608.csv (part 5 of 61)
comp_ref,Compound,smiles,HOMO,HOMO_1,HOMO_2,HOMO_3,LUMO,Dipole,Polar,Egap,IP,EA,Electronegativity,Chemical hardness,Electrophilicity,deltaN,cLogP,cLogS,Total Surface Area,Polar Surface Area,Relative PSA,ConcInh_M,TempK,Time_H,Med_ConcM,Med_ID,Method,IE
comp_46,"N,N-bis-(salicyaldehyde)-1,3-diaminopropane",Oc1ccccc1/C=N/CCC/N=C/c2ccccc2O,-6.353858688,-6.375355684,-7.090743028,-7.136458157,-1.719759611,3.2469,327.22,4.634099078,6.24283343,1.877361402,4.060097416,2.182736014,1.888042223,0.201537236,3.037,-3.286,236.52,65.18,0.2081,0.0001,303,24,1,HCl,LPR,43.8
comp_46,"N,N-bis-(salicyaldehyde)-1,3-diaminopropane",Oc1ccccc1/C=N/CCC/N=C/c2ccccc2O,-6.353858688,-6.375355684,-7.090743028,-7.136458157,-1.719759611,3.2469,327.22,4.634099078,6.24283343,1.877361402,4.060097416,2.182736014,1.888042223,0.201537236,3.037,-3.286,236.52,65.18,0.2081,0.00025,303,24,1,HCl,LPR,53.9
comp_46,"N,N-bis-(salicyaldehyde)-1,3-diaminopropane",Oc1ccccc1/C=N/CCC/N=C/c2ccccc2O,-6.353858688,-6.375355684,-7.090743028,-7.136458157,-1.719759611,3.2469,327.22,4.634099078,6.24283343,1.877361402,4.060097416,2.182736014,1.888042223,0.201537236,3.037,-3.286,236.52,65.18,0.2081,0.0005,303,24,1,HCl,LPR,70
comp_46,"N,N-bis-(salicyaldehyde)-1,3-diaminopropane",Oc1ccccc1/C=N/CCC/N=C/c2ccccc2O,-6.353858688,-6.375355684,-7.090743028,-7.136458157,-1.719759611,3.2469,327.22,4.634099078,6.24283343,1.877361402,4.060097416,2.182736014,1.888042223,0.201537236,3.037,-3.286,236.52,65.18,0.2081,0.001,303,24,1,HCl,LPR,73.2
comp_46,"N,N-bis-(salicyaldehyde)-1,3-diaminopropane",Oc1ccccc1/C=N/CCC/N=C/c2ccccc2O,-6.353858688,-6.375355684,-7.090743028,-7.136458157,-1.719759611,3.2469,327.22,4.634099078,6.24283343,1.877361402,4.060097416,2.182736014,1.888042223,0.201537236,3.037,-3.286,236.52,65.18,0.2081,0.005,303,24,1,HCl,LPR,84.2
comp_46,"N,N-bis-(salicyaldehyde)-1,3-diaminopropane",Oc1ccccc1/C=N/CCC/N=C/c2ccccc2O,-6.353858688,-6.375355684,-7.090743028,-7.136458157,-1.719759611,3.2469,327.22,4.634099078,6.24283343,1.877361402,4.060097416,2.182736014,1.888042223,0.201537236,3.037,-3.286,236.52,65.18,0.2081,0.005,303,24,1,HCl,WL,78.8
comp_46,"N,N-bis-(salicyaldehyde)-1,3-diaminopropane",Oc1ccccc1/C=N/CCC/N=C/c2ccccc2O,-6.353858688,-6.375355684,-7.090743028,-7.136458157,-1.719759611,3.2469,327.22,4.634099078,6.24283343,1.877361402,4.060097416,2.182736014,1.888042223,0.201537236,3.037,-3.286,236.52,65.18,0.2081,0.005,303,48,1,HCl,WL,81.5
comp_46,"N,N-bis-(salicyaldehyde)-1,3-diaminopropane",Oc1ccccc1/C=N/CCC/N=C/c2ccccc2O,-6.353858688,-6.375355684,-7.090743028,-7.136458157,-1.719759611,3.2469,327.22,4.634099078,6.24283343,1.877361402,4.060097416,2.182736014,1.888042223,0.201537236,3.037,-3.286,236.52,65.18,0.2081,0.005,303,72,1,HCl,WL,81.9
comp_46,"N,N-bis-(salicyaldehyde)-1,3-diaminopropane",Oc1ccccc1/C=N/CCC/N=C/c2ccccc2O,-6.353858688,-6.375355684,-7.090743028,-7.136458157,-1.719759611,3.2469,327.22,4.634099078,6.24283343,1.877361402,4.060097416,2.182736014,1.888042223,0.201537236,3.037,-3.286,236.52,65.18,0.2081,0.005,303,96,1,HCl,WL,81.4
comp_46,"N,N-bis-(salicyaldehyde)-1,3-diaminopropane",Oc1ccccc1/C=N/CCC/N=C/c2ccccc2O,-6.353858688,-6.375355684,-7.090743028,-7.136458157,-1.719759611,3.2469,327.22,4.634099078,6.24283343,1.877361402,4.060097416,2.182736014,1.888042223,0.201537236,3.037,-3.286,236.52,65.18,0.2081,0.005,303,120,1,HCl,WL,80.8
comp_46,"N,N-bis-(salicyaldehyde)-1,3-diaminopropane",Oc1ccccc1/C=N/CCC/N=C/c2ccccc2O,-6.353858688,-6.375355684,-7.090743028,-7.136458157,-1.719759611,3.2469,327.22,4.634099078,6.24283343,1.877361402,4.060097416,2.182736014,1.888042223,0.201537236,3.037,-3.286,236.52,65.18,0.2081,0.005,303,144,1,HCl,WL,81.5
comp_46,"N,N-bis-(salicyaldehyde)-1,3-diaminopropane",Oc1ccccc1/C=N/CCC/N=C/c2ccccc2O,-6.353858688,-6.375355684,-7.090743028,-7.136458157,-1.719759611,3.2469,327.22,4.634099078,6.24283343,1.877361402,4.060097416,2.182736014,1.888042223,0.201537236,3.037,-3.286,236.52,65.18,0.2081,0.005,303,168,1,HCl,WL,81.8
comp_47,"N,N-bis-(2-hydroxybenzyl)-
1,3-diaminopropane",Oc1ccccc1CNCCCNCc2ccccc2O,-6.317939659,-6.328824213,-6.640122472,-6.806656156,-0.580146755,3.2866,308.14,5.737792904,6.209396214,0.886270197,3.547833206,2.661563009,1.182305323,0.35774723,1.6304,-2.278,237.44,64.52,0.20687,0.0001,303,24,1,HCl,PDP,52
comp_47,"N,N-bis-(2-hydroxybenzyl)-
1,3-diaminopropane",Oc1ccccc1CNCCCNCc2ccccc2O,-6.317939659,-6.328824213,-6.640122472,-6.806656156,-0.580146755,3.2866,308.14,5.737792904,6.209396214,0.886270197,3.547833206,2.661563009,1.182305323,0.35774723,1.6304,-2.278,237.44,64.52,0.20687,0.00025,303,24,1,HCl,PDP,60
comp_47,"N,N-bis-(2-hydroxybenzyl)-
1,3-diaminopropane",Oc1ccccc1CNCCCNCc2ccccc2O,-6.317939659,-6.328824213,-6.640122472,-6.806656156,-0.580146755,3.2866,308.14,5.737792904,6.209396214,0.886270197,3.547833206,2.661563009,1.182305323,0.35774723,1.6304,-2.278,237.44,64.52,0.20687,0.0005,303,24,1,HCl,PDP,74
comp_47,"N,N-bis-(2-hydroxybenzyl)-
1,3-diaminopropane",Oc1ccccc1CNCCCNCc2ccccc2O,-6.317939659,-6.328824213,-6.640122472,-6.806656156,-0.580146755,3.2866,308.14,5.737792904,6.209396214,0.886270197,3.547833206,2.661563009,1.182305323,0.35774723,1.6304,-2.278,237.44,64.52,0.20687,0.001,303,24,1,HCl,PDP,79
comp_47,"N,N-bis-(2-hydroxybenzyl)-
1,3-diaminopropane",Oc1ccccc1CNCCCNCc2ccccc2O,-6.317939659,-6.328824213,-6.640122472,-6.806656156,-0.580146755,3.2866,308.14,5.737792904,6.209396214,0.886270197,3.547833206,2.661563009,1.182305323,0.35774723,1.6304,-2.278,237.44,64.52,0.20687,0.005,303,24,1,HCl,PDP,88
comp_47,"N,N-bis-(2-hydroxybenzyl)-
1,3-diaminopropane",Oc1ccccc1CNCCCNCc2ccccc2O,-6.317939659,-6.328824213,-6.640122472,-6.806656156,-0.580146755,3.2866,308.14,5.737792904,6.209396214,0.886270197,3.547833206,2.661563009,1.182305323,0.35774723,1.6304,-2.278,237.44,64.52,0.20687,0.0001,303,24,1,HCl,EIS,66
comp_47,"N,N-bis-(2-hydroxybenzyl)-
1,3-diaminopropane",Oc1ccccc1CNCCCNCc2ccccc2O,-6.317939659,-6.328824213,-6.640122472,-6.806656156,-0.580146755,3.2866,308.14,5.737792904,6.209396214,0.886270197,3.547833206,2.661563009,1.182305323,0.35774723,1.6304,-2.278,237.44,64.52,0.20687,0.00025,303,24,1,HCl,EIS,75
comp_47,"N,N-bis-(2-hydroxybenzyl)-
1,3-diaminopropane",Oc1ccccc1CNCCCNCc2ccccc2O,-6.317939659,-6.328824213,-6.640122472,-6.806656156,-0.580146755,3.2866,308.14,5.737792904,6.209396214,0.886270197,3.547833206,2.661563009,1.182305323,0.35774723,1.6304,-2.278,237.44,64.52,0.20687,0.0005,303,24,1,HCl,EIS,76
comp_47,"N,N-bis-(2-hydroxybenzyl)-
1,3-diaminopropane",Oc1ccccc1CNCCCNCc2ccccc2O,-6.317939659,-6.328824213,-6.640122472,-6.806656156,-0.580146755,3.2866,308.14,5.737792904,6.209396214,0.886270197,3.547833206,2.661563009,1.182305323,0.35774723,1.6304,-2.278,237.44,64.52,0.20687,0.001,303,24,1,HCl,EIS,83
comp_47,"N,N-bis-(2-hydroxybenzyl)-
1,3-diaminopropane",Oc1ccccc1CNCCCNCc2ccccc2O,-6.317939659,-6.328824213,-6.640122472,-6.806656156,-0.580146755,3.2866,308.14,5.737792904,6.209396214,0.886270197,3.547833206,2.661563009,1.182305323,0.35774723,1.6304,-2.278,237.44,64.52,0.20687,0.005,303,24,1,HCl,EIS,90
comp_47,"N,N-bis-(2-hydroxybenzyl)-
1,3-diaminopropane",Oc1ccccc1CNCCCNCc2ccccc2O,-6.317939659,-6.328824213,-6.640122472,-6.806656156,-0.580146755,3.2866,308.14,5.737792904,6.209396214,0.886270197,3.547833206,2.661563009,1.182305323,0.35774723,1.6304,-2.278,237.44,64.52,0.20687,0.0001,303,24,1,HCl,LPR,69.6
comp_47,"N,N-bis-(2-hydroxybenzyl)-
1,3-diaminopropane",Oc1ccccc1CNCCCNCc2ccccc2O,-6.317939659,-6.328824213,-6.640122472,-6.806656156,-0.580146755,3.2866,308.14,5.737792904,6.209396214,0.886270197,3.547833206,2.661563009,1.182305323,0.35774723,1.6304,-2.278,237.44,64.52,0.20687,0.00025,303,24,1,HCl,LPR,76.4
comp_47,"N,N-bis-(2-hydroxybenzyl)-
1,3-diaminopropane",Oc1ccccc1CNCCCNCc2ccccc2O,-6.317939659,-6.328824213,-6.640122472,-6.806656156,-0.580146755,3.2866,308.14,5.737792904,6.209396214,0.886270197,3.547833206,2.661563009,1.182305323,0.35774723,1.6304,-2.278,237.44,64.52,0.20687,0.0005,303,24,1,HCl,LPR,79.3
comp_47,"N,N-bis-(2-hydroxybenzyl)-
1,3-diaminopropane",Oc1ccccc1CNCCCNCc2ccccc2O,-6.317939659,-6.328824213,-6.640122472,-6.806656156,-0.580146755,3.2866,308.14,5.737792904,6.209396214,0.886270197,3.547833206,2.661563009,1.182305323,0.35774723,1.6304,-2.278,237.44,64.52,0.20687,0.001,303,24,1,HCl,LPR,85.1
comp_47,"N,N-bis-(2-hydroxybenzyl)-
1,3-diaminopropane",Oc1ccccc1CNCCCNCc2ccccc2O,-6.317939659,-6.328824213,-6.640122472,-6.806656156,-0.580146755,3.2866,308.14,5.737792904,6.209396214,0.886270197,3.547833206,2.661563009,1.182305323,0.35774723,1.6304,-2.278,237.44,64.52,0.20687,0.005,303,24,1,HCl,LPR,91.1
comp_47,"N,N-bis-(2-hydroxybenzyl)-
1,3-diaminopropane",Oc1ccccc1CNCCCNCc2ccccc2O,-6.317939659,-6.328824213,-6.640122472,-6.806656156,-0.580146755,3.2866,308.14,5.737792904,6.209396214,0.886270197,3.547833206,2.661563009,1.182305323,0.35774723,1.6304,-2.278,237.44,64.52,0.20687,0.005,303,24,1,HCl,WL,84.1
comp_47,"N,N-bis-(2-hydroxybenzyl)-
1,3-diaminopropane",Oc1ccccc1CNCCCNCc2ccccc2O,-6.317939659,-6.328824213,-6.640122472,-6.806656156,-0.580146755,3.2866,308.14,5.737792904,6.209396214,0.886270197,3.547833206,2.661563009,1.182305323,0.35774723,1.6304,-2.278,237.44,64.52,0.20687,0.005,303,48,1,HCl,WL,88.1
comp_47,"N,N-bis-(2-hydroxybenzyl)-
1,3-diaminopropane",Oc1ccccc1CNCCCNCc2ccccc2O,-6.317939659,-6.328824213,-6.640122472,-6.806656156,-0.580146755,3.2866,308.14,5.737792904,6.209396214,0.886270197,3.547833206,2.661563009,1.182305323,0.35774723,1.6304,-2.278,237.44,64.52,0.20687,0.005,303,72,1,HCl,WL,88.8
comp_47,"N,N-bis-(2-hydroxybenzyl)-
1,3-diaminopropane",Oc1ccccc1CNCCCNCc2ccccc2O,-6.317939659,-6.328824213,-6.640122472,-6.806656156,-0.580146755,3.2866,308.14,5.737792904,6.209396214,0.886270197,3.547833206,2.661563009,1.182305323,0.35774723,1.6304,-2.278,237.44,64.52,0.20687,0.005,303,96,1,HCl,WL,89.1
comp_47,"N,N-bis-(2-hydroxybenzyl)-
1,3-diaminopropane",Oc1ccccc1CNCCCNCc2ccccc2O,-6.317939659,-6.328824213,-6.640122472,-6.806656156,-0.580146755,3.2866,308.14,5.737792904,6.209396214,0.886270197,3.547833206,2.661563009,1.182305323,0.35774723,1.6304,-2.278,237.44,64.52,0.20687,0.005,303,120,1,HCl,WL,89.8
comp_47,"N,N-bis-(2-hydroxybenzyl)-
1,3-diaminopropane",Oc1ccccc1CNCCCNCc2ccccc2O,-6.317939659,-6.328824213,-6.640122472,-6.806656156,-0.580146755,3.2866,308.14,5.737792904,6.209396214,0.886270197,3.547833206,2.661563009,1.182305323,0.35774723,1.6304,-2.278,237.44,64.52,0.20687,0.005,303,144,1,HCl,WL,89.9
comp_47,"N,N-bis-(2-hydroxybenzyl)-
1,3-diaminopropane",Oc1ccccc1CNCCCNCc2ccccc2O,-6.317939659,-6.328824213,-6.640122472,-6.806656156,-0.580146755,3.2866,308.14,5.737792904,6.209396214,0.886270197,3.547833206,2.661563009,1.182305323,0.35774723,1.6304,-2.278,237.44,64.52,0.20687,0.005,303,168,1,HCl,WL,90.6
comp_48,4-(4-((Pyridin-2-yl)methyleneamino)phenoxy)-N-((pyridin-2-yl)methylene)benzenamine,C(=N\c3ccc(Oc2ccc(/N=C/c1ccccn1)cc2)cc3)/c4ccccn4,-5.974804078,-6.683388576,-7.495104228,-7.513880084,-2.496916802,1.408,554.55,3.477887276,5.834952791,2.643798967,4.239375879,1.595576912,2.815957618,0.163341622,3.909,-5.455,309.58,59.73,0.17753,0.0005,298,6,1,HCl,EIS,69.34
comp_48,4-(4-((Pyridin-2-yl)methyleneamino)phenoxy)-N-((pyridin-2-yl)methylene)benzenamine,C(=N\c3ccc(Oc2ccc(/N=C/c1ccccn1)cc2)cc3)/c4ccccn4,-5.974804078,-6.683388576,-7.495104228,-7.513880084,-2.496916802,1.408,554.55,3.477887276,5.834952791,2.643798967,4.239375879,1.595576912,2.815957618,0.163341622,3.909,-5.455,309.58,59.73,0.17753,0.001,298,6,1,HCl,EIS,81.14
comp_48,4-(4-((Pyridin-2-yl)methyleneamino)phenoxy)-N-((pyridin-2-yl)methylene)benzenamine,C(=N\c3ccc(Oc2ccc(/N=C/c1ccccn1)cc2)cc3)/c4ccccn4,-5.974804078,-6.683388576,-7.495104228,-7.513880084,-2.496916802,1.408,554.55,3.477887276,5.834952791,2.643798967,4.239375879,1.595576912,2.815957618,0.163341622,3.909,-5.455,309.58,59.73,0.17753,0.0025,298,6,1,HCl,EIS,85.36
comp_48,4-(4-((Pyridin-2-yl)methyleneamino)phenoxy)-N-((pyridin-2-yl)methylene)benzenamine,C(=N\c3ccc(Oc2ccc(/N=C/c1ccccn1)cc2)cc3)/c4ccccn4,-5.974804078,-6.683388576,-7.495104228,-7.513880084,-2.496916802,1.408,554.55,3.477887276,5.834952791,2.643798967,4.239375879,1.595576912,2.815957618,0.163341622,3.909,-5.455,309.58,59.73,0.17753,0.005,298,6,1,HCl,EIS,88.98
comp_49,4-(4-(4-((Pyridin-2-yl)methyleneamino)phenoxy)phenoxy)-N-((pyridin-2-yl)methylene)benzenamine,C(=N\c4ccc(Oc3ccc(Oc2ccc(/N=C/c1ccccn1)cc2)cc3)cc4)/c5ccccn5,-5.952762855,-6.291000386,-6.877133646,-7.46353902,-2.400316381,0.0889,646.11,3.552446474,5.827727896,2.528938073,4.178332984,1.649394912,2.646192614,0.195021225,5.3046,-7.752,379.34,68.96,0.17124,0.0005,298,6,1,HCl,EIS,76.04
comp_49,4-(4-(4-((Pyridin-2-yl)methyleneamino)phenoxy)phenoxy)-N-((pyridin-2-yl)methylene)benzenamine,C(=N\c4ccc(Oc3ccc(Oc2ccc(/N=C/c1ccccn1)cc2)cc3)cc4)/c5ccccn5,-5.952762855,-6.291000386,-6.877133646,-7.46353902,-2.400316381,0.0889,646.11,3.552446474,5.827727896,2.528938073,4.178332984,1.649394912,2.646192614,0.195021225,5.3046,-7.752,379.34,68.96,0.17124,0.001,298,6,1,HCl,EIS,87.83
comp_49,4-(4-(4-((Pyridin-2-yl)methyleneamino)phenoxy)phenoxy)-N-((pyridin-2-yl)methylene)benzenamine,C(=N\c4ccc(Oc3ccc(Oc2ccc(/N=C/c1ccccn1)cc2)cc3)cc4)/c5ccccn5,-5.952762855,-6.291000386,-6.877133646,-7.46353902,-2.400316381,0.0889,646.11,3.552446474,5.827727896,2.528938073,4.178332984,1.649394912,2.646192614,0.195021225,5.3046,-7.752,379.34,68.96,0.17124,0.0025,298,6,1,HCl,EIS,91.18
comp_49,4-(4-(4-((Pyridin-2-yl)methyleneamino)phenoxy)phenoxy)-N-((pyridin-2-yl)methylene)benzenamine,C(=N\c4ccc(Oc3ccc(Oc2ccc(/N=C/c1ccccn1)cc2)cc3)cc4)/c5ccccn5,-5.952762855,-6.291000386,-6.877133646,-7.46353902,-2.400316381,0.0889,646.11,3.552446474,5.827727896,2.528938073,4.178332984,1.649394912,2.646192614,0.195021225,5.3046,-7.752,379.34,68.96,0.17124,0.005,298,6,1,HCl,EIS,93
comp_50,L-Cysteine,N[C@@H](CS)C(=O)O,-6.796587943,-7.39523844,-8.442876811,-9.225476279,-0.894982494,5.045,96.52,5.901605449,6.777245219,1.151552314,3.964398766,2.812846452,1.396846384,0.190412539,-3.0583,-1.063,88.24,102.12,0.72552,0.0001,298,2,1,HCl,PDP,57.1
comp_50,L-Cysteine,N[C@@H](CS)C(=O)O,-6.796587943,-7.39523844,-8.442876811,-9.225476279,-0.894982494,5.045,96.52,5.901605449,6.777245219,1.151552314,3.964398766,2.812846452,1.396846384,0.190412539,-3.0583,-1.063,88.24,102.12,0.72552,0.0005,298,2,1,HCl,PDP,73.9
comp_50,L-Cysteine,N[C@@H](CS)C(=O)O,-6.796587943,-7.39523844,-8.442876811,-9.225476279,-0.894982494,5.045,96.52,5.901605449,6.777245219,1.151552314,3.964398766,2.812846452,1.396846384,0.190412539,-3.0583,-1.063,88.24,102.12,0.72552,0.001,298,2,1,HCl,PDP,77.2
comp_50,L-Cysteine,N[C@@H](CS)C(=O)O,-6.796587943,-7.39523844,-8.442876811,-9.225476279,-0.894982494,5.045,96.52,5.901605449,6.777245219,1.151552314,3.964398766,2.812846452,1.396846384,0.190412539,-3.0583,-1.063,88.24,102.12,0.72552,0.005,298,2,1,HCl,PDP,85.5
comp_50,L-Cysteine,N[C@@H](CS)C(=O)O,-6.796587943,-7.39523844,-8.442876811,-9.225476279,-0.894982494,5.045,96.52,5.901605449,6.777245219,1.151552314,3.964398766,2.812846452,1.396846384,0.190412539,-3.0583,-1.063,88.24,102.12,0.72552,0.01,298,2,1,HCl,PDP,90.4
comp_51,N-acetyl-L-cysteine,CC(=O)N[C@@H](CS)C(=O)O,-6.889106656,-7.56639806,-7.765313293,-8.467911286,-1.106142851,6.3913,130.21,5.782963805,6.927780757,1.219944787,4.073862772,2.853917985,1.453822252,0.149316564,-0.9233,-1.261,121.19,105.2,0.60442,0.0001,298,2,1,HCl,PDP,67.9
comp_51,N-acetyl-L-cysteine,CC(=O)N[C@@H](CS)C(=O)O,-6.889106656,-7.56639806,-7.765313293,-8.467911286,-1.106142851,6.3913,130.21,5.782963805,6.927780757,1.219944787,4.073862772,2.853917985,1.453822252,0.149316564,-0.9233,-1.261,121.19,105.2,0.60442,0.0005,298,2,1,HCl,PDP,79.2
comp_51,N-acetyl-L-cysteine,CC(=O)N[C@@H](CS)C(=O)O,-6.889106656,-7.56639806,-7.765313293,-8.467911286,-1.106142851,6.3913,130.21,5.782963805,6.927780757,1.219944787,4.073862772,2.853917985,1.453822252,0.149316564,-0.9233,-1.261,121.19,105.2,0.60442,0.001,298,2,1,HCl,PDP,85.7
comp_51,N-acetyl-L-cysteine,CC(=O)N[C@@H](CS)C(=O)O,-6.889106656,-7.56639806,-7.765313293,-8.467911286,-1.106142851,6.3913,130.21,5.782963805,6.927780757,1.219944787,4.073862772,2.853917985,1.453822252,0.149316564,-0.9233,-1.261,121.19,105.2,0.60442,0.005,298,2,1,HCl,PDP,87.3
comp_51,N-acetyl-L-cysteine,CC(=O)N[C@@H](CS)C(=O)O,-6.889106656,-7.56639806,-7.765313293,-8.467911286,-1.106142851,6.3913,130.21,5.782963805,6.927780757,1.219944787,4.073862772,2.853917985,1.453822252,0.149316564,-0.9233,-1.261,121.19,105.2,0.60442,0.01,298,2,1,HCl,PDP,92.5
comp_52,N-acetyl-S-benzyl-L-cysteine,CC(=O)N[C@@H](CSCc1ccccc1)C(=O)O,-6.350865436,-7.02679627,-7.22897687,-7.541907812,-0.930357296,7.4368,243.62,5.42050814,6.380320401,1.038579156,3.709449778,2.670870623,1.28797119,0.29598971,0.7773,-2.56,196.34,91.7,0.347,0.0001,298,2,1,HCl,PDP,79.9
comp_52,N-acetyl-S-benzyl-L-cysteine,CC(=O)N[C@@H](CSCc1ccccc1)C(=O)O,-6.350865436,-7.02679627,-7.22897687,-7.541907812,-0.930357296,7.4368,243.62,5.42050814,6.380320401,1.038579156,3.709449778,2.670870623,1.28797119,0.29598971,0.7773,-2.56,196.34,91.7,0.347,0.0005,298,2,1,HCl,PDP,85.3
comp_52,N-acetyl-S-benzyl-L-cysteine,CC(=O)N[C@@H](CSCc1ccccc1)C(=O)O,-6.350865436,-7.02679627,-7.22897687,-7.541907812,-0.930357296,7.4368,243.62,5.42050814,6.380320401,1.038579156,3.709449778,2.670870623,1.28797119,0.29598971,0.7773,-2.56,196.34,91.7,0.347,0.001,298,2,1,HCl,PDP,90.7
comp_52,N-acetyl-S-benzyl-L-cysteine,CC(=O)N[C@@H](CSCc1ccccc1)C(=O)O,-6.350865436,-7.02679627,-7.22897687,-7.541907812,-0.930357296,7.4368,243.62,5.42050814,6.380320401,1.038579156,3.709449778,2.670870623,1.28797119,0.29598971,0.7773,-2.56,196.34,91.7,0.347,0.005,298,2,1,HCl,PDP,92.1
comp_52,N-acetyl-S-benzyl-L-cysteine,CC(=O)N[C@@H](CSCc1ccccc1)C(=O)O,-6.350865436,-7.02679627,-7.22897687,-7.541907812,-0.930357296,7.4368,243.62,5.42050814,6.380320401,1.038579156,3.709449778,2.670870623,1.28797119,0.29598971,0.7773,-2.56,196.34,91.7,0.347,0.01,298,2,1,HCl,PDP,95.7
comp_52,N-acetyl-S-benzyl-L-cysteine,CC(=O)N[C@@H](CSCc1ccccc1)C(=O)O,-6.350865436,-7.02679627,-7.22897687,-7.541907812,-0.930357296,7.4368,243.62,5.42050814,6.380320401,1.038579156,3.709449778,2.670870623,1.28797119,0.29598971,0.7773,-2.56,196.34,91.7,0.347,0.01,298,2,1,HCl,WL,87.5
comp_53,N-acetyl-S-hexyl-L-cysteine,CCCCCCSC[C@H](NC(C)=O)C(=O)O,-6.25889095,-7.349795425,-7.584357574,-8.168858151,-0.852260617,5.6801,230.32,5.406630333,6.328825574,1.05767393,3.693249752,2.635575822,1.293843798,0.306100186,1.6077,-2.291,203.88,91.7,0.33417,0.0001,298,2,1,HCl,PDP,75.2
comp_53,N-acetyl-S-hexyl-L-cysteine,CCCCCCSC[C@H](NC(C)=O)C(=O)O,-6.25889095,-7.349795425,-7.584357574,-8.168858151,-0.852260617,5.6801,230.32,5.406630333,6.328825574,1.05767393,3.693249752,2.635575822,1.293843798,0.306100186,1.6077,-2.291,203.88,91.7,0.33417,0.0005,298,2,1,HCl,PDP,82.5
comp_53,N-acetyl-S-hexyl-L-cysteine,CCCCCCSC[C@H](NC(C)=O)C(=O)O,-6.25889095,-7.349795425,-7.584357574,-8.168858151,-0.852260617,5.6801,230.32,5.406630333,6.328825574,1.05767393,3.693249752,2.635575822,1.293843798,0.306100186,1.6077,-2.291,203.88,91.7,0.33417,0.001,298,2,1,HCl,PDP,95.5
comp_53,N-acetyl-S-hexyl-L-cysteine,CCCCCCSC[C@H](NC(C)=O)C(=O)O,-6.25889095,-7.349795425,-7.584357574,-8.168858151,-0.852260617,5.6801,230.32,5.406630333,6.328825574,1.05767393,3.693249752,2.635575822,1.293843798,0.306100186,1.6077,-2.291,203.88,91.7,0.33417,0.005,298,2,1,HCl,PDP,89.9
comp_53,N-acetyl-S-hexyl-L-cysteine,CCCCCCSC[C@H](NC(C)=O)C(=O)O,-6.25889095,-7.349795425,-7.584357574,-8.168858151,-0.852260617,5.6801,230.32,5.406630333,6.328825574,1.05767393,3.693249752,2.635575822,1.293843798,0.306100186,1.6077,-2.291,203.88,91.7,0.33417,0.01,298,2,1,HCl,PDP,92.4
comp_54,"N′‑[(1E,2E)‑3‑phenylprop‑2‑en‑1‑ylidene]‑2‑(2,3‑dimethylanilino) benzohydrazide",Cc3cccc(Nc1ccccc1C(=O)N/N=C/C=C\c2ccccc2)c3C,-5.787589741,-6.17644045,-6.705701913,-7.171288731,-2.19949635,6.2328,494.33,3.58809339,5.655986225,2.362036219,4.009011222,1.646975003,2.439650108,0.298115501,5.4381,-6.279,309.23,53.49,0.15351,0.0001,303,0.5,1,HCl,PDP,82
comp_54,"N′‑[(1E,2E)‑3‑phenylprop‑2‑en‑1‑ylidene]‑2‑(2,3‑dimethylanilino) benzohydrazide",Cc3cccc(Nc1ccccc1C(=O)N/N=C/C=C\c2ccccc2)c3C,-5.787589741,-6.17644045,-6.705701913,-7.171288731,-2.19949635,6.2328,494.33,3.58809339,5.655986225,2.362036219,4.009011222,1.646975003,2.439650108,0.298115501,5.4381,-6.279,309.23,53.49,0.15351,0.0005,303,0.5,1,HCl,PDP,87
comp_54,"N′‑[(1E,2E)‑3‑phenylprop‑2‑en‑1‑ylidene]‑2‑(2,3‑dimethylanilino) benzohydrazide",Cc3cccc(Nc1ccccc1C(=O)N/N=C/C=C\c2ccccc2)c3C,-5.787589741,-6.17644045,-6.705701913,-7.171288731,-2.19949635,6.2328,494.33,3.58809339,5.655986225,2.362036219,4.009011222,1.646975003,2.439650108,0.298115501,5.4381,-6.279,309.23,53.49,0.15351,0.001,303,0.5,1,HCl,PDP,91
comp_54,"N′‑[(1E,2E)‑3‑phenylprop‑2‑en‑1‑ylidene]‑2‑(2,3‑dimethylanilino) benzohydrazide",Cc3cccc(Nc1ccccc1C(=O)N/N=C/C=C\c2ccccc2)c3C,-5.787589741,-6.17644045,-6.705701913,-7.171288731,-2.19949635,6.2328,494.33,3.58809339,5.655986225,2.362036219,4.009011222,1.646975003,2.439650108,0.298115501,5.4381,-6.279,309.23,53.49,0.15351,0.005,303,0.5,1,HCl,PDP,95
comp_54,"N′‑[(1E,2E)‑3‑phenylprop‑2‑en‑1‑ylidene]‑2‑(2,3‑dimethylanilino) benzohydrazide",Cc3cccc(Nc1ccccc1C(=O)N/N=C/C=C\c2ccccc2)c3C,-5.787589741,-6.17644045,-6.705701913,-7.171288731,-2.19949635,6.2328,494.33,3.58809339,5.655986225,2.362036219,4.009011222,1.646975003,2.439650108,0.298115501,5.4381,-6.279,309.23,53.49,0.15351,0.0001,303,0.5,1,HCl,EIS,88
comp_54,"N′‑[(1E,2E)‑3‑phenylprop‑2‑en‑1‑ylidene]‑2‑(2,3‑dimethylanilino) benzohydrazide",Cc3cccc(Nc1ccccc1C(=O)N/N=C/C=C\c2ccccc2)c3C,-5.787589741,-6.17644045,-6.705701913,-7.171288731,-2.19949635,6.2328,494.33,3.58809339,5.655986225,2.362036219,4.009011222,1.646975003,2.439650108,0.298115501,5.4381,-6.279,309.23,53.49,0.15351,0.0005,303,0.5,1,HCl,EIS,91
comp_54,"N′‑[(1E,2E)‑3‑phenylprop‑2‑en‑1‑ylidene]‑2‑(2,3‑dimethylanilino) benzohydrazide",Cc3cccc(Nc1ccccc1C(=O)N/N=C/C=C\c2ccccc2)c3C,-5.787589741,-6.17644045,-6.705701913,-7.171288731,-2.19949635,6.2328,494.33,3.58809339,5.655986225,2.362036219,4.009011222,1.646975003,2.439650108,0.298115501,5.4381,-6.279,309.23,53.49,0.15351,0.001,303,0.5,1,HCl,EIS,94
comp_54,"N′‑[(1E,2E)‑3‑phenylprop‑2‑en‑1‑ylidene]‑2‑(2,3‑dimethylanilino) benzohydrazide",Cc3cccc(Nc1ccccc1C(=O)N/N=C/C=C\c2ccccc2)c3C,-5.787589741,-6.17644045,-6.705701913,-7.171288731,-2.19949635,6.2328,494.33,3.58809339,5.655986225,2.362036219,4.009011222,1.646975003,2.439650108,0.298115501,5.4381,-6.279,309.23,53.49,0.15351,0.005,303,0.5,1,HCl,EIS,97
comp_54,"N′‑[(1E,2E)‑3‑phenylprop‑2‑en‑1‑ylidene]‑2‑(2,3‑dimethylanilino) benzohydrazide",Cc3cccc(Nc1ccccc1C(=O)N/N=C/C=C\c2ccccc2)c3C,-5.787589741,-6.17644045,-6.705701913,-7.171288731,-2.19949635,6.2328,494.33,3.58809339,5.655986225,2.362036219,4.009011222,1.646975003,2.439650108,0.298115501,5.4381,-6.279,309.23,53.49,0.15351,0.0001,303,24,1,HCl,WL,80
comp_54,"N′‑[(1E,2E)‑3‑phenylprop‑2‑en‑1‑ylidene]‑2‑(2,3‑dimethylanilino) benzohydrazide",Cc3cccc(Nc1ccccc1C(=O)N/N=C/C=C\c2ccccc2)c3C,-5.787589741,-6.17644045,-6.705701913,-7.171288731,-2.19949635,6.2328,494.33,3.58809339,5.655986225,2.362036219,4.009011222,1.646975003,2.439650108,0.298115501,5.4381,-6.279,309.23,53.49,0.15351,0.0005,303,24,1,HCl,WL,84
comp_54,"N′‑[(1E,2E)‑3‑phenylprop‑2‑en‑1‑ylidene]‑2‑(2,3‑dimethylanilino) benzohydrazide",Cc3cccc(Nc1ccccc1C(=O)N/N=C/C=C\c2ccccc2)c3C,-5.787589741,-6.17644045,-6.705701913,-7.171288731,-2.19949635,6.2328,494.33,3.58809339,5.655986225,2.362036219,4.009011222,1.646975003,2.439650108,0.298115501,5.4381,-6.279,309.23,53.49,0.15351,0.001,303,24,1,HCl,WL,88
comp_54,"N′‑[(1E,2E)‑3‑phenylprop‑2‑en‑1‑ylidene]‑2‑(2,3‑dimethylanilino) benzohydrazide",Cc3cccc(Nc1ccccc1C(=O)N/N=C/C=C\c2ccccc2)c3C,-5.787589741,-6.17644045,-6.705701913,-7.171288731,-2.19949635,6.2328,494.33,3.58809339,5.655986225,2.362036219,4.009011222,1.646975003,2.439650108,0.298115501,5.4381,-6.279,309.23,53.49,0.15351,0.005,303,24,1,HCl,WL,91
comp_55,"2‑[(2,3‑dimethylphenyl)amino]‑N′‑[(E)‑(4‑hydroxyphenyl)methylidene] benzohydrazide",Cc3cccc(Nc1ccccc1C(=O)N/N=C/c2ccc(O)cc2)c3C,-5.773711934,-5.952490741,-6.66678963,-7.156866697,-1.737447012,6.5165,443.66,4.036264922,5.656753314,1.90388981,3.780321562,1.876431752,1.903990259,0.383535632,5.0741,-5.691,289.08,73.72,0.20953,0.0001,303,0.5,1,HCl,PDP,80
comp_55,"2‑[(2,3‑dimethylphenyl)amino]‑N′‑[(E)‑(4‑hydroxyphenyl)methylidene] benzohydrazide",Cc3cccc(Nc1ccccc1C(=O)N/N=C/c2ccc(O)cc2)c3C,-5.773711934,-5.952490741,-6.66678963,-7.156866697,-1.737447012,6.5165,443.66,4.036264922,5.656753314,1.90388981,3.780321562,1.876431752,1.903990259,0.383535632,5.0741,-5.691,289.08,73.72,0.20953,0.0005,303,0.5,1,HCl,PDP,85
comp_55,"2‑[(2,3‑dimethylphenyl)amino]‑N′‑[(E)‑(4‑hydroxyphenyl)methylidene] benzohydrazide",Cc3cccc(Nc1ccccc1C(=O)N/N=C/c2ccc(O)cc2)c3C,-5.773711934,-5.952490741,-6.66678963,-7.156866697,-1.737447012,6.5165,443.66,4.036264922,5.656753314,1.90388981,3.780321562,1.876431752,1.903990259,0.383535632,5.0741,-5.691,289.08,73.72,0.20953,0.001,303,0.5,1,HCl,PDP,87
comp_55,"2‑[(2,3‑dimethylphenyl)amino]‑N′‑[(E)‑(4‑hydroxyphenyl)methylidene] benzohydrazide",Cc3cccc(Nc1ccccc1C(=O)N/N=C/c2ccc(O)cc2)c3C,-5.773711934,-5.952490741,-6.66678963,-7.156866697,-1.737447012,6.5165,443.66,4.036264922,5.656753314,1.90388981,3.780321562,1.876431752,1.903990259,0.383535632,5.0741,-5.691,289.08,73.72,0.20953,0.005,303,0.5,1,HCl,PDP,92
comp_55,"2‑[(2,3‑dimethylphenyl)amino]‑N′‑[(E)‑(4‑hydroxyphenyl)methylidene] benzohydrazide",Cc3cccc(Nc1ccccc1C(=O)N/N=C/c2ccc(O)cc2)c3C,-5.773711934,-5.952490741,-6.66678963,-7.156866697,-1.737447012,6.5165,443.66,4.036264922,5.656753314,1.90388981,3.780321562,1.876431752,1.903990259,0.383535632,5.0741,-5.691,289.08,73.72,0.20953,0.0001,303,0.5,1,HCl,EIS,86
comp_55,"2‑[(2,3‑dimethylphenyl)amino]‑N′‑[(E)‑(4‑hydroxyphenyl)methylidene] benzohydrazide",Cc3cccc(Nc1ccccc1C(=O)N/N=C/c2ccc(O)cc2)c3C,-5.773711934,-5.952490741,-6.66678963,-7.156866697,-1.737447012,6.5165,443.66,4.036264922,5.656753314,1.90388981,3.780321562,1.876431752,1.903990259,0.383535632,5.0741,-5.691,289.08,73.72,0.20953,0.0005,303,0.5,1,HCl,EIS,87
comp_55,"2‑[(2,3‑dimethylphenyl)amino]‑N′‑[(E)‑(4‑hydroxyphenyl)methylidene] benzohydrazide",Cc3cccc(Nc1ccccc1C(=O)N/N=C/c2ccc(O)cc2)c3C,-5.773711934,-5.952490741,-6.66678963,-7.156866697,-1.737447012,6.5165,443.66,4.036264922,5.656753314,1.90388981,3.780321562,1.876431752,1.903990259,0.383535632,5.0741,-5.691,289.08,73.72,0.20953,0.001,303,0.5,1,HCl,EIS,90
comp_55,"2‑[(2,3‑dimethylphenyl)amino]‑N′‑[(E)‑(4‑hydroxyphenyl)methylidene] benzohydrazide",Cc3cccc(Nc1ccccc1C(=O)N/N=C/c2ccc(O)cc2)c3C,-5.773711934,-5.952490741,-6.66678963,-7.156866697,-1.737447012,6.5165,443.66,4.036264922,5.656753314,1.90388981,3.780321562,1.876431752,1.903990259,0.383535632,5.0741,-5.691,289.08,73.72,0.20953,0.005,303,0.5,1,HCl,EIS,94
comp_55,"2‑[(2,3‑dimethylphenyl)amino]‑N′‑[(E)‑(4‑hydroxyphenyl)methylidene] benzohydrazide",Cc3cccc(Nc1ccccc1C(=O)N/N=C/c2ccc(O)cc2)c3C,-5.773711934,-5.952490741,-6.66678963,-7.156866697,-1.737447012,6.5165,443.66,4.036264922,5.656753314,1.90388981,3.780321562,1.876431752,1.903990259,0.383535632,5.0741,-5.691,289.08,73.72,0.20953,0.0001,303,24,1,HCl,WL,75
comp_55,"2‑[(2,3‑dimethylphenyl)amino]‑N′‑[(E)‑(4‑hydroxyphenyl)methylidene] benzohydrazide",Cc3cccc(Nc1ccccc1C(=O)N/N=C/c2ccc(O)cc2)c3C,-5.773711934,-5.952490741,-6.66678963,-7.156866697,-1.737447012,6.5165,443.66,4.036264922,5.656753314,1.90388981,3.780321562,1.876431752,1.903990259,0.383535632,5.0741,-5.691,289.08,73.72,0.20953,0.0005,303,24,1,HCl,WL,78
comp_55,"2‑[(2,3‑dimethylphenyl)amino]‑N′‑[(E)‑(4‑hydroxyphenyl)methylidene] benzohydrazide",Cc3cccc(Nc1ccccc1C(=O)N/N=C/c2ccc(O)cc2)c3C,-5.773711934,-5.952490741,-6.66678963,-7.156866697,-1.737447012,6.5165,443.66,4.036264922,5.656753314,1.90388981,3.780321562,1.876431752,1.903990259,0.383535632,5.0741,-5.691,289.08,73.72,0.20953,0.001,303,24,1,HCl,WL,85
comp_55,"2‑[(2,3‑dimethylphenyl)amino]‑N′‑[(E)‑(4‑hydroxyphenyl)methylidene] benzohydrazide",Cc3cccc(Nc1ccccc1C(=O)N/N=C/c2ccc(O)cc2)c3C,-5.773711934,-5.952490741,-6.66678963,-7.156866697,-1.737447012,6.5165,443.66,4.036264922,5.656753314,1.90388981,3.780321562,1.876431752,1.903990259,0.383535632,5.0741,-5.691,289.08,73.72,0.20953,0.005,303,24,1,HCl,WL,87
comp_56,"2‑[(2,3‑dimethylphenyl)amino]‑N′‑[(1E)‑1‑phenylethylidene] benzohydrazide",C/C(=N\NC(=O)c1ccccc1Nc2cccc(C)c2C)c3ccccc3,-5.707044037,-6.26732648,-6.681755893,-7.167751251,-1.81690426,5.0008,449.8,3.890139778,5.58147764,1.97921773,3.780347685,1.801129955,1.983619863,0.399556019,5.3577,-6.347,293.2,53.49,0.1619,0.0001,303,0.5,1,HCl,PDP,74
comp_56,"2‑[(2,3‑dimethylphenyl)amino]‑N′‑[(1E)‑1‑phenylethylidene] benzohydrazide",C/C(=N\NC(=O)c1ccccc1Nc2cccc(C)c2C)c3ccccc3,-5.707044037,-6.26732648,-6.681755893,-7.167751251,-1.81690426,5.0008,449.8,3.890139778,5.58147764,1.97921773,3.780347685,1.801129955,1.983619863,0.399556019,5.3577,-6.347,293.2,53.49,0.1619,0.0005,303,0.5,1,HCl,PDP,79
comp_56,"2‑[(2,3‑dimethylphenyl)amino]‑N′‑[(1E)‑1‑phenylethylidene] benzohydrazide",C/C(=N\NC(=O)c1ccccc1Nc2cccc(C)c2C)c3ccccc3,-5.707044037,-6.26732648,-6.681755893,-7.167751251,-1.81690426,5.0008,449.8,3.890139778,5.58147764,1.97921773,3.780347685,1.801129955,1.983619863,0.399556019,5.3577,-6.347,293.2,53.49,0.1619,0.001,303,0.5,1,HCl,PDP,83
comp_56,"2‑[(2,3‑dimethylphenyl)amino]‑N′‑[(1E)‑1‑phenylethylidene] benzohydrazide",C/C(=N\NC(=O)c1ccccc1Nc2cccc(C)c2C)c3ccccc3,-5.707044037,-6.26732648,-6.681755893,-7.167751251,-1.81690426,5.0008,449.8,3.890139778,5.58147764,1.97921773,3.780347685,1.801129955,1.983619863,0.399556019,5.3577,-6.347,293.2,53.49,0.1619,0.005,303,0.5,1,HCl,PDP,87
comp_56,"2‑[(2,3‑dimethylphenyl)amino]‑N′‑[(1E)‑1‑phenylethylidene] benzohydrazide",C/C(=N\NC(=O)c1ccccc1Nc2cccc(C)c2C)c3ccccc3,-5.707044037,-6.26732648,-6.681755893,-7.167751251,-1.81690426,5.0008,449.8,3.890139778,5.58147764,1.97921773,3.780347685,1.801129955,1.983619863,0.399556019,5.3577,-6.347,293.2,53.49,0.1619,0.0001,303,0.5,1,HCl,EIS,80
comp_56,"2‑[(2,3‑dimethylphenyl)amino]‑N′‑[(1E)‑1‑phenylethylidene] benzohydrazide",C/C(=N\NC(=O)c1ccccc1Nc2cccc(C)c2C)c3ccccc3,-5.707044037,-6.26732648,-6.681755893,-7.167751251,-1.81690426,5.0008,449.8,3.890139778,5.58147764,1.97921773,3.780347685,1.801129955,1.983619863,0.399556019,5.3577,-6.347,293.2,53.49,0.1619,0.0005,303,0.5,1,HCl,EIS,85
comp_56,"2‑[(2,3‑dimethylphenyl)amino]‑N′‑[(1E)‑1‑phenylethylidene] benzohydrazide",C/C(=N\NC(=O)c1ccccc1Nc2cccc(C)c2C)c3ccccc3,-5.707044037,-6.26732648,-6.681755893,-7.167751251,-1.81690426,5.0008,449.8,3.890139778,5.58147764,1.97921773,3.780347685,1.801129955,1.983619863,0.399556019,5.3577,-6.347,293.2,53.49,0.1619,0.001,303,0.5,1,HCl,EIS,88
comp_56,"2‑[(2,3‑dimethylphenyl)amino]‑N′‑[(1E)‑1‑phenylethylidene] benzohydrazide",C/C(=N\NC(=O)c1ccccc1Nc2cccc(C)c2C)c3ccccc3,-5.707044037,-6.26732648,-6.681755893,-7.167751251,-1.81690426,5.0008,449.8,3.890139778,5.58147764,1.97921773,3.780347685,1.801129955,1.983619863,0.399556019,5.3577,-6.347,293.2,53.49,0.1619,0.005,303,0.5,1,HCl,EIS,92
comp_56,"2‑[(2,3‑dimethylphenyl)amino]‑N′‑[(1E)‑1‑phenylethylidene] benzohydrazide",C/C(=N\NC(=O)c1ccccc1Nc2cccc(C)c2C)c3ccccc3,-5.707044037,-6.26732648,-6.681755893,-7.167751251,-1.81690426,5.0008,449.8,3.890139778,5.58147764,1.97921773,3.780347685,1.801129955,1.983619863,0.399556019,5.3577,-6.347,293.2,53.49,0.1619,0.0001,303,24,1,HCl,WL,70
comp_56,"2‑[(2,3‑dimethylphenyl)amino]‑N′‑[(1E)‑1‑phenylethylidene] benzohydrazide",C/C(=N\NC(=O)c1ccccc1Nc2cccc(C)c2C)c3ccccc3,-5.707044037,-6.26732648,-6.681755893,-7.167751251,-1.81690426,5.0008,449.8,3.890139778,5.58147764,1.97921773,3.780347685,1.801129955,1.983619863,0.399556019,5.3577,-6.347,293.2,53.49,0.1619,0.0005,303,24,1,HCl,WL,76
comp_56,"2‑[(2,3‑dimethylphenyl)amino]‑N′‑[(1E)‑1‑phenylethylidene] benzohydrazide",C/C(=N\NC(=O)c1ccccc1Nc2cccc(C)c2C)c3ccccc3,-5.707044037,-6.26732648,-6.681755893,-7.167751251,-1.81690426,5.0008,449.8,3.890139778,5.58147764,1.97921773,3.780347685,1.801129955,1.983619863,0.399556019,5.3577,-6.347,293.2,53.49,0.1619,0.001,303,24,1,HCl,WL,80
comp_56,"2‑[(2,3‑dimethylphenyl)amino]‑N′‑[(1E)‑1‑phenylethylidene] benzohydrazide",C/C(=N\NC(=O)c1ccccc1Nc2cccc(C)c2C)c3ccccc3,-5.707044037,-6.26732648,-6.681755893,-7.167751251,-1.81690426,5.0008,449.8,3.890139778,5.58147764,1.97921773,3.780347685,1.801129955,1.983619863,0.399556019,5.3577,-6.347,293.2,53.49,0.1619,0.005,303,24,1,HCl,WL,85
comp_57,"N′‑cyclohexylidene‑2‑[(2,3‑dimethylphenyl)amino]benzohydrazide",Cc3cccc(Nc1ccccc1C(=O)N/N=C/2CCCCC2)c3C,-5.583504344,-6.591958318,-6.701620205,-7.069790261,-1.686833833,5.3889,413.65,3.89667051,5.431335823,1.855236123,3.643285973,1.78804985,1.855867257,0.479133189,5.1705,-5.849,276.48,53.49,0.17169,0.0001,303,0.5,1,HCl,PDP,59
comp_57,"N′‑cyclohexylidene‑2‑[(2,3‑dimethylphenyl)amino]benzohydrazide",Cc3cccc(Nc1ccccc1C(=O)N/N=C/2CCCCC2)c3C,-5.583504344,-6.591958318,-6.701620205,-7.069790261,-1.686833833,5.3889,413.65,3.89667051,5.431335823,1.855236123,3.643285973,1.78804985,1.855867257,0.479133189,5.1705,-5.849,276.48,53.49,0.17169,0.0005,303,0.5,1,HCl,PDP,65
comp_57,"N′‑cyclohexylidene‑2‑[(2,3‑dimethylphenyl)amino]benzohydrazide",Cc3cccc(Nc1ccccc1C(=O)N/N=C/2CCCCC2)c3C,-5.583504344,-6.591958318,-6.701620205,-7.069790261,-1.686833833,5.3889,413.65,3.89667051,5.431335823,1.855236123,3.643285973,1.78804985,1.855867257,0.479133189,5.1705,-5.849,276.48,53.49,0.17169,0.001,303,0.5,1,HCl,PDP,74
comp_57,"N′‑cyclohexylidene‑2‑[(2,3‑dimethylphenyl)amino]benzohydrazide",Cc3cccc(Nc1ccccc1C(=O)N/N=C/2CCCCC2)c3C,-5.583504344,-6.591958318,-6.701620205,-7.069790261,-1.686833833,5.3889,413.65,3.89667051,5.431335823,1.855236123,3.643285973,1.78804985,1.855867257,0.479133189,5.1705,-5.849,276.48,53.49,0.17169,0.005,303,0.5,1,HCl,PDP,84
comp_57,"N′‑cyclohexylidene‑2‑[(2,3‑dimethylphenyl)amino]benzohydrazide",Cc3cccc(Nc1ccccc1C(=O)N/N=C/2CCCCC2)c3C,-5.583504344,-6.591958318,-6.701620205,-7.069790261,-1.686833833,5.3889,413.65,3.89667051,5.431335823,1.855236123,3.643285973,1.78804985,1.855867257,0.479133189,5.1705,-5.849,276.48,53.49,0.17169,0.0001,303,0.5,1,HCl,EIS,66
comp_57,"N′‑cyclohexylidene‑2‑[(2,3‑dimethylphenyl)amino]benzohydrazide",Cc3cccc(Nc1ccccc1C(=O)N/N=C/2CCCCC2)c3C,-5.583504344,-6.591958318,-6.701620205,-7.069790261,-1.686833833,5.3889,413.65,3.89667051,5.431335823,1.855236123,3.643285973,1.78804985,1.855867257,0.479133189,5.1705,-5.849,276.48,53.49,0.17169,0.0005,303,0.5,1,HCl,EIS,78
comp_57,"N′‑cyclohexylidene‑2‑[(2,3‑dimethylphenyl)amino]benzohydrazide",Cc3cccc(Nc1ccccc1C(=O)N/N=C/2CCCCC2)c3C,-5.583504344,-6.591958318,-6.701620205,-7.069790261,-1.686833833,5.3889,413.65,3.89667051,5.431335823,1.855236123,3.643285973,1.78804985,1.855867257,0.479133189,5.1705,-5.849,276.48,53.49,0.17169,0.001,303,0.5,1,HCl,EIS,82
comp_57,"N′‑cyclohexylidene‑2‑[(2,3‑dimethylphenyl)amino]benzohydrazide",Cc3cccc(Nc1ccccc1C(=O)N/N=C/2CCCCC2)c3C,-5.583504344,-6.591958318,-6.701620205,-7.069790261,-1.686833833,5.3889,413.65,3.89667051,5.431335823,1.855236123,3.643285973,1.78804985,1.855867257,0.479133189,5.1705,-5.849,276.48,53.49,0.17169,0.005,303,0.5,1,HCl,EIS,86
comp_57,"N′‑cyclohexylidene‑2‑[(2,3‑dimethylphenyl)amino]benzohydrazide",Cc3cccc(Nc1ccccc1C(=O)N/N=C/2CCCCC2)c3C,-5.583504344,-6.591958318,-6.701620205,-7.069790261,-1.686833833,5.3889,413.65,3.89667051,5.431335823,1.855236123,3.643285973,1.78804985,1.855867257,0.479133189,5.1705,-5.849,276.48,53.49,0.17169,0.0001,303,24,1,HCl,WL,60
comp_57,"N′‑cyclohexylidene‑2‑[(2,3‑dimethylphenyl)amino]benzohydrazide",Cc3cccc(Nc1ccccc1C(=O)N/N=C/2CCCCC2)c3C,-5.583504344,-6.591958318,-6.701620205,-7.069790261,-1.686833833,5.3889,413.65,3.89667051,5.431335823,1.855236123,3.643285973,1.78804985,1.855867257,0.479133189,5.1705,-5.849,276.48,53.49,0.17169,0.0005,303,24,1,HCl,WL,65
comp_57,"N′‑cyclohexylidene‑2‑[(2,3‑dimethylphenyl)amino]benzohydrazide",Cc3cccc(Nc1ccccc1C(=O)N/N=C/2CCCCC2)c3C,-5.583504344,-6.591958318,-6.701620205,-7.069790261,-1.686833833,5.3889,413.65,3.89667051,5.431335823,1.855236123,3.643285973,1.78804985,1.855867257,0.479133189,5.1705,-5.849,276.48,53.49,0.17169,0.001,303,24,1,HCl,WL,73
comp_57,"N′‑cyclohexylidene‑2‑[(2,3‑dimethylphenyl)amino]benzohydrazide",Cc3cccc(Nc1ccccc1C(=O)N/N=C/2CCCCC2)c3C,-5.583504344,-6.591958318,-6.701620205,-7.069790261,-1.686833833,5.3889,413.65,3.89667051,5.431335823,1.855236123,3.643285973,1.78804985,1.855867257,0.479133189,5.1705,-5.849,276.48,53.49,0.17169,0.005,303,24,1,HCl,WL,81
comp_58,7-Hydroxy-2H-1-benzopyran-2-one,O=c2ccc1ccc(O)cc1o2,-6.476854154,-7.241766222,-8.264914344,-8.485870801,-2.259905628,6.06,173.23,4.216948527,6.369683933,2.395665547,4.38267474,1.987009193,2.416677027,0.059046159,1.1517,-2.074,120.36,46.53,0.30027,0.0001,303,0.5,0.5,HCl,PDP,35.7
comp_58,7-Hydroxy-2H-1-benzopyran-2-one,O=c2ccc1ccc(O)cc1o2,-6.476854154,-7.241766222,-8.264914344,-8.485870801,-2.259905628,6.06,173.23,4.216948527,6.369683933,2.395665547,4.38267474,1.987009193,2.416677027,0.059046159,1.1517,-2.074,120.36,46.53,0.30027,0.0001,303,0.5,0.5,HCl,WL,45.1
comp_58,7-Hydroxy-2H-1-benzopyran-2-one,O=c2ccc1ccc(O)cc1o2,-6.476854154,-7.241766222,-8.264914344,-8.485870801,-2.259905628,6.06,173.23,4.216948527,6.369683933,2.395665547,4.38267474,1.987009193,2.416677027,0.059046159,1.1517,-2.074,120.36,46.53,0.30027,0.0001,303,0.5,0.5,HCl,LPR,39.5
comp_59,4-Hydroxy-2H-1-benzopyran-2-one,O=c2cc(O)c1ccccc1o2,-6.830330062,-7.243943133,-8.229267429,-8.23008377,-2.188067568,7.0211,166.21,4.642262494,6.721919355,2.324966311,4.523442833,2.198476522,2.326785715,-0.010663217,1.1152,-1.903,118.57,46.53,0.3048,0.0001,303,0.5,0.5,HCl,PDP,38.1
comp_59,4-Hydroxy-2H-1-benzopyran-2-one,O=c2cc(O)c1ccccc1o2,-6.830330062,-7.243943133,-8.229267429,-8.23008377,-2.188067568,7.0211,166.21,4.642262494,6.721919355,2.324966311,4.523442833,2.198476522,2.326785715,-0.010663217,1.1152,-1.903,118.57,46.53,0.3048,0.0001,303,0.5,0.5,HCl,WL,53.2
comp_59,4-Hydroxy-2H-1-benzopyran-2-one,O=c2cc(O)c1ccccc1o2,-6.830330062,-7.243943133,-8.229267429,-8.23008377,-2.188067568,7.0211,166.21,4.642262494,6.721919355,2.324966311,4.523442833,2.198476522,2.326785715,-0.010663217,1.1152,-1.903,118.57,46.53,0.3048,0.0001,303,0.5,0.5,HCl,LPR,46
comp_60,"2H,10H-Benzo[1,2-b:3,4-b′]dipyran-9-carbonitrile, 8-amino-10-methyl-2-oxo- ",CC3C(C#N)=C(N)Oc2ccc1ccc(=O)oc1c23,-6.285013881,-6.783526477,-7.216459632,-8.358521513,-2.413105732,12.3358,273.45,3.871908149,6.189067622,2.54527149,4.367169556,1.821898066,2.617074232,0.072907726,1.9548,-4.938,188.42,85.34,0.32836,0.0001,303,0.5,0.5,HCl,PDP,42.8
comp_60,"2H,10H-Benzo[1,2-b:3,4-b′]dipyran-9-carbonitrile, 8-amino-10-methyl-2-oxo- ",CC3C(C#N)=C(N)Oc2ccc1ccc(=O)oc1c23,-6.285013881,-6.783526477,-7.216459632,-8.358521513,-2.413105732,12.3358,273.45,3.871908149,6.189067622,2.54527149,4.367169556,1.821898066,2.617074232,0.072907726,1.9548,-4.938,188.42,85.34,0.32836,0.0001,303,0.5,0.5,HCl,WL,61.2
comp_60,"2H,10H-Benzo[1,2-b:3,4-b′]dipyran-9-carbonitrile, 8-amino-10-methyl-2-oxo- ",CC3C(C#N)=C(N)Oc2ccc1ccc(=O)oc1c23,-6.285013881,-6.783526477,-7.216459632,-8.358521513,-2.413105732,12.3358,273.45,3.871908149,6.189067622,2.54527149,4.367169556,1.821898066,2.617074232,0.072907726,1.9548,-4.938,188.42,85.34,0.32836,0.0001,303,0.5,0.5,HCl,LPR,58.5
comp_61,"2-Amino-5-oxo-4-phenyl-4H,5H-pyrano[3,2-c][1]benzopyran-3-carbonitrile",N#CC3=C(N)Cc1c(c(=O)oc2ccccc12)C3c4ccccc4,-6.228414198,-6.76964867,-7.07958636,-7.200132801,-2.371472311,12.8464,364.04,3.856941887,6.144744627,2.497538582,4.321141605,1.823603023,2.559803934,0.098079677,2.6638,-4.133,236.1,76.11,0.2197,0.0001,303,0.5,0.5,HCl,PDP,58.5
comp_61,"2-Amino-5-oxo-4-phenyl-4H,5H-pyrano[3,2-c][1]benzopyran-3-carbonitrile",N#CC3=C(N)Cc1c(c(=O)oc2ccccc12)C3c4ccccc4,-6.228414198,-6.76964867,-7.07958636,-7.200132801,-2.371472311,12.8464,364.04,3.856941887,6.144744627,2.497538582,4.321141605,1.823603023,2.559803934,0.098079677,2.6638,-4.133,236.1,76.11,0.2197,0.0001,303,0.5,0.5,HCl,WL,71.5
comp_61,"2-Amino-5-oxo-4-phenyl-4H,5H-pyrano[3,2-c][1]benzopyran-3-carbonitrile",N#CC3=C(N)Cc1c(c(=O)oc2ccccc12)C3c4ccccc4,-6.228414198,-6.76964867,-7.07958636,-7.200132801,-2.371472311,12.8464,364.04,3.856941887,6.144744627,2.497538582,4.321141605,1.823603023,2.559803934,0.098079677,2.6638,-4.133,236.1,76.11,0.2197,0.0001,303,0.5,0.5,HCl,LPR,65.9
