Repository: aveucoloap/Machine-Learning-corrosion-study

File: comp1-502_datasetQM_20220608.csv (part 6 of 61)
comp_ref,Compound,smiles,HOMO,HOMO_1,HOMO_2,HOMO_3,LUMO,Dipole,Polar,Egap,IP,EA,Electronegativity,Chemical hardness,Electrophilicity,deltaN,cLogP,cLogS,Total Surface Area,Polar Surface Area,Relative PSA,ConcInh_M,TempK,Time_H,Med_ConcM,Med_ID,Method,IE
comp_62,"2H,10H-Benzo[1,2-b:3,4-b′]dipyran-9-carbothioamide, 8-amino-10-(4-methoxyphenyl)-2-oxo- ",COc4ccc(C3C(C(N)=S)=C(N)Oc2ccc1CCC(=O)Oc1c23)cc4,-5.885278617,-6.057254578,-6.286646564,-6.616176452,-1.783162141,9.4153,416.08,4.102116477,5.711490378,1.995550276,3.853520327,1.857970051,1.998097184,0.347949459,1.8667,-5.942,278.72,128.89,0.36445,0.0001,303,0.5,0.5,HCl,PDP,81.8
comp_62,"2H,10H-Benzo[1,2-b:3,4-b′]dipyran-9-carbothioamide, 8-amino-10-(4-methoxyphenyl)-2-oxo- ",COc4ccc(C3C(C(N)=S)=C(N)Oc2ccc1CCC(=O)Oc1c23)cc4,-5.885278617,-6.057254578,-6.286646564,-6.616176452,-1.783162141,9.4153,416.08,4.102116477,5.711490378,1.995550276,3.853520327,1.857970051,1.998097184,0.347949459,1.8667,-5.942,278.72,128.89,0.36445,0.0001,303,0.5,0.5,HCl,WL,85.7
comp_62,"2H,10H-Benzo[1,2-b:3,4-b′]dipyran-9-carbothioamide, 8-amino-10-(4-methoxyphenyl)-2-oxo- ",COc4ccc(C3C(C(N)=S)=C(N)Oc2ccc1CCC(=O)Oc1c23)cc4,-5.885278617,-6.057254578,-6.286646564,-6.616176452,-1.783162141,9.4153,416.08,4.102116477,5.711490378,1.995550276,3.853520327,1.857970051,1.998097184,0.347949459,1.8667,-5.942,278.72,128.89,0.36445,0.0001,303,0.5,0.5,HCl,LPR,83.7
comp_63,"4H,5H-Pyrano[3,2-c][1]benzopyran-3-carbothioamide, 2-amino-4-(4-methoxyphenyl)-5-oxo-",COc4ccc(C1C(C(N)=S)=C(N)Oc2c1c(=O)oc3ccccc23)cc4,-5.99820587,-6.213175822,-6.343518362,-6.737811348,-2.444126713,11.7283,435.33,3.554079158,5.857055512,2.60123791,4.229146711,1.627908801,2.746726642,0.16638112,2.3973,-5.695,274.12,128.89,0.37057,0.00001,303,0.5,0.5,HCl,PDP,54.2
comp_63,"4H,5H-Pyrano[3,2-c][1]benzopyran-3-carbothioamide, 2-amino-4-(4-methoxyphenyl)-5-oxo-",COc4ccc(C1C(C(N)=S)=C(N)Oc2c1c(=O)oc3ccccc23)cc4,-5.99820587,-6.213175822,-6.343518362,-6.737811348,-2.444126713,11.7283,435.33,3.554079158,5.857055512,2.60123791,4.229146711,1.627908801,2.746726642,0.16638112,2.3973,-5.695,274.12,128.89,0.37057,0.00002,303,0.5,0.5,HCl,PDP,76.3
comp_63,"4H,5H-Pyrano[3,2-c][1]benzopyran-3-carbothioamide, 2-amino-4-(4-methoxyphenyl)-5-oxo-",COc4ccc(C1C(C(N)=S)=C(N)Oc2c1c(=O)oc3ccccc23)cc4,-5.99820587,-6.213175822,-6.343518362,-6.737811348,-2.444126713,11.7283,435.33,3.554079158,5.857055512,2.60123791,4.229146711,1.627908801,2.746726642,0.16638112,2.3973,-5.695,274.12,128.89,0.37057,0.00004,303,0.5,0.5,HCl,PDP,83.1
comp_63,"4H,5H-Pyrano[3,2-c][1]benzopyran-3-carbothioamide, 2-amino-4-(4-methoxyphenyl)-5-oxo-",COc4ccc(C1C(C(N)=S)=C(N)Oc2c1c(=O)oc3ccccc23)cc4,-5.99820587,-6.213175822,-6.343518362,-6.737811348,-2.444126713,11.7283,435.33,3.554079158,5.857055512,2.60123791,4.229146711,1.627908801,2.746726642,0.16638112,2.3973,-5.695,274.12,128.89,0.37057,0.00008,303,0.5,0.5,HCl,PDP,87.4
comp_63,"4H,5H-Pyrano[3,2-c][1]benzopyran-3-carbothioamide, 2-amino-4-(4-methoxyphenyl)-5-oxo-",COc4ccc(C1C(C(N)=S)=C(N)Oc2c1c(=O)oc3ccccc23)cc4,-5.99820587,-6.213175822,-6.343518362,-6.737811348,-2.444126713,11.7283,435.33,3.554079158,5.857055512,2.60123791,4.229146711,1.627908801,2.746726642,0.16638112,2.3973,-5.695,274.12,128.89,0.37057,0.0001,303,0.5,0.5,HCl,PDP,90.1
comp_63,"4H,5H-Pyrano[3,2-c][1]benzopyran-3-carbothioamide, 2-amino-4-(4-methoxyphenyl)-5-oxo-",COc4ccc(C1C(C(N)=S)=C(N)Oc2c1c(=O)oc3ccccc23)cc4,-5.99820587,-6.213175822,-6.343518362,-6.737811348,-2.444126713,11.7283,435.33,3.554079158,5.857055512,2.60123791,4.229146711,1.627908801,2.746726642,0.16638112,2.3973,-5.695,274.12,128.89,0.37057,0.00001,303,0.5,0.5,HCl,WL,58.6
comp_63,"4H,5H-Pyrano[3,2-c][1]benzopyran-3-carbothioamide, 2-amino-4-(4-methoxyphenyl)-5-oxo-",COc4ccc(C1C(C(N)=S)=C(N)Oc2c1c(=O)oc3ccccc23)cc4,-5.99820587,-6.213175822,-6.343518362,-6.737811348,-2.444126713,11.7283,435.33,3.554079158,5.857055512,2.60123791,4.229146711,1.627908801,2.746726642,0.16638112,2.3973,-5.695,274.12,128.89,0.37057,0.00002,303,0.5,0.5,HCl,WL,71.2
comp_63,"4H,5H-Pyrano[3,2-c][1]benzopyran-3-carbothioamide, 2-amino-4-(4-methoxyphenyl)-5-oxo-",COc4ccc(C1C(C(N)=S)=C(N)Oc2c1c(=O)oc3ccccc23)cc4,-5.99820587,-6.213175822,-6.343518362,-6.737811348,-2.444126713,11.7283,435.33,3.554079158,5.857055512,2.60123791,4.229146711,1.627908801,2.746726642,0.16638112,2.3973,-5.695,274.12,128.89,0.37057,0.00004,303,0.5,0.5,HCl,WL,84.9
comp_63,"4H,5H-Pyrano[3,2-c][1]benzopyran-3-carbothioamide, 2-amino-4-(4-methoxyphenyl)-5-oxo-",COc4ccc(C1C(C(N)=S)=C(N)Oc2c1c(=O)oc3ccccc23)cc4,-5.99820587,-6.213175822,-6.343518362,-6.737811348,-2.444126713,11.7283,435.33,3.554079158,5.857055512,2.60123791,4.229146711,1.627908801,2.746726642,0.16638112,2.3973,-5.695,274.12,128.89,0.37057,0.00008,303,0.5,0.5,HCl,WL,89.3
comp_63,"4H,5H-Pyrano[3,2-c][1]benzopyran-3-carbothioamide, 2-amino-4-(4-methoxyphenyl)-5-oxo-",COc4ccc(C1C(C(N)=S)=C(N)Oc2c1c(=O)oc3ccccc23)cc4,-5.99820587,-6.213175822,-6.343518362,-6.737811348,-2.444126713,11.7283,435.33,3.554079158,5.857055512,2.60123791,4.229146711,1.627908801,2.746726642,0.16638112,2.3973,-5.695,274.12,128.89,0.37057,0.0001,303,0.5,0.5,HCl,WL,93.4
comp_63,"4H,5H-Pyrano[3,2-c][1]benzopyran-3-carbothioamide, 2-amino-4-(4-methoxyphenyl)-5-oxo-",COc4ccc(C1C(C(N)=S)=C(N)Oc2c1c(=O)oc3ccccc23)cc4,-5.99820587,-6.213175822,-6.343518362,-6.737811348,-2.444126713,11.7283,435.33,3.554079158,5.857055512,2.60123791,4.229146711,1.627908801,2.746726642,0.16638112,2.3973,-5.695,274.12,128.89,0.37057,0.00001,303,0.5,0.5,HCl,LPR,54.8
comp_63,"4H,5H-Pyrano[3,2-c][1]benzopyran-3-carbothioamide, 2-amino-4-(4-methoxyphenyl)-5-oxo-",COc4ccc(C1C(C(N)=S)=C(N)Oc2c1c(=O)oc3ccccc23)cc4,-5.99820587,-6.213175822,-6.343518362,-6.737811348,-2.444126713,11.7283,435.33,3.554079158,5.857055512,2.60123791,4.229146711,1.627908801,2.746726642,0.16638112,2.3973,-5.695,274.12,128.89,0.37057,0.00002,303,0.5,0.5,HCl,LPR,68.5
comp_63,"4H,5H-Pyrano[3,2-c][1]benzopyran-3-carbothioamide, 2-amino-4-(4-methoxyphenyl)-5-oxo-",COc4ccc(C1C(C(N)=S)=C(N)Oc2c1c(=O)oc3ccccc23)cc4,-5.99820587,-6.213175822,-6.343518362,-6.737811348,-2.444126713,11.7283,435.33,3.554079158,5.857055512,2.60123791,4.229146711,1.627908801,2.746726642,0.16638112,2.3973,-5.695,274.12,128.89,0.37057,0.00004,303,0.5,0.5,HCl,LPR,82.5
comp_63,"4H,5H-Pyrano[3,2-c][1]benzopyran-3-carbothioamide, 2-amino-4-(4-methoxyphenyl)-5-oxo-",COc4ccc(C1C(C(N)=S)=C(N)Oc2c1c(=O)oc3ccccc23)cc4,-5.99820587,-6.213175822,-6.343518362,-6.737811348,-2.444126713,11.7283,435.33,3.554079158,5.857055512,2.60123791,4.229146711,1.627908801,2.746726642,0.16638112,2.3973,-5.695,274.12,128.89,0.37057,0.00008,303,0.5,0.5,HCl,LPR,86.7
comp_63,"4H,5H-Pyrano[3,2-c][1]benzopyran-3-carbothioamide, 2-amino-4-(4-methoxyphenyl)-5-oxo-",COc4ccc(C1C(C(N)=S)=C(N)Oc2c1c(=O)oc3ccccc23)cc4,-5.99820587,-6.213175822,-6.343518362,-6.737811348,-2.444126713,11.7283,435.33,3.554079158,5.857055512,2.60123791,4.229146711,1.627908801,2.746726642,0.16638112,2.3973,-5.695,274.12,128.89,0.37057,0.0001,303,0.5,0.5,HCl,LPR,89.5
comp_64,2-aminothiophenol,Nc1ccccc1S,-5.605817681,-6.536174976,-8.434985509,-8.867102322,-0.629671478,3.2612,138.83,4.976146203,5.481954879,0.869937297,3.175946088,2.306008791,1.093516381,0.57417557,0.9233,-2.798,97.64,64.82,0.38796,0.00005,293,1,1,HCl,PDP,10
comp_64,2-aminothiophenol,Nc1ccccc1S,-5.605817681,-6.536174976,-8.434985509,-8.867102322,-0.629671478,3.2612,138.83,4.976146203,5.481954879,0.869937297,3.175946088,2.306008791,1.093516381,0.57417557,0.9233,-2.798,97.64,64.82,0.38796,0.0002,293,1,1,HCl,PDP,28
comp_64,2-aminothiophenol,Nc1ccccc1S,-5.605817681,-6.536174976,-8.434985509,-8.867102322,-0.629671478,3.2612,138.83,4.976146203,5.481954879,0.869937297,3.175946088,2.306008791,1.093516381,0.57417557,0.9233,-2.798,97.64,64.82,0.38796,0.0005,293,1,1,HCl,PDP,36
comp_64,2-aminothiophenol,Nc1ccccc1S,-5.605817681,-6.536174976,-8.434985509,-8.867102322,-0.629671478,3.2612,138.83,4.976146203,5.481954879,0.869937297,3.175946088,2.306008791,1.093516381,0.57417557,0.9233,-2.798,97.64,64.82,0.38796,0.002,293,1,1,HCl,PDP,54
comp_64,2-aminothiophenol,Nc1ccccc1S,-5.605817681,-6.536174976,-8.434985509,-8.867102322,-0.629671478,3.2612,138.83,4.976146203,5.481954879,0.869937297,3.175946088,2.306008791,1.093516381,0.57417557,0.9233,-2.798,97.64,64.82,0.38796,0.01,293,1,1,HCl,PDP,73
comp_64,2-aminothiophenol,Nc1ccccc1S,-5.605817681,-6.536174976,-8.434985509,-8.867102322,-0.629671478,3.2612,138.83,4.976146203,5.481954879,0.869937297,3.175946088,2.306008791,1.093516381,0.57417557,0.9233,-2.798,97.64,64.82,0.38796,0.02,293,1,1,HCl,PDP,72
comp_64,2-aminothiophenol,Nc1ccccc1S,-5.605817681,-6.536174976,-8.434985509,-8.867102322,-0.629671478,3.2612,138.83,4.976146203,5.481954879,0.869937297,3.175946088,2.306008791,1.093516381,0.57417557,0.9233,-2.798,97.64,64.82,0.38796,0.03,293,1,1,HCl,PDP,70
comp_64,2-aminothiophenol,Nc1ccccc1S,-5.605817681,-6.536174976,-8.434985509,-8.867102322,-0.629671478,3.2612,138.83,4.976146203,5.481954879,0.869937297,3.175946088,2.306008791,1.093516381,0.57417557,0.9233,-2.798,97.64,64.82,0.38796,0.00005,293,1,1,HCl,LPR,9
comp_64,2-aminothiophenol,Nc1ccccc1S,-5.605817681,-6.536174976,-8.434985509,-8.867102322,-0.629671478,3.2612,138.83,4.976146203,5.481954879,0.869937297,3.175946088,2.306008791,1.093516381,0.57417557,0.9233,-2.798,97.64,64.82,0.38796,0.0002,293,1,1,HCl,LPR,31
comp_64,2-aminothiophenol,Nc1ccccc1S,-5.605817681,-6.536174976,-8.434985509,-8.867102322,-0.629671478,3.2612,138.83,4.976146203,5.481954879,0.869937297,3.175946088,2.306008791,1.093516381,0.57417557,0.9233,-2.798,97.64,64.82,0.38796,0.002,293,1,1,HCl,LPR,54
comp_64,2-aminothiophenol,Nc1ccccc1S,-5.605817681,-6.536174976,-8.434985509,-8.867102322,-0.629671478,3.2612,138.83,4.976146203,5.481954879,0.869937297,3.175946088,2.306008791,1.093516381,0.57417557,0.9233,-2.798,97.64,64.82,0.38796,0.01,293,1,1,HCl,LPR,70
comp_64,2-aminothiophenol,Nc1ccccc1S,-5.605817681,-6.536174976,-8.434985509,-8.867102322,-0.629671478,3.2612,138.83,4.976146203,5.481954879,0.869937297,3.175946088,2.306008791,1.093516381,0.57417557,0.9233,-2.798,97.64,64.82,0.38796,0.02,293,1,1,HCl,LPR,64
comp_64,2-aminothiophenol,Nc1ccccc1S,-5.605817681,-6.536174976,-8.434985509,-8.867102322,-0.629671478,3.2612,138.83,4.976146203,5.481954879,0.869937297,3.175946088,2.306008791,1.093516381,0.57417557,0.9233,-2.798,97.64,64.82,0.38796,0.03,293,1,1,HCl,LPR,60
comp_64,2-aminothiophenol,Nc1ccccc1S,-5.605817681,-6.536174976,-8.434985509,-8.867102322,-0.629671478,3.2612,138.83,4.976146203,5.481954879,0.869937297,3.175946088,2.306008791,1.093516381,0.57417557,0.9233,-2.798,97.64,64.82,0.38796,0.00005,293,1,1,HCl,EIS,9.9
comp_64,2-aminothiophenol,Nc1ccccc1S,-5.605817681,-6.536174976,-8.434985509,-8.867102322,-0.629671478,3.2612,138.83,4.976146203,5.481954879,0.869937297,3.175946088,2.306008791,1.093516381,0.57417557,0.9233,-2.798,97.64,64.82,0.38796,0.0002,293,1,1,HCl,EIS,17.7
comp_64,2-aminothiophenol,Nc1ccccc1S,-5.605817681,-6.536174976,-8.434985509,-8.867102322,-0.629671478,3.2612,138.83,4.976146203,5.481954879,0.869937297,3.175946088,2.306008791,1.093516381,0.57417557,0.9233,-2.798,97.64,64.82,0.38796,0.002,293,1,1,HCl,EIS,40.2
comp_64,2-aminothiophenol,Nc1ccccc1S,-5.605817681,-6.536174976,-8.434985509,-8.867102322,-0.629671478,3.2612,138.83,4.976146203,5.481954879,0.869937297,3.175946088,2.306008791,1.093516381,0.57417557,0.9233,-2.798,97.64,64.82,0.38796,0.01,293,1,1,HCl,EIS,63.1
comp_64,2-aminothiophenol,Nc1ccccc1S,-5.605817681,-6.536174976,-8.434985509,-8.867102322,-0.629671478,3.2612,138.83,4.976146203,5.481954879,0.869937297,3.175946088,2.306008791,1.093516381,0.57417557,0.9233,-2.798,97.64,64.82,0.38796,0.00005,293,1,1,HCl,PDP,19.9
comp_64,2-aminothiophenol,Nc1ccccc1S,-5.605817681,-6.536174976,-8.434985509,-8.867102322,-0.629671478,3.2612,138.83,4.976146203,5.481954879,0.869937297,3.175946088,2.306008791,1.093516381,0.57417557,0.9233,-2.798,97.64,64.82,0.38796,0.00005,303,1,1,HCl,PDP,19.3
comp_64,2-aminothiophenol,Nc1ccccc1S,-5.605817681,-6.536174976,-8.434985509,-8.867102322,-0.629671478,3.2612,138.83,4.976146203,5.481954879,0.869937297,3.175946088,2.306008791,1.093516381,0.57417557,0.9233,-2.798,97.64,64.82,0.38796,0.00005,313,1,1,HCl,PDP,20.6
comp_64,2-aminothiophenol,Nc1ccccc1S,-5.605817681,-6.536174976,-8.434985509,-8.867102322,-0.629671478,3.2612,138.83,4.976146203,5.481954879,0.869937297,3.175946088,2.306008791,1.093516381,0.57417557,0.9233,-2.798,97.64,64.82,0.38796,0.00005,323,1,1,HCl,PDP,30.6
comp_64,2-aminothiophenol,Nc1ccccc1S,-5.605817681,-6.536174976,-8.434985509,-8.867102322,-0.629671478,3.2612,138.83,4.976146203,5.481954879,0.869937297,3.175946088,2.306008791,1.093516381,0.57417557,0.9233,-2.798,97.64,64.82,0.38796,0.00005,333,1,1,HCl,PDP,35.6
comp_64,2-aminothiophenol,Nc1ccccc1S,-5.605817681,-6.536174976,-8.434985509,-8.867102322,-0.629671478,3.2612,138.83,4.976146203,5.481954879,0.869937297,3.175946088,2.306008791,1.093516381,0.57417557,0.9233,-2.798,97.64,64.82,0.38796,0.002,293,1,1,HCl,PDP,58
comp_64,2-aminothiophenol,Nc1ccccc1S,-5.605817681,-6.536174976,-8.434985509,-8.867102322,-0.629671478,3.2612,138.83,4.976146203,5.481954879,0.869937297,3.175946088,2.306008791,1.093516381,0.57417557,0.9233,-2.798,97.64,64.82,0.38796,0.002,303,1,1,HCl,PDP,59.4
comp_64,2-aminothiophenol,Nc1ccccc1S,-5.605817681,-6.536174976,-8.434985509,-8.867102322,-0.629671478,3.2612,138.83,4.976146203,5.481954879,0.869937297,3.175946088,2.306008791,1.093516381,0.57417557,0.9233,-2.798,97.64,64.82,0.38796,0.002,313,1,1,HCl,PDP,65.7
comp_64,2-aminothiophenol,Nc1ccccc1S,-5.605817681,-6.536174976,-8.434985509,-8.867102322,-0.629671478,3.2612,138.83,4.976146203,5.481954879,0.869937297,3.175946088,2.306008791,1.093516381,0.57417557,0.9233,-2.798,97.64,64.82,0.38796,0.002,323,1,1,HCl,PDP,72.5
comp_64,2-aminothiophenol,Nc1ccccc1S,-5.605817681,-6.536174976,-8.434985509,-8.867102322,-0.629671478,3.2612,138.83,4.976146203,5.481954879,0.869937297,3.175946088,2.306008791,1.093516381,0.57417557,0.9233,-2.798,97.64,64.82,0.38796,0.002,333,1,1,HCl,PDP,75.7
comp_64,2-aminothiophenol,Nc1ccccc1S,-5.605817681,-6.536174976,-8.434985509,-8.867102322,-0.629671478,3.2612,138.83,4.976146203,5.481954879,0.869937297,3.175946088,2.306008791,1.093516381,0.57417557,0.9233,-2.798,97.64,64.82,0.38796,0.01,293,1,1,HCl,PDP,77.2
comp_64,2-aminothiophenol,Nc1ccccc1S,-5.605817681,-6.536174976,-8.434985509,-8.867102322,-0.629671478,3.2612,138.83,4.976146203,5.481954879,0.869937297,3.175946088,2.306008791,1.093516381,0.57417557,0.9233,-2.798,97.64,64.82,0.38796,0.01,303,1,1,HCl,PDP,78.3
comp_64,2-aminothiophenol,Nc1ccccc1S,-5.605817681,-6.536174976,-8.434985509,-8.867102322,-0.629671478,3.2612,138.83,4.976146203,5.481954879,0.869937297,3.175946088,2.306008791,1.093516381,0.57417557,0.9233,-2.798,97.64,64.82,0.38796,0.01,313,1,1,HCl,PDP,81.9
comp_64,2-aminothiophenol,Nc1ccccc1S,-5.605817681,-6.536174976,-8.434985509,-8.867102322,-0.629671478,3.2612,138.83,4.976146203,5.481954879,0.869937297,3.175946088,2.306008791,1.093516381,0.57417557,0.9233,-2.798,97.64,64.82,0.38796,0.01,323,1,1,HCl,PDP,87.7
comp_64,2-aminothiophenol,Nc1ccccc1S,-5.605817681,-6.536174976,-8.434985509,-8.867102322,-0.629671478,3.2612,138.83,4.976146203,5.481954879,0.869937297,3.175946088,2.306008791,1.093516381,0.57417557,0.9233,-2.798,97.64,64.82,0.38796,0.01,333,1,1,HCl,PDP,87.8
comp_65,2-aminophenyl disulfide,Nc1ccccc1SSc2ccccc2N,-5.387038135,-5.823236657,-6.403927639,-6.894821047,-1.7175827,0.0156,294.18,3.669455435,5.233976537,1.870423342,3.552199939,1.681776597,1.875713521,0.563570728,2.4278,-3.716,185.04,102.64,0.35409,0.00005,293,1,1,HCl,PDP,41
comp_65,2-aminophenyl disulfide,Nc1ccccc1SSc2ccccc2N,-5.387038135,-5.823236657,-6.403927639,-6.894821047,-1.7175827,0.0156,294.18,3.669455435,5.233976537,1.870423342,3.552199939,1.681776597,1.875713521,0.563570728,2.4278,-3.716,185.04,102.64,0.35409,0.0001,293,1,1,HCl,PDP,50
comp_65,2-aminophenyl disulfide,Nc1ccccc1SSc2ccccc2N,-5.387038135,-5.823236657,-6.403927639,-6.894821047,-1.7175827,0.0156,294.18,3.669455435,5.233976537,1.870423342,3.552199939,1.681776597,1.875713521,0.563570728,2.4278,-3.716,185.04,102.64,0.35409,0.0002,293,1,1,HCl,PDP,63
comp_65,2-aminophenyl disulfide,Nc1ccccc1SSc2ccccc2N,-5.387038135,-5.823236657,-6.403927639,-6.894821047,-1.7175827,0.0156,294.18,3.669455435,5.233976537,1.870423342,3.552199939,1.681776597,1.875713521,0.563570728,2.4278,-3.716,185.04,102.64,0.35409,0.0005,293,1,1,HCl,PDP,80
comp_65,2-aminophenyl disulfide,Nc1ccccc1SSc2ccccc2N,-5.387038135,-5.823236657,-6.403927639,-6.894821047,-1.7175827,0.0156,294.18,3.669455435,5.233976537,1.870423342,3.552199939,1.681776597,1.875713521,0.563570728,2.4278,-3.716,185.04,102.64,0.35409,0.001,293,1,1,HCl,PDP,91
comp_65,2-aminophenyl disulfide,Nc1ccccc1SSc2ccccc2N,-5.387038135,-5.823236657,-6.403927639,-6.894821047,-1.7175827,0.0156,294.18,3.669455435,5.233976537,1.870423342,3.552199939,1.681776597,1.875713521,0.563570728,2.4278,-3.716,185.04,102.64,0.35409,0.005,293,1,1,HCl,PDP,88
comp_65,2-aminophenyl disulfide,Nc1ccccc1SSc2ccccc2N,-5.387038135,-5.823236657,-6.403927639,-6.894821047,-1.7175827,0.0156,294.18,3.669455435,5.233976537,1.870423342,3.552199939,1.681776597,1.875713521,0.563570728,2.4278,-3.716,185.04,102.64,0.35409,0.01,293,1,1,HCl,PDP,90
comp_65,2-aminophenyl disulfide,Nc1ccccc1SSc2ccccc2N,-5.387038135,-5.823236657,-6.403927639,-6.894821047,-1.7175827,0.0156,294.18,3.669455435,5.233976537,1.870423342,3.552199939,1.681776597,1.875713521,0.563570728,2.4278,-3.716,185.04,102.64,0.35409,0.00005,293,1,1,HCl,EIS,29.8
comp_65,2-aminophenyl disulfide,Nc1ccccc1SSc2ccccc2N,-5.387038135,-5.823236657,-6.403927639,-6.894821047,-1.7175827,0.0156,294.18,3.669455435,5.233976537,1.870423342,3.552199939,1.681776597,1.875713521,0.563570728,2.4278,-3.716,185.04,102.64,0.35409,0.0002,293,1,1,HCl,EIS,50.5
comp_65,2-aminophenyl disulfide,Nc1ccccc1SSc2ccccc2N,-5.387038135,-5.823236657,-6.403927639,-6.894821047,-1.7175827,0.0156,294.18,3.669455435,5.233976537,1.870423342,3.552199939,1.681776597,1.875713521,0.563570728,2.4278,-3.716,185.04,102.64,0.35409,0.0005,293,1,1,HCl,EIS,74.2
comp_65,2-aminophenyl disulfide,Nc1ccccc1SSc2ccccc2N,-5.387038135,-5.823236657,-6.403927639,-6.894821047,-1.7175827,0.0156,294.18,3.669455435,5.233976537,1.870423342,3.552199939,1.681776597,1.875713521,0.563570728,2.4278,-3.716,185.04,102.64,0.35409,0.001,293,1,1,HCl,EIS,84.4
comp_65,2-aminophenyl disulfide,Nc1ccccc1SSc2ccccc2N,-5.387038135,-5.823236657,-6.403927639,-6.894821047,-1.7175827,0.0156,294.18,3.669455435,5.233976537,1.870423342,3.552199939,1.681776597,1.875713521,0.563570728,2.4278,-3.716,185.04,102.64,0.35409,0.00005,293,1,1,HCl,LPR,45
comp_65,2-aminophenyl disulfide,Nc1ccccc1SSc2ccccc2N,-5.387038135,-5.823236657,-6.403927639,-6.894821047,-1.7175827,0.0156,294.18,3.669455435,5.233976537,1.870423342,3.552199939,1.681776597,1.875713521,0.563570728,2.4278,-3.716,185.04,102.64,0.35409,0.0002,293,1,1,HCl,LPR,60
comp_65,2-aminophenyl disulfide,Nc1ccccc1SSc2ccccc2N,-5.387038135,-5.823236657,-6.403927639,-6.894821047,-1.7175827,0.0156,294.18,3.669455435,5.233976537,1.870423342,3.552199939,1.681776597,1.875713521,0.563570728,2.4278,-3.716,185.04,102.64,0.35409,0.0005,293,1,1,HCl,LPR,80
comp_65,2-aminophenyl disulfide,Nc1ccccc1SSc2ccccc2N,-5.387038135,-5.823236657,-6.403927639,-6.894821047,-1.7175827,0.0156,294.18,3.669455435,5.233976537,1.870423342,3.552199939,1.681776597,1.875713521,0.563570728,2.4278,-3.716,185.04,102.64,0.35409,0.001,293,1,1,HCl,LPR,88
comp_65,2-aminophenyl disulfide,Nc1ccccc1SSc2ccccc2N,-5.387038135,-5.823236657,-6.403927639,-6.894821047,-1.7175827,0.0156,294.18,3.669455435,5.233976537,1.870423342,3.552199939,1.681776597,1.875713521,0.563570728,2.4278,-3.716,185.04,102.64,0.35409,0.005,293,1,1,HCl,LPR,85
comp_65,2-aminophenyl disulfide,Nc1ccccc1SSc2ccccc2N,-5.387038135,-5.823236657,-6.403927639,-6.894821047,-1.7175827,0.0156,294.18,3.669455435,5.233976537,1.870423342,3.552199939,1.681776597,1.875713521,0.563570728,2.4278,-3.716,185.04,102.64,0.35409,0.01,293,1,1,HCl,LPR,79
comp_65,2-aminophenyl disulfide,Nc1ccccc1SSc2ccccc2N,-5.387038135,-5.823236657,-6.403927639,-6.894821047,-1.7175827,0.0156,294.18,3.669455435,5.233976537,1.870423342,3.552199939,1.681776597,1.875713521,0.563570728,2.4278,-3.716,185.04,102.64,0.35409,0.00005,293,1,1,HCl,PDP,56.7
comp_65,2-aminophenyl disulfide,Nc1ccccc1SSc2ccccc2N,-5.387038135,-5.823236657,-6.403927639,-6.894821047,-1.7175827,0.0156,294.18,3.669455435,5.233976537,1.870423342,3.552199939,1.681776597,1.875713521,0.563570728,2.4278,-3.716,185.04,102.64,0.35409,0.00005,303,1,1,HCl,PDP,57
comp_65,2-aminophenyl disulfide,Nc1ccccc1SSc2ccccc2N,-5.387038135,-5.823236657,-6.403927639,-6.894821047,-1.7175827,0.0156,294.18,3.669455435,5.233976537,1.870423342,3.552199939,1.681776597,1.875713521,0.563570728,2.4278,-3.716,185.04,102.64,0.35409,0.00005,313,1,1,HCl,PDP,61.3
comp_65,2-aminophenyl disulfide,Nc1ccccc1SSc2ccccc2N,-5.387038135,-5.823236657,-6.403927639,-6.894821047,-1.7175827,0.0156,294.18,3.669455435,5.233976537,1.870423342,3.552199939,1.681776597,1.875713521,0.563570728,2.4278,-3.716,185.04,102.64,0.35409,0.00005,323,1,1,HCl,PDP,67.6
comp_65,2-aminophenyl disulfide,Nc1ccccc1SSc2ccccc2N,-5.387038135,-5.823236657,-6.403927639,-6.894821047,-1.7175827,0.0156,294.18,3.669455435,5.233976537,1.870423342,3.552199939,1.681776597,1.875713521,0.563570728,2.4278,-3.716,185.04,102.64,0.35409,0.00005,333,1,1,HCl,PDP,71.3
comp_65,2-aminophenyl disulfide,Nc1ccccc1SSc2ccccc2N,-5.387038135,-5.823236657,-6.403927639,-6.894821047,-1.7175827,0.0156,294.18,3.669455435,5.233976537,1.870423342,3.552199939,1.681776597,1.875713521,0.563570728,2.4278,-3.716,185.04,102.64,0.35409,0.0005,293,1,1,HCl,PDP,85.6
comp_65,2-aminophenyl disulfide,Nc1ccccc1SSc2ccccc2N,-5.387038135,-5.823236657,-6.403927639,-6.894821047,-1.7175827,0.0156,294.18,3.669455435,5.233976537,1.870423342,3.552199939,1.681776597,1.875713521,0.563570728,2.4278,-3.716,185.04,102.64,0.35409,0.0005,303,1,1,HCl,PDP,87
comp_65,2-aminophenyl disulfide,Nc1ccccc1SSc2ccccc2N,-5.387038135,-5.823236657,-6.403927639,-6.894821047,-1.7175827,0.0156,294.18,3.669455435,5.233976537,1.870423342,3.552199939,1.681776597,1.875713521,0.563570728,2.4278,-3.716,185.04,102.64,0.35409,0.0005,313,1,1,HCl,PDP,91
comp_65,2-aminophenyl disulfide,Nc1ccccc1SSc2ccccc2N,-5.387038135,-5.823236657,-6.403927639,-6.894821047,-1.7175827,0.0156,294.18,3.669455435,5.233976537,1.870423342,3.552199939,1.681776597,1.875713521,0.563570728,2.4278,-3.716,185.04,102.64,0.35409,0.0005,323,1,1,HCl,PDP,93.3
comp_65,2-aminophenyl disulfide,Nc1ccccc1SSc2ccccc2N,-5.387038135,-5.823236657,-6.403927639,-6.894821047,-1.7175827,0.0156,294.18,3.669455435,5.233976537,1.870423342,3.552199939,1.681776597,1.875713521,0.563570728,2.4278,-3.716,185.04,102.64,0.35409,0.0005,333,1,1,HCl,PDP,94.5
comp_65,2-aminophenyl disulfide,Nc1ccccc1SSc2ccccc2N,-5.387038135,-5.823236657,-6.403927639,-6.894821047,-1.7175827,0.0156,294.18,3.669455435,5.233976537,1.870423342,3.552199939,1.681776597,1.875713521,0.563570728,2.4278,-3.716,185.04,102.64,0.35409,0.001,293,1,1,HCl,PDP,93.6
comp_65,2-aminophenyl disulfide,Nc1ccccc1SSc2ccccc2N,-5.387038135,-5.823236657,-6.403927639,-6.894821047,-1.7175827,0.0156,294.18,3.669455435,5.233976537,1.870423342,3.552199939,1.681776597,1.875713521,0.563570728,2.4278,-3.716,185.04,102.64,0.35409,0.001,303,1,1,HCl,PDP,93.6
comp_65,2-aminophenyl disulfide,Nc1ccccc1SSc2ccccc2N,-5.387038135,-5.823236657,-6.403927639,-6.894821047,-1.7175827,0.0156,294.18,3.669455435,5.233976537,1.870423342,3.552199939,1.681776597,1.875713521,0.563570728,2.4278,-3.716,185.04,102.64,0.35409,0.001,313,1,1,HCl,PDP,96.2
comp_65,2-aminophenyl disulfide,Nc1ccccc1SSc2ccccc2N,-5.387038135,-5.823236657,-6.403927639,-6.894821047,-1.7175827,0.0156,294.18,3.669455435,5.233976537,1.870423342,3.552199939,1.681776597,1.875713521,0.563570728,2.4278,-3.716,185.04,102.64,0.35409,0.001,323,1,1,HCl,PDP,97.5
comp_65,2-aminophenyl disulfide,Nc1ccccc1SSc2ccccc2N,-5.387038135,-5.823236657,-6.403927639,-6.894821047,-1.7175827,0.0156,294.18,3.669455435,5.233976537,1.870423342,3.552199939,1.681776597,1.875713521,0.563570728,2.4278,-3.716,185.04,102.64,0.35409,0.001,333,1,1,HCl,PDP,98
comp_66,Thiophene,c1ccsc1,-6.873324052,-7.070334488,-9.39037728,-10.53788144,-0.750762147,0.7647,82.66,6.122561905,6.795228135,0.954227069,3.874727602,2.920500533,1.285183295,0.214097683,1.444,-1.516,69.2,28.24,0.29422,0.0001,298,0.3333,1,HCl,PDP,41
comp_66,Thiophene,c1ccsc1,-6.873324052,-7.070334488,-9.39037728,-10.53788144,-0.750762147,0.7647,82.66,6.122561905,6.795228135,0.954227069,3.874727602,2.920500533,1.285183295,0.214097683,1.444,-1.516,69.2,28.24,0.29422,0.01,298,0.3333,1,HCl,PDP,59.9
comp_66,Thiophene,c1ccsc1,-6.873324052,-7.070334488,-9.39037728,-10.53788144,-0.750762147,0.7647,82.66,6.122561905,6.795228135,0.954227069,3.874727602,2.920500533,1.285183295,0.214097683,1.444,-1.516,69.2,28.24,0.29422,0.0001,298,0.3333,1,HCl,EIS,62.3
comp_66,Thiophene,c1ccsc1,-6.873324052,-7.070334488,-9.39037728,-10.53788144,-0.750762147,0.7647,82.66,6.122561905,6.795228135,0.954227069,3.874727602,2.920500533,1.285183295,0.214097683,1.444,-1.516,69.2,28.24,0.29422,0.01,298,0.3333,1,HCl,EIS,63.7
comp_66,Thiophene,c1ccsc1,-6.873324052,-7.070334488,-9.39037728,-10.53788144,-0.750762147,0.7647,82.66,6.122561905,6.795228135,0.954227069,3.874727602,2.920500533,1.285183295,0.214097683,1.444,-1.516,69.2,28.24,0.29422,0.0001,298,0.3333,1,HCl,LPR,22.1
comp_66,Thiophene,c1ccsc1,-6.873324052,-7.070334488,-9.39037728,-10.53788144,-0.750762147,0.7647,82.66,6.122561905,6.795228135,0.954227069,3.874727602,2.920500533,1.285183295,0.214097683,1.444,-1.516,69.2,28.24,0.29422,0.01,298,0.3333,1,HCl,LPR,64.2
comp_67,2-ethylthiophene,CCc1cccs1,-6.500800174,-6.975910978,-9.151733422,-9.537046651,-0.708312384,1.1222,118.13,5.79248779,6.42324337,0.947105088,3.685174229,2.738069141,1.239971344,0.297591379,2.2857,-2.129,95.22,28.24,0.21382,0.0001,298,0.3333,1,HCl,PDP,9.31
comp_67,2-ethylthiophene,CCc1cccs1,-6.500800174,-6.975910978,-9.151733422,-9.537046651,-0.708312384,1.1222,118.13,5.79248779,6.42324337,0.947105088,3.685174229,2.738069141,1.239971344,0.297591379,2.2857,-2.129,95.22,28.24,0.21382,0.01,298,0.3333,1,HCl,PDP,22.3
comp_67,2-ethylthiophene,CCc1cccs1,-6.500800174,-6.975910978,-9.151733422,-9.537046651,-0.708312384,1.1222,118.13,5.79248779,6.42324337,0.947105088,3.685174229,2.738069141,1.239971344,0.297591379,2.2857,-2.129,95.22,28.24,0.21382,0.0001,298,0.3333,1,HCl,EIS,33.1
comp_67,2-ethylthiophene,CCc1cccs1,-6.500800174,-6.975910978,-9.151733422,-9.537046651,-0.708312384,1.1222,118.13,5.79248779,6.42324337,0.947105088,3.685174229,2.738069141,1.239971344,0.297591379,2.2857,-2.129,95.22,28.24,0.21382,0.01,298,0.3333,1,HCl,EIS,52
comp_67,2-ethylthiophene,CCc1cccs1,-6.500800174,-6.975910978,-9.151733422,-9.537046651,-0.708312384,1.1222,118.13,5.79248779,6.42324337,0.947105088,3.685174229,2.738069141,1.239971344,0.297591379,2.2857,-2.129,95.22,28.24,0.21382,0.0001,298,0.3333,1,HCl,LPR,27.6
comp_67,2-ethylthiophene,CCc1cccs1,-6.500800174,-6.975910978,-9.151733422,-9.537046651,-0.708312384,1.1222,118.13,5.79248779,6.42324337,0.947105088,3.685174229,2.738069141,1.239971344,0.297591379,2.2857,-2.129,95.22,28.24,0.21382,0.01,298,0.3333,1,HCl,LPR,53.4
comp_68,3-methoxythiophene,COc1cccs1,-6.059431489,-7.095368964,-9.185747655,-9.477453716,-0.465042591,2.846,107.07,5.594388898,5.997039046,0.693016619,3.345027832,2.652011214,1.054785434,0.435508026,1.5636,-1.684,91.46,37.47,0.33195,0.0001,298,0.3333,1,HCl,PDP,27.4
comp_68,3-methoxythiophene,COc1cccs1,-6.059431489,-7.095368964,-9.185747655,-9.477453716,-0.465042591,2.846,107.07,5.594388898,5.997039046,0.693016619,3.345027832,2.652011214,1.054785434,0.435508026,1.5636,-1.684,91.46,37.47,0.33195,0.01,298,0.3333,1,HCl,PDP,58.1
comp_68,3-methoxythiophene,COc1cccs1,-6.059431489,-7.095368964,-9.185747655,-9.477453716,-0.465042591,2.846,107.07,5.594388898,5.997039046,0.693016619,3.345027832,2.652011214,1.054785434,0.435508026,1.5636,-1.684,91.46,37.47,0.33195,0.0001,298,0.3333,1,HCl,EIS,56.7
comp_68,3-methoxythiophene,COc1cccs1,-6.059431489,-7.095368964,-9.185747655,-9.477453716,-0.465042591,2.846,107.07,5.594388898,5.997039046,0.693016619,3.345027832,2.652011214,1.054785434,0.435508026,1.5636,-1.684,91.46,37.47,0.33195,0.01,298,0.3333,1,HCl,EIS,82.6
comp_68,3-methoxythiophene,COc1cccs1,-6.059431489,-7.095368964,-9.185747655,-9.477453716,-0.465042591,2.846,107.07,5.594388898,5.997039046,0.693016619,3.345027832,2.652011214,1.054785434,0.435508026,1.5636,-1.684,91.46,37.47,0.33195,0.0001,298,0.3333,1,HCl,LPR,56.6
comp_68,3-methoxythiophene,COc1cccs1,-6.059431489,-7.095368964,-9.185747655,-9.477453716,-0.465042591,2.846,107.07,5.594388898,5.997039046,0.693016619,3.345027832,2.652011214,1.054785434,0.435508026,1.5636,-1.684,91.46,37.47,0.33195,0.01,298,0.3333,1,HCl,LPR,82.8
comp_69,Imidazole,c1nc[nH]n1,-7.666535961,-8.665193836,-9.159080497,-10.73706878,-2.724948219,1.8525,56.16,4.941587742,7.846920404,2.78114648,5.314033442,2.532886962,2.787229735,-0.321385618,-0.5705,-0.566,60.35,41.57,0.59536,0.0001,298,0.3333,1,HCl,PDP,56.3
comp_69,Imidazole,c1nc[nH]n1,-7.666535961,-8.665193836,-9.159080497,-10.73706878,-2.724948219,1.8525,56.16,4.941587742,7.846920404,2.78114648,5.314033442,2.532886962,2.787229735,-0.321385618,-0.5705,-0.566,60.35,41.57,0.59536,0.01,298,0.3333,1,HCl,PDP,70.4
comp_69,Imidazole,c1nc[nH]n1,-7.666535961,-8.665193836,-9.159080497,-10.73706878,-2.724948219,1.8525,56.16,4.941587742,7.846920404,2.78114648,5.314033442,2.532886962,2.787229735,-0.321385618,-0.5705,-0.566,60.35,41.57,0.59536,0.0001,298,0.3333,1,HCl,EIS,50.8
comp_69,Imidazole,c1nc[nH]n1,-7.666535961,-8.665193836,-9.159080497,-10.73706878,-2.724948219,1.8525,56.16,4.941587742,7.846920404,2.78114648,5.314033442,2.532886962,2.787229735,-0.321385618,-0.5705,-0.566,60.35,41.57,0.59536,0.01,298,0.3333,1,HCl,EIS,78
comp_69,Imidazole,c1nc[nH]n1,-7.666535961,-8.665193836,-9.159080497,-10.73706878,-2.724948219,1.8525,56.16,4.941587742,7.846920404,2.78114648,5.314033442,2.532886962,2.787229735,-0.321385618,-0.5705,-0.566,60.35,41.57,0.59536,0.0001,298,0.3333,1,HCl,LPR,47.4
comp_69,Imidazole,c1nc[nH]n1,-7.666535961,-8.665193836,-9.159080497,-10.73706878,-2.724948219,1.8525,56.16,4.941587742,7.846920404,2.78114648,5.314033442,2.532886962,2.787229735,-0.321385618,-0.5705,-0.566,60.35,41.57,0.59536,0.01,298,0.3333,1,HCl,LPR,80.1
comp_70,2-ethylimidazole,CCc1ncc[nH]1,-7.563132693,-7.659733114,-8.462196895,-9.357723616,-1.860714592,1.93,94.97,5.702418102,7.614603629,1.982079551,4.79834159,2.816262039,2.043851184,-0.105935309,0.4688,-0.218,87.61,28.68,0.2849,0.0001,298,0.3333,1,HCl,PDP,44.4
comp_70,2-ethylimidazole,CCc1ncc[nH]1,-7.563132693,-7.659733114,-8.462196895,-9.357723616,-1.860714592,1.93,94.97,5.702418102,7.614603629,1.982079551,4.79834159,2.816262039,2.043851184,-0.105935309,0.4688,-0.218,87.61,28.68,0.2849,0.01,298,0.3333,1,HCl,PDP,74.3
comp_70,2-ethylimidazole,CCc1ncc[nH]1,-7.563132693,-7.659733114,-8.462196895,-9.357723616,-1.860714592,1.93,94.97,5.702418102,7.614603629,1.982079551,4.79834159,2.816262039,2.043851184,-0.105935309,0.4688,-0.218,87.61,28.68,0.2849,0.0001,298,0.3333,1,HCl,EIS,55
comp_70,2-ethylimidazole,CCc1ncc[nH]1,-7.563132693,-7.659733114,-8.462196895,-9.357723616,-1.860714592,1.93,94.97,5.702418102,7.614603629,1.982079551,4.79834159,2.816262039,2.043851184,-0.105935309,0.4688,-0.218,87.61,28.68,0.2849,0.01,298,0.3333,1,HCl,EIS,81.1
comp_70,2-ethylimidazole,CCc1ncc[nH]1,-7.563132693,-7.659733114,-8.462196895,-9.357723616,-1.860714592,1.93,94.97,5.702418102,7.614603629,1.982079551,4.79834159,2.816262039,2.043851184,-0.105935309,0.4688,-0.218,87.61,28.68,0.2849,0.0001,298,0.3333,1,HCl,LPR,57.1
comp_70,2-ethylimidazole,CCc1ncc[nH]1,-7.563132693,-7.659733114,-8.462196895,-9.357723616,-1.860714592,1.93,94.97,5.702418102,7.614603629,1.982079551,4.79834159,2.816262039,2.043851184,-0.105935309,0.4688,-0.218,87.61,28.68,0.2849,0.01,298,0.3333,1,HCl,LPR,84.3
comp_71,Pyridine,c1ccncc1,-7.476872599,-7.506805124,-8.142190993,-10.18222862,-1.28927548,3.2557,83.88,6.187597118,7.458570411,1.459500879,4.459035645,2.999534766,1.657173564,0.013656903,0.6587,-0.821,72.02,12.89,0.15232,0.0001,298,0.3333,1,HCl,PDP,40.8
comp_71,Pyridine,c1ccncc1,-7.476872599,-7.506805124,-8.142190993,-10.18222862,-1.28927548,3.2557,83.88,6.187597118,7.458570411,1.459500879,4.459035645,2.999534766,1.657173564,0.013656903,0.6587,-0.821,72.02,12.89,0.15232,0.01,298,0.3333,1,HCl,PDP,74.4
comp_71,Pyridine,c1ccncc1,-7.476872599,-7.506805124,-8.142190993,-10.18222862,-1.28927548,3.2557,83.88,6.187597118,7.458570411,1.459500879,4.459035645,2.999534766,1.657173564,0.013656903,0.6587,-0.821,72.02,12.89,0.15232,0.0001,298,0.3333,1,HCl,EIS,51.6
comp_71,Pyridine,c1ccncc1,-7.476872599,-7.506805124,-8.142190993,-10.18222862,-1.28927548,3.2557,83.88,6.187597118,7.458570411,1.459500879,4.459035645,2.999534766,1.657173564,0.013656903,0.6587,-0.821,72.02,12.89,0.15232,0.01,298,0.3333,1,HCl,EIS,82.9
comp_71,Pyridine,c1ccncc1,-7.476872599,-7.506805124,-8.142190993,-10.18222862,-1.28927548,3.2557,83.88,6.187597118,7.458570411,1.459500879,4.459035645,2.999534766,1.657173564,0.013656903,0.6587,-0.821,72.02,12.89,0.15232,0.0001,298,0.3333,1,HCl,LPR,56.1
comp_71,Pyridine,c1ccncc1,-7.476872599,-7.506805124,-8.142190993,-10.18222862,-1.28927548,3.2557,83.88,6.187597118,7.458570411,1.459500879,4.459035645,2.999534766,1.657173564,0.013656903,0.6587,-0.821,72.02,12.89,0.15232,0.01,298,0.3333,1,HCl,LPR,67.6
comp_72,4-ethylpyridine,CCc1ccncc1,-7.405306653,-7.412925841,-7.643134169,-9.600721295,-1.173354975,4.1546,118.56,6.231951678,7.356492964,1.355476973,4.355984969,3.000507995,1.580949382,0.047996883,1.4182,-1.324,98.04,12.89,0.11189,0.0001,298,0.3333,1,HCl,PDP,62.5
comp_72,4-ethylpyridine,CCc1ccncc1,-7.405306653,-7.412925841,-7.643134169,-9.600721295,-1.173354975,4.1546,118.56,6.231951678,7.356492964,1.355476973,4.355984969,3.000507995,1.580949382,0.047996883,1.4182,-1.324,98.04,12.89,0.11189,0.01,298,0.3333,1,HCl,PDP,76.9
comp_72,4-ethylpyridine,CCc1ccncc1,-7.405306653,-7.412925841,-7.643134169,-9.600721295,-1.173354975,4.1546,118.56,6.231951678,7.356492964,1.355476973,4.355984969,3.000507995,1.580949382,0.047996883,1.4182,-1.324,98.04,12.89,0.11189,0.0001,298,0.3333,1,HCl,EIS,72
comp_72,4-ethylpyridine,CCc1ccncc1,-7.405306653,-7.412925841,-7.643134169,-9.600721295,-1.173354975,4.1546,118.56,6.231951678,7.356492964,1.355476973,4.355984969,3.000507995,1.580949382,0.047996883,1.4182,-1.324,98.04,12.89,0.11189,0.01,298,0.3333,1,HCl,EIS,88.7
comp_72,4-ethylpyridine,CCc1ccncc1,-7.405306653,-7.412925841,-7.643134169,-9.600721295,-1.173354975,4.1546,118.56,6.231951678,7.356492964,1.355476973,4.355984969,3.000507995,1.580949382,0.047996883,1.4182,-1.324,98.04,12.89,0.11189,0.0001,298,0.3333,1,HCl,LPR,58.4
comp_72,4-ethylpyridine,CCc1ccncc1,-7.405306653,-7.412925841,-7.643134169,-9.600721295,-1.173354975,4.1546,118.56,6.231951678,7.356492964,1.355476973,4.355984969,3.000507995,1.580949382,0.047996883,1.4182,-1.324,98.04,12.89,0.11189,0.01,298,0.3333,1,HCl,LPR,85.9
comp_73,4-methoxypyridine,COc1ccncc1,-7.04230676,-7.461089995,-7.577282614,-9.540584132,-0.980970474,4.634,108.82,6.061336286,6.976426334,1.158919743,4.067673039,2.908753296,1.422083816,0.148629642,0.5887,-0.839,94.28,22.12,0.22242,0.0001,298,0.3333,1,HCl,PDP,42.4
comp_73,4-methoxypyridine,COc1ccncc1,-7.04230676,-7.461089995,-7.577282614,-9.540584132,-0.980970474,4.634,108.82,6.061336286,6.976426334,1.158919743,4.067673039,2.908753296,1.422083816,0.148629642,0.5887,-0.839,94.28,22.12,0.22242,0.01,298,0.3333,1,HCl,PDP,56
comp_73,4-methoxypyridine,COc1ccncc1,-7.04230676,-7.461089995,-7.577282614,-9.540584132,-0.980970474,4.634,108.82,6.061336286,6.976426334,1.158919743,4.067673039,2.908753296,1.422083816,0.148629642,0.5887,-0.839,94.28,22.12,0.22242,0.0001,298,0.3333,1,HCl,EIS,60.3
comp_73,4-methoxypyridine,COc1ccncc1,-7.04230676,-7.461089995,-7.577282614,-9.540584132,-0.980970474,4.634,108.82,6.061336286,6.976426334,1.158919743,4.067673039,2.908753296,1.422083816,0.148629642,0.5887,-0.839,94.28,22.12,0.22242,0.01,298,0.3333,1,HCl,EIS,67.5
comp_73,4-methoxypyridine,COc1ccncc1,-7.04230676,-7.461089995,-7.577282614,-9.540584132,-0.980970474,4.634,108.82,6.061336286,6.976426334,1.158919743,4.067673039,2.908753296,1.422083816,0.148629642,0.5887,-0.839,94.28,22.12,0.22242,0.0001,298,0.3333,1,HCl,LPR,65.5
comp_73,4-methoxypyridine,COc1ccncc1,-7.04230676,-7.461089995,-7.577282614,-9.540584132,-0.980970474,4.634,108.82,6.061336286,6.976426334,1.158919743,4.067673039,2.908753296,1.422083816,0.148629642,0.5887,-0.839,94.28,22.12,0.22242,0.01,298,0.3333,1,HCl,LPR,71.5
comp_74,2-(4-amidinophenyl)-5-[(4-,CN(C)c3ccc(c2ccc(c1ccc(C(=N)N)cc1)s2)cc3,-5.120094436,-6.369097065,-6.748423789,-7.067069122,-2.130651543,10.6328,502.93,2.989442893,4.96343903,2.312445644,3.637942337,1.325496693,2.496163235,0.650365759,3.8253,-5.035,252.37,81.35,0.21706,0.000001,298,0.5,1,HCl,PDP,69.2
comp_74,2-(4-amidinophenyl)-5-[(4-,CN(C)c3ccc(c2ccc(c1ccc(C(=N)N)cc1)s2)cc3,-5.120094436,-6.369097065,-6.748423789,-7.067069122,-2.130651543,10.6328,502.93,2.989442893,4.96343903,2.312445644,3.637942337,1.325496693,2.496163235,0.650365759,3.8253,-5.035,252.37,81.35,0.21706,0.000005,298,0.5,1,HCl,PDP,71.3
comp_74,2-(4-amidinophenyl)-5-[(4-,CN(C)c3ccc(c2ccc(c1ccc(C(=N)N)cc1)s2)cc3,-5.120094436,-6.369097065,-6.748423789,-7.067069122,-2.130651543,10.6328,502.93,2.989442893,4.96343903,2.312445644,3.637942337,1.325496693,2.496163235,0.650365759,3.8253,-5.035,252.37,81.35,0.21706,0.000009,298,0.5,1,HCl,PDP,74
comp_74,2-(4-amidinophenyl)-5-[(4-,CN(C)c3ccc(c2ccc(c1ccc(C(=N)N)cc1)s2)cc3,-5.120094436,-6.369097065,-6.748423789,-7.067069122,-2.130651543,10.6328,502.93,2.989442893,4.96343903,2.312445644,3.637942337,1.325496693,2.496163235,0.650365759,3.8253,-5.035,252.37,81.35,0.21706,0.000013,298,0.5,1,HCl,PDP,76.6
comp_74,2-(4-amidinophenyl)-5-[(4-,CN(C)c3ccc(c2ccc(c1ccc(C(=N)N)cc1)s2)cc3,-5.120094436,-6.369097065,-6.748423789,-7.067069122,-2.130651543,10.6328,502.93,2.989442893,4.96343903,2.312445644,3.637942337,1.325496693,2.496163235,0.650365759,3.8253,-5.035,252.37,81.35,0.21706,0.000017,298,0.5,1,HCl,PDP,79.8
comp_74,2-(4-amidinophenyl)-5-[(4-,CN(C)c3ccc(c2ccc(c1ccc(C(=N)N)cc1)s2)cc3,-5.120094436,-6.369097065,-6.748423789,-7.067069122,-2.130651543,10.6328,502.93,2.989442893,4.96343903,2.312445644,3.637942337,1.325496693,2.496163235,0.650365759,3.8253,-5.035,252.37,81.35,0.21706,0.000021,298,0.5,1,HCl,PDP,83
comp_74,2-(4-amidinophenyl)-5-[(4-,CN(C)c3ccc(c2ccc(c1ccc(C(=N)N)cc1)s2)cc3,-5.120094436,-6.369097065,-6.748423789,-7.067069122,-2.130651543,10.6328,502.93,2.989442893,4.96343903,2.312445644,3.637942337,1.325496693,2.496163235,0.650365759,3.8253,-5.035,252.37,81.35,0.21706,0.000001,298,0.5,1,HCl,EIS,74.9
comp_74,2-(4-amidinophenyl)-5-[(4-,CN(C)c3ccc(c2ccc(c1ccc(C(=N)N)cc1)s2)cc3,-5.120094436,-6.369097065,-6.748423789,-7.067069122,-2.130651543,10.6328,502.93,2.989442893,4.96343903,2.312445644,3.637942337,1.325496693,2.496163235,0.650365759,3.8253,-5.035,252.37,81.35,0.21706,0.000005,298,0.5,1,HCl,EIS,78
comp_74,2-(4-amidinophenyl)-5-[(4-,CN(C)c3ccc(c2ccc(c1ccc(C(=N)N)cc1)s2)cc3,-5.120094436,-6.369097065,-6.748423789,-7.067069122,-2.130651543,10.6328,502.93,2.989442893,4.96343903,2.312445644,3.637942337,1.325496693,2.496163235,0.650365759,3.8253,-5.035,252.37,81.35,0.21706,0.000009,298,0.5,1,HCl,EIS,80.2
comp_74,2-(4-amidinophenyl)-5-[(4-,CN(C)c3ccc(c2ccc(c1ccc(C(=N)N)cc1)s2)cc3,-5.120094436,-6.369097065,-6.748423789,-7.067069122,-2.130651543,10.6328,502.93,2.989442893,4.96343903,2.312445644,3.637942337,1.325496693,2.496163235,0.650365759,3.8253,-5.035,252.37,81.35,0.21706,0.000013,298,0.5,1,HCl,EIS,82.3
comp_74,2-(4-amidinophenyl)-5-[(4-,CN(C)c3ccc(c2ccc(c1ccc(C(=N)N)cc1)s2)cc3,-5.120094436,-6.369097065,-6.748423789,-7.067069122,-2.130651543,10.6328,502.93,2.989442893,4.96343903,2.312445644,3.637942337,1.325496693,2.496163235,0.650365759,3.8253,-5.035,252.37,81.35,0.21706,0.000017,298,0.5,1,HCl,EIS,83.9
