Repository: aveucoloap/Machine-Learning-corrosion-study

File: comp1-502_datasetQM_20220608.csv (part 7 of 61)
comp_ref,Compound,smiles,HOMO,HOMO_1,HOMO_2,HOMO_3,LUMO,Dipole,Polar,Egap,IP,EA,Electronegativity,Chemical hardness,Electrophilicity,deltaN,cLogP,cLogS,Total Surface Area,Polar Surface Area,Relative PSA,ConcInh_M,TempK,Time_H,Med_ConcM,Med_ID,Method,IE
comp_74,2-(4-amidinophenyl)-5-[(4-,CN(C)c3ccc(c2ccc(c1ccc(C(=N)N)cc1)s2)cc3,-5.120094436,-6.369097065,-6.748423789,-7.067069122,-2.130651543,10.6328,502.93,2.989442893,4.96343903,2.312445644,3.637942337,1.325496693,2.496163235,0.650365759,3.8253,-5.035,252.37,81.35,0.21706,0.000021,298,0.5,1,HCl,EIS,85.8
comp_74,2-(4-amidinophenyl)-5-[(4-,CN(C)c3ccc(c2ccc(c1ccc(C(=N)N)cc1)s2)cc3,-5.120094436,-6.369097065,-6.748423789,-7.067069122,-2.130651543,10.6328,502.93,2.989442893,4.96343903,2.312445644,3.637942337,1.325496693,2.496163235,0.650365759,3.8253,-5.035,252.37,81.35,0.21706,0.000001,298,6,1,HCl,WL,87.4
comp_74,2-(4-amidinophenyl)-5-[(4-,CN(C)c3ccc(c2ccc(c1ccc(C(=N)N)cc1)s2)cc3,-5.120094436,-6.369097065,-6.748423789,-7.067069122,-2.130651543,10.6328,502.93,2.989442893,4.96343903,2.312445644,3.637942337,1.325496693,2.496163235,0.650365759,3.8253,-5.035,252.37,81.35,0.21706,0.000005,298,6,1,HCl,WL,89.3
comp_74,2-(4-amidinophenyl)-5-[(4-,CN(C)c3ccc(c2ccc(c1ccc(C(=N)N)cc1)s2)cc3,-5.120094436,-6.369097065,-6.748423789,-7.067069122,-2.130651543,10.6328,502.93,2.989442893,4.96343903,2.312445644,3.637942337,1.325496693,2.496163235,0.650365759,3.8253,-5.035,252.37,81.35,0.21706,0.000009,298,6,1,HCl,WL,90.3
comp_74,2-(4-amidinophenyl)-5-[(4-,CN(C)c3ccc(c2ccc(c1ccc(C(=N)N)cc1)s2)cc3,-5.120094436,-6.369097065,-6.748423789,-7.067069122,-2.130651543,10.6328,502.93,2.989442893,4.96343903,2.312445644,3.637942337,1.325496693,2.496163235,0.650365759,3.8253,-5.035,252.37,81.35,0.21706,0.000013,298,6,1,HCl,WL,91.2
comp_74,2-(4-amidinophenyl)-5-[(4-,CN(C)c3ccc(c2ccc(c1ccc(C(=N)N)cc1)s2)cc3,-5.120094436,-6.369097065,-6.748423789,-7.067069122,-2.130651543,10.6328,502.93,2.989442893,4.96343903,2.312445644,3.637942337,1.325496693,2.496163235,0.650365759,3.8253,-5.035,252.37,81.35,0.21706,0.000017,298,6,1,HCl,WL,92.5
comp_74,2-(4-amidinophenyl)-5-[(4-,CN(C)c3ccc(c2ccc(c1ccc(C(=N)N)cc1)s2)cc3,-5.120094436,-6.369097065,-6.748423789,-7.067069122,-2.130651543,10.6328,502.93,2.989442893,4.96343903,2.312445644,3.637942337,1.325496693,2.496163235,0.650365759,3.8253,-5.035,252.37,81.35,0.21706,0.000021,298,6,1,HCl,WL,93.3
comp_74,2-(4-amidinophenyl)-5-[(4-,CN(C)c3ccc(c2ccc(c1ccc(C(=N)N)cc1)s2)cc3,-5.120094436,-6.369097065,-6.748423789,-7.067069122,-2.130651543,10.6328,502.93,2.989442893,4.96343903,2.312445644,3.637942337,1.325496693,2.496163235,0.650365759,3.8253,-5.035,252.37,81.35,0.21706,0.000001,298,6,1,HCl,WL,79
comp_74,2-(4-amidinophenyl)-5-[(4-,CN(C)c3ccc(c2ccc(c1ccc(C(=N)N)cc1)s2)cc3,-5.120094436,-6.369097065,-6.748423789,-7.067069122,-2.130651543,10.6328,502.93,2.989442893,4.96343903,2.312445644,3.637942337,1.325496693,2.496163235,0.650365759,3.8253,-5.035,252.37,81.35,0.21706,0.000001,308,6,1,HCl,WL,80.7
comp_74,2-(4-amidinophenyl)-5-[(4-,CN(C)c3ccc(c2ccc(c1ccc(C(=N)N)cc1)s2)cc3,-5.120094436,-6.369097065,-6.748423789,-7.067069122,-2.130651543,10.6328,502.93,2.989442893,4.96343903,2.312445644,3.637942337,1.325496693,2.496163235,0.650365759,3.8253,-5.035,252.37,81.35,0.21706,0.000001,318,6,1,HCl,WL,82.8
comp_74,2-(4-amidinophenyl)-5-[(4-,CN(C)c3ccc(c2ccc(c1ccc(C(=N)N)cc1)s2)cc3,-5.120094436,-6.369097065,-6.748423789,-7.067069122,-2.130651543,10.6328,502.93,2.989442893,4.96343903,2.312445644,3.637942337,1.325496693,2.496163235,0.650365759,3.8253,-5.035,252.37,81.35,0.21706,0.000001,328,6,1,HCl,WL,87.4
comp_74,2-(4-amidinophenyl)-5-[(4-,CN(C)c3ccc(c2ccc(c1ccc(C(=N)N)cc1)s2)cc3,-5.120094436,-6.369097065,-6.748423789,-7.067069122,-2.130651543,10.6328,502.93,2.989442893,4.96343903,2.312445644,3.637942337,1.325496693,2.496163235,0.650365759,3.8253,-5.035,252.37,81.35,0.21706,0.000005,298,6,1,HCl,WL,81.5
comp_74,2-(4-amidinophenyl)-5-[(4-,CN(C)c3ccc(c2ccc(c1ccc(C(=N)N)cc1)s2)cc3,-5.120094436,-6.369097065,-6.748423789,-7.067069122,-2.130651543,10.6328,502.93,2.989442893,4.96343903,2.312445644,3.637942337,1.325496693,2.496163235,0.650365759,3.8253,-5.035,252.37,81.35,0.21706,0.000005,308,6,1,HCl,WL,83.5
comp_74,2-(4-amidinophenyl)-5-[(4-,CN(C)c3ccc(c2ccc(c1ccc(C(=N)N)cc1)s2)cc3,-5.120094436,-6.369097065,-6.748423789,-7.067069122,-2.130651543,10.6328,502.93,2.989442893,4.96343903,2.312445644,3.637942337,1.325496693,2.496163235,0.650365759,3.8253,-5.035,252.37,81.35,0.21706,0.000005,318,6,1,HCl,WL,85.2
comp_74,2-(4-amidinophenyl)-5-[(4-,CN(C)c3ccc(c2ccc(c1ccc(C(=N)N)cc1)s2)cc3,-5.120094436,-6.369097065,-6.748423789,-7.067069122,-2.130651543,10.6328,502.93,2.989442893,4.96343903,2.312445644,3.637942337,1.325496693,2.496163235,0.650365759,3.8253,-5.035,252.37,81.35,0.21706,0.000005,328,6,1,HCl,WL,89.3
comp_74,2-(4-amidinophenyl)-5-[(4-,CN(C)c3ccc(c2ccc(c1ccc(C(=N)N)cc1)s2)cc3,-5.120094436,-6.369097065,-6.748423789,-7.067069122,-2.130651543,10.6328,502.93,2.989442893,4.96343903,2.312445644,3.637942337,1.325496693,2.496163235,0.650365759,3.8253,-5.035,252.37,81.35,0.21706,0.000009,298,6,1,HCl,WL,83.7
comp_74,2-(4-amidinophenyl)-5-[(4-,CN(C)c3ccc(c2ccc(c1ccc(C(=N)N)cc1)s2)cc3,-5.120094436,-6.369097065,-6.748423789,-7.067069122,-2.130651543,10.6328,502.93,2.989442893,4.96343903,2.312445644,3.637942337,1.325496693,2.496163235,0.650365759,3.8253,-5.035,252.37,81.35,0.21706,0.000009,308,6,1,HCl,WL,85.4
comp_74,2-(4-amidinophenyl)-5-[(4-,CN(C)c3ccc(c2ccc(c1ccc(C(=N)N)cc1)s2)cc3,-5.120094436,-6.369097065,-6.748423789,-7.067069122,-2.130651543,10.6328,502.93,2.989442893,4.96343903,2.312445644,3.637942337,1.325496693,2.496163235,0.650365759,3.8253,-5.035,252.37,81.35,0.21706,0.000009,318,6,1,HCl,WL,86.9
comp_74,2-(4-amidinophenyl)-5-[(4-,CN(C)c3ccc(c2ccc(c1ccc(C(=N)N)cc1)s2)cc3,-5.120094436,-6.369097065,-6.748423789,-7.067069122,-2.130651543,10.6328,502.93,2.989442893,4.96343903,2.312445644,3.637942337,1.325496693,2.496163235,0.650365759,3.8253,-5.035,252.37,81.35,0.21706,0.000009,328,6,1,HCl,WL,90.3
comp_74,2-(4-amidinophenyl)-5-[(4-,CN(C)c3ccc(c2ccc(c1ccc(C(=N)N)cc1)s2)cc3,-5.120094436,-6.369097065,-6.748423789,-7.067069122,-2.130651543,10.6328,502.93,2.989442893,4.96343903,2.312445644,3.637942337,1.325496693,2.496163235,0.650365759,3.8253,-5.035,252.37,81.35,0.21706,0.000013,298,6,1,HCl,WL,85.4
comp_74,2-(4-amidinophenyl)-5-[(4-,CN(C)c3ccc(c2ccc(c1ccc(C(=N)N)cc1)s2)cc3,-5.120094436,-6.369097065,-6.748423789,-7.067069122,-2.130651543,10.6328,502.93,2.989442893,4.96343903,2.312445644,3.637942337,1.325496693,2.496163235,0.650365759,3.8253,-5.035,252.37,81.35,0.21706,0.000013,308,6,1,HCl,WL,86.8
comp_74,2-(4-amidinophenyl)-5-[(4-,CN(C)c3ccc(c2ccc(c1ccc(C(=N)N)cc1)s2)cc3,-5.120094436,-6.369097065,-6.748423789,-7.067069122,-2.130651543,10.6328,502.93,2.989442893,4.96343903,2.312445644,3.637942337,1.325496693,2.496163235,0.650365759,3.8253,-5.035,252.37,81.35,0.21706,0.000013,318,6,1,HCl,WL,88.1
comp_74,2-(4-amidinophenyl)-5-[(4-,CN(C)c3ccc(c2ccc(c1ccc(C(=N)N)cc1)s2)cc3,-5.120094436,-6.369097065,-6.748423789,-7.067069122,-2.130651543,10.6328,502.93,2.989442893,4.96343903,2.312445644,3.637942337,1.325496693,2.496163235,0.650365759,3.8253,-5.035,252.37,81.35,0.21706,0.000013,328,6,1,HCl,WL,91.2
comp_74,2-(4-amidinophenyl)-5-[(4-,CN(C)c3ccc(c2ccc(c1ccc(C(=N)N)cc1)s2)cc3,-5.120094436,-6.369097065,-6.748423789,-7.067069122,-2.130651543,10.6328,502.93,2.989442893,4.96343903,2.312445644,3.637942337,1.325496693,2.496163235,0.650365759,3.8253,-5.035,252.37,81.35,0.21706,0.000017,298,6,1,HCl,WL,87.1
comp_74,2-(4-amidinophenyl)-5-[(4-,CN(C)c3ccc(c2ccc(c1ccc(C(=N)N)cc1)s2)cc3,-5.120094436,-6.369097065,-6.748423789,-7.067069122,-2.130651543,10.6328,502.93,2.989442893,4.96343903,2.312445644,3.637942337,1.325496693,2.496163235,0.650365759,3.8253,-5.035,252.37,81.35,0.21706,0.000017,308,6,1,HCl,WL,88.7
comp_74,2-(4-amidinophenyl)-5-[(4-,CN(C)c3ccc(c2ccc(c1ccc(C(=N)N)cc1)s2)cc3,-5.120094436,-6.369097065,-6.748423789,-7.067069122,-2.130651543,10.6328,502.93,2.989442893,4.96343903,2.312445644,3.637942337,1.325496693,2.496163235,0.650365759,3.8253,-5.035,252.37,81.35,0.21706,0.000017,318,6,1,HCl,WL,89.7
comp_74,2-(4-amidinophenyl)-5-[(4-,CN(C)c3ccc(c2ccc(c1ccc(C(=N)N)cc1)s2)cc3,-5.120094436,-6.369097065,-6.748423789,-7.067069122,-2.130651543,10.6328,502.93,2.989442893,4.96343903,2.312445644,3.637942337,1.325496693,2.496163235,0.650365759,3.8253,-5.035,252.37,81.35,0.21706,0.000017,328,6,1,HCl,WL,92.5
comp_74,2-(4-amidinophenyl)-5-[(4-,CN(C)c3ccc(c2ccc(c1ccc(C(=N)N)cc1)s2)cc3,-5.120094436,-6.369097065,-6.748423789,-7.067069122,-2.130651543,10.6328,502.93,2.989442893,4.96343903,2.312445644,3.637942337,1.325496693,2.496163235,0.650365759,3.8253,-5.035,252.37,81.35,0.21706,0.000021,298,6,1,HCl,WL,88.8
comp_74,2-(4-amidinophenyl)-5-[(4-,CN(C)c3ccc(c2ccc(c1ccc(C(=N)N)cc1)s2)cc3,-5.120094436,-6.369097065,-6.748423789,-7.067069122,-2.130651543,10.6328,502.93,2.989442893,4.96343903,2.312445644,3.637942337,1.325496693,2.496163235,0.650365759,3.8253,-5.035,252.37,81.35,0.21706,0.000021,308,6,1,HCl,WL,90.1
comp_74,2-(4-amidinophenyl)-5-[(4-,CN(C)c3ccc(c2ccc(c1ccc(C(=N)N)cc1)s2)cc3,-5.120094436,-6.369097065,-6.748423789,-7.067069122,-2.130651543,10.6328,502.93,2.989442893,4.96343903,2.312445644,3.637942337,1.325496693,2.496163235,0.650365759,3.8253,-5.035,252.37,81.35,0.21706,0.000021,318,6,1,HCl,WL,91
comp_74,2-(4-amidinophenyl)-5-[(4-,CN(C)c3ccc(c2ccc(c1ccc(C(=N)N)cc1)s2)cc3,-5.120094436,-6.369097065,-6.748423789,-7.067069122,-2.130651543,10.6328,502.93,2.989442893,4.96343903,2.312445644,3.637942337,1.325496693,2.496163235,0.650365759,3.8253,-5.035,252.37,81.35,0.21706,0.000021,328,6,1,HCl,WL,93.3
comp_75,2-(4-amidino-3-fluorophenyl)-5-[(4-dimethylamino)phenyl]thiophene dihydrochloride,CN(C)c3ccc(c2ccc(c1ccc(C(=N)N)c(F)c1)s2)cc3,-5.163088426,-6.449642768,-6.77318615,-7.099722785,-2.234871152,11.5864,510.32,2.928217274,5.003875966,2.411951153,3.70791356,1.295962406,2.652203277,0.611195538,3.9261,-5.349,258.72,81.35,0.21173,0.000001,298,0.5,1,HCl,PDP,64.9
comp_75,2-(4-amidino-3-fluorophenyl)-5-[(4-dimethylamino)phenyl]thiophene dihydrochloride,CN(C)c3ccc(c2ccc(c1ccc(C(=N)N)c(F)c1)s2)cc3,-5.163088426,-6.449642768,-6.77318615,-7.099722785,-2.234871152,11.5864,510.32,2.928217274,5.003875966,2.411951153,3.70791356,1.295962406,2.652203277,0.611195538,3.9261,-5.349,258.72,81.35,0.21173,0.000005,298,0.5,1,HCl,PDP,67.2
comp_75,2-(4-amidino-3-fluorophenyl)-5-[(4-dimethylamino)phenyl]thiophene dihydrochloride,CN(C)c3ccc(c2ccc(c1ccc(C(=N)N)c(F)c1)s2)cc3,-5.163088426,-6.449642768,-6.77318615,-7.099722785,-2.234871152,11.5864,510.32,2.928217274,5.003875966,2.411951153,3.70791356,1.295962406,2.652203277,0.611195538,3.9261,-5.349,258.72,81.35,0.21173,0.000009,298,0.5,1,HCl,PDP,68.6
comp_75,2-(4-amidino-3-fluorophenyl)-5-[(4-dimethylamino)phenyl]thiophene dihydrochloride,CN(C)c3ccc(c2ccc(c1ccc(C(=N)N)c(F)c1)s2)cc3,-5.163088426,-6.449642768,-6.77318615,-7.099722785,-2.234871152,11.5864,510.32,2.928217274,5.003875966,2.411951153,3.70791356,1.295962406,2.652203277,0.611195538,3.9261,-5.349,258.72,81.35,0.21173,0.000013,298,0.5,1,HCl,PDP,72.3
comp_75,2-(4-amidino-3-fluorophenyl)-5-[(4-dimethylamino)phenyl]thiophene dihydrochloride,CN(C)c3ccc(c2ccc(c1ccc(C(=N)N)c(F)c1)s2)cc3,-5.163088426,-6.449642768,-6.77318615,-7.099722785,-2.234871152,11.5864,510.32,2.928217274,5.003875966,2.411951153,3.70791356,1.295962406,2.652203277,0.611195538,3.9261,-5.349,258.72,81.35,0.21173,0.000017,298,0.5,1,HCl,PDP,75
comp_75,2-(4-amidino-3-fluorophenyl)-5-[(4-dimethylamino)phenyl]thiophene dihydrochloride,CN(C)c3ccc(c2ccc(c1ccc(C(=N)N)c(F)c1)s2)cc3,-5.163088426,-6.449642768,-6.77318615,-7.099722785,-2.234871152,11.5864,510.32,2.928217274,5.003875966,2.411951153,3.70791356,1.295962406,2.652203277,0.611195538,3.9261,-5.349,258.72,81.35,0.21173,0.000021,298,0.5,1,HCl,PDP,78.7
comp_75,2-(4-amidino-3-fluorophenyl)-5-[(4-dimethylamino)phenyl]thiophene dihydrochloride,CN(C)c3ccc(c2ccc(c1ccc(C(=N)N)c(F)c1)s2)cc3,-5.163088426,-6.449642768,-6.77318615,-7.099722785,-2.234871152,11.5864,510.32,2.928217274,5.003875966,2.411951153,3.70791356,1.295962406,2.652203277,0.611195538,3.9261,-5.349,258.72,81.35,0.21173,0.000001,298,0.5,1,HCl,EIS,65
comp_75,2-(4-amidino-3-fluorophenyl)-5-[(4-dimethylamino)phenyl]thiophene dihydrochloride,CN(C)c3ccc(c2ccc(c1ccc(C(=N)N)c(F)c1)s2)cc3,-5.163088426,-6.449642768,-6.77318615,-7.099722785,-2.234871152,11.5864,510.32,2.928217274,5.003875966,2.411951153,3.70791356,1.295962406,2.652203277,0.611195538,3.9261,-5.349,258.72,81.35,0.21173,0.000005,298,0.5,1,HCl,EIS,69.1
comp_75,2-(4-amidino-3-fluorophenyl)-5-[(4-dimethylamino)phenyl]thiophene dihydrochloride,CN(C)c3ccc(c2ccc(c1ccc(C(=N)N)c(F)c1)s2)cc3,-5.163088426,-6.449642768,-6.77318615,-7.099722785,-2.234871152,11.5864,510.32,2.928217274,5.003875966,2.411951153,3.70791356,1.295962406,2.652203277,0.611195538,3.9261,-5.349,258.72,81.35,0.21173,0.000009,298,0.5,1,HCl,EIS,72.2
comp_75,2-(4-amidino-3-fluorophenyl)-5-[(4-dimethylamino)phenyl]thiophene dihydrochloride,CN(C)c3ccc(c2ccc(c1ccc(C(=N)N)c(F)c1)s2)cc3,-5.163088426,-6.449642768,-6.77318615,-7.099722785,-2.234871152,11.5864,510.32,2.928217274,5.003875966,2.411951153,3.70791356,1.295962406,2.652203277,0.611195538,3.9261,-5.349,258.72,81.35,0.21173,0.000013,298,0.5,1,HCl,EIS,74.6
comp_75,2-(4-amidino-3-fluorophenyl)-5-[(4-dimethylamino)phenyl]thiophene dihydrochloride,CN(C)c3ccc(c2ccc(c1ccc(C(=N)N)c(F)c1)s2)cc3,-5.163088426,-6.449642768,-6.77318615,-7.099722785,-2.234871152,11.5864,510.32,2.928217274,5.003875966,2.411951153,3.70791356,1.295962406,2.652203277,0.611195538,3.9261,-5.349,258.72,81.35,0.21173,0.000017,298,0.5,1,HCl,EIS,77.3
comp_75,2-(4-amidino-3-fluorophenyl)-5-[(4-dimethylamino)phenyl]thiophene dihydrochloride,CN(C)c3ccc(c2ccc(c1ccc(C(=N)N)c(F)c1)s2)cc3,-5.163088426,-6.449642768,-6.77318615,-7.099722785,-2.234871152,11.5864,510.32,2.928217274,5.003875966,2.411951153,3.70791356,1.295962406,2.652203277,0.611195538,3.9261,-5.349,258.72,81.35,0.21173,0.000021,298,0.5,1,HCl,EIS,79.8
comp_75,2-(4-amidino-3-fluorophenyl)-5-[(4-dimethylamino)phenyl]thiophene dihydrochloride,CN(C)c3ccc(c2ccc(c1ccc(C(=N)N)c(F)c1)s2)cc3,-5.163088426,-6.449642768,-6.77318615,-7.099722785,-2.234871152,11.5864,510.32,2.928217274,5.003875966,2.411951153,3.70791356,1.295962406,2.652203277,0.611195538,3.9261,-5.349,258.72,81.35,0.21173,0.000001,298,6,1,HCl,WL,80.6
comp_75,2-(4-amidino-3-fluorophenyl)-5-[(4-dimethylamino)phenyl]thiophene dihydrochloride,CN(C)c3ccc(c2ccc(c1ccc(C(=N)N)c(F)c1)s2)cc3,-5.163088426,-6.449642768,-6.77318615,-7.099722785,-2.234871152,11.5864,510.32,2.928217274,5.003875966,2.411951153,3.70791356,1.295962406,2.652203277,0.611195538,3.9261,-5.349,258.72,81.35,0.21173,0.000005,298,6,1,HCl,WL,82.9
comp_75,2-(4-amidino-3-fluorophenyl)-5-[(4-dimethylamino)phenyl]thiophene dihydrochloride,CN(C)c3ccc(c2ccc(c1ccc(C(=N)N)c(F)c1)s2)cc3,-5.163088426,-6.449642768,-6.77318615,-7.099722785,-2.234871152,11.5864,510.32,2.928217274,5.003875966,2.411951153,3.70791356,1.295962406,2.652203277,0.611195538,3.9261,-5.349,258.72,81.35,0.21173,0.000009,298,6,1,HCl,WL,85
comp_75,2-(4-amidino-3-fluorophenyl)-5-[(4-dimethylamino)phenyl]thiophene dihydrochloride,CN(C)c3ccc(c2ccc(c1ccc(C(=N)N)c(F)c1)s2)cc3,-5.163088426,-6.449642768,-6.77318615,-7.099722785,-2.234871152,11.5864,510.32,2.928217274,5.003875966,2.411951153,3.70791356,1.295962406,2.652203277,0.611195538,3.9261,-5.349,258.72,81.35,0.21173,0.000013,298,6,1,HCl,WL,87.5
comp_75,2-(4-amidino-3-fluorophenyl)-5-[(4-dimethylamino)phenyl]thiophene dihydrochloride,CN(C)c3ccc(c2ccc(c1ccc(C(=N)N)c(F)c1)s2)cc3,-5.163088426,-6.449642768,-6.77318615,-7.099722785,-2.234871152,11.5864,510.32,2.928217274,5.003875966,2.411951153,3.70791356,1.295962406,2.652203277,0.611195538,3.9261,-5.349,258.72,81.35,0.21173,0.000017,298,6,1,HCl,WL,89.9
comp_75,2-(4-amidino-3-fluorophenyl)-5-[(4-dimethylamino)phenyl]thiophene dihydrochloride,CN(C)c3ccc(c2ccc(c1ccc(C(=N)N)c(F)c1)s2)cc3,-5.163088426,-6.449642768,-6.77318615,-7.099722785,-2.234871152,11.5864,510.32,2.928217274,5.003875966,2.411951153,3.70791356,1.295962406,2.652203277,0.611195538,3.9261,-5.349,258.72,81.35,0.21173,0.000021,298,6,1,HCl,WL,91.1
comp_75,2-(4-amidino-3-fluorophenyl)-5-[(4-dimethylamino)phenyl]thiophene dihydrochloride,CN(C)c3ccc(c2ccc(c1ccc(C(=N)N)c(F)c1)s2)cc3,-5.163088426,-6.449642768,-6.77318615,-7.099722785,-2.234871152,11.5864,510.32,2.928217274,5.003875966,2.411951153,3.70791356,1.295962406,2.652203277,0.611195538,3.9261,-5.349,258.72,81.35,0.21173,0.000001,298,6,1,HCl,WL,68
comp_75,2-(4-amidino-3-fluorophenyl)-5-[(4-dimethylamino)phenyl]thiophene dihydrochloride,CN(C)c3ccc(c2ccc(c1ccc(C(=N)N)c(F)c1)s2)cc3,-5.163088426,-6.449642768,-6.77318615,-7.099722785,-2.234871152,11.5864,510.32,2.928217274,5.003875966,2.411951153,3.70791356,1.295962406,2.652203277,0.611195538,3.9261,-5.349,258.72,81.35,0.21173,0.000001,308,6,1,HCl,WL,72.2
comp_75,2-(4-amidino-3-fluorophenyl)-5-[(4-dimethylamino)phenyl]thiophene dihydrochloride,CN(C)c3ccc(c2ccc(c1ccc(C(=N)N)c(F)c1)s2)cc3,-5.163088426,-6.449642768,-6.77318615,-7.099722785,-2.234871152,11.5864,510.32,2.928217274,5.003875966,2.411951153,3.70791356,1.295962406,2.652203277,0.611195538,3.9261,-5.349,258.72,81.35,0.21173,0.000001,318,6,1,HCl,WL,75.4
comp_75,2-(4-amidino-3-fluorophenyl)-5-[(4-dimethylamino)phenyl]thiophene dihydrochloride,CN(C)c3ccc(c2ccc(c1ccc(C(=N)N)c(F)c1)s2)cc3,-5.163088426,-6.449642768,-6.77318615,-7.099722785,-2.234871152,11.5864,510.32,2.928217274,5.003875966,2.411951153,3.70791356,1.295962406,2.652203277,0.611195538,3.9261,-5.349,258.72,81.35,0.21173,0.000001,328,6,1,HCl,WL,80.6
comp_75,2-(4-amidino-3-fluorophenyl)-5-[(4-dimethylamino)phenyl]thiophene dihydrochloride,CN(C)c3ccc(c2ccc(c1ccc(C(=N)N)c(F)c1)s2)cc3,-5.163088426,-6.449642768,-6.77318615,-7.099722785,-2.234871152,11.5864,510.32,2.928217274,5.003875966,2.411951153,3.70791356,1.295962406,2.652203277,0.611195538,3.9261,-5.349,258.72,81.35,0.21173,0.000005,298,6,1,HCl,WL,71.9
comp_75,2-(4-amidino-3-fluorophenyl)-5-[(4-dimethylamino)phenyl]thiophene dihydrochloride,CN(C)c3ccc(c2ccc(c1ccc(C(=N)N)c(F)c1)s2)cc3,-5.163088426,-6.449642768,-6.77318615,-7.099722785,-2.234871152,11.5864,510.32,2.928217274,5.003875966,2.411951153,3.70791356,1.295962406,2.652203277,0.611195538,3.9261,-5.349,258.72,81.35,0.21173,0.000005,308,6,1,HCl,WL,75.1
comp_75,2-(4-amidino-3-fluorophenyl)-5-[(4-dimethylamino)phenyl]thiophene dihydrochloride,CN(C)c3ccc(c2ccc(c1ccc(C(=N)N)c(F)c1)s2)cc3,-5.163088426,-6.449642768,-6.77318615,-7.099722785,-2.234871152,11.5864,510.32,2.928217274,5.003875966,2.411951153,3.70791356,1.295962406,2.652203277,0.611195538,3.9261,-5.349,258.72,81.35,0.21173,0.000005,318,6,1,HCl,WL,77.9
comp_75,2-(4-amidino-3-fluorophenyl)-5-[(4-dimethylamino)phenyl]thiophene dihydrochloride,CN(C)c3ccc(c2ccc(c1ccc(C(=N)N)c(F)c1)s2)cc3,-5.163088426,-6.449642768,-6.77318615,-7.099722785,-2.234871152,11.5864,510.32,2.928217274,5.003875966,2.411951153,3.70791356,1.295962406,2.652203277,0.611195538,3.9261,-5.349,258.72,81.35,0.21173,0.000005,328,6,1,HCl,WL,82.9
comp_75,2-(4-amidino-3-fluorophenyl)-5-[(4-dimethylamino)phenyl]thiophene dihydrochloride,CN(C)c3ccc(c2ccc(c1ccc(C(=N)N)c(F)c1)s2)cc3,-5.163088426,-6.449642768,-6.77318615,-7.099722785,-2.234871152,11.5864,510.32,2.928217274,5.003875966,2.411951153,3.70791356,1.295962406,2.652203277,0.611195538,3.9261,-5.349,258.72,81.35,0.21173,0.000009,298,6,1,HCl,WL,74.2
comp_75,2-(4-amidino-3-fluorophenyl)-5-[(4-dimethylamino)phenyl]thiophene dihydrochloride,CN(C)c3ccc(c2ccc(c1ccc(C(=N)N)c(F)c1)s2)cc3,-5.163088426,-6.449642768,-6.77318615,-7.099722785,-2.234871152,11.5864,510.32,2.928217274,5.003875966,2.411951153,3.70791356,1.295962406,2.652203277,0.611195538,3.9261,-5.349,258.72,81.35,0.21173,0.000009,308,6,1,HCl,WL,76.9
comp_75,2-(4-amidino-3-fluorophenyl)-5-[(4-dimethylamino)phenyl]thiophene dihydrochloride,CN(C)c3ccc(c2ccc(c1ccc(C(=N)N)c(F)c1)s2)cc3,-5.163088426,-6.449642768,-6.77318615,-7.099722785,-2.234871152,11.5864,510.32,2.928217274,5.003875966,2.411951153,3.70791356,1.295962406,2.652203277,0.611195538,3.9261,-5.349,258.72,81.35,0.21173,0.000009,318,6,1,HCl,WL,79.5
comp_75,2-(4-amidino-3-fluorophenyl)-5-[(4-dimethylamino)phenyl]thiophene dihydrochloride,CN(C)c3ccc(c2ccc(c1ccc(C(=N)N)c(F)c1)s2)cc3,-5.163088426,-6.449642768,-6.77318615,-7.099722785,-2.234871152,11.5864,510.32,2.928217274,5.003875966,2.411951153,3.70791356,1.295962406,2.652203277,0.611195538,3.9261,-5.349,258.72,81.35,0.21173,0.000009,328,6,1,HCl,WL,85
comp_75,2-(4-amidino-3-fluorophenyl)-5-[(4-dimethylamino)phenyl]thiophene dihydrochloride,CN(C)c3ccc(c2ccc(c1ccc(C(=N)N)c(F)c1)s2)cc3,-5.163088426,-6.449642768,-6.77318615,-7.099722785,-2.234871152,11.5864,510.32,2.928217274,5.003875966,2.411951153,3.70791356,1.295962406,2.652203277,0.611195538,3.9261,-5.349,258.72,81.35,0.21173,0.000013,298,6,1,HCl,WL,76.7
comp_75,2-(4-amidino-3-fluorophenyl)-5-[(4-dimethylamino)phenyl]thiophene dihydrochloride,CN(C)c3ccc(c2ccc(c1ccc(C(=N)N)c(F)c1)s2)cc3,-5.163088426,-6.449642768,-6.77318615,-7.099722785,-2.234871152,11.5864,510.32,2.928217274,5.003875966,2.411951153,3.70791356,1.295962406,2.652203277,0.611195538,3.9261,-5.349,258.72,81.35,0.21173,0.000013,308,6,1,HCl,WL,79.3
comp_75,2-(4-amidino-3-fluorophenyl)-5-[(4-dimethylamino)phenyl]thiophene dihydrochloride,CN(C)c3ccc(c2ccc(c1ccc(C(=N)N)c(F)c1)s2)cc3,-5.163088426,-6.449642768,-6.77318615,-7.099722785,-2.234871152,11.5864,510.32,2.928217274,5.003875966,2.411951153,3.70791356,1.295962406,2.652203277,0.611195538,3.9261,-5.349,258.72,81.35,0.21173,0.000013,318,6,1,HCl,WL,81.5
comp_75,2-(4-amidino-3-fluorophenyl)-5-[(4-dimethylamino)phenyl]thiophene dihydrochloride,CN(C)c3ccc(c2ccc(c1ccc(C(=N)N)c(F)c1)s2)cc3,-5.163088426,-6.449642768,-6.77318615,-7.099722785,-2.234871152,11.5864,510.32,2.928217274,5.003875966,2.411951153,3.70791356,1.295962406,2.652203277,0.611195538,3.9261,-5.349,258.72,81.35,0.21173,0.000013,328,6,1,HCl,WL,87.5
comp_75,2-(4-amidino-3-fluorophenyl)-5-[(4-dimethylamino)phenyl]thiophene dihydrochloride,CN(C)c3ccc(c2ccc(c1ccc(C(=N)N)c(F)c1)s2)cc3,-5.163088426,-6.449642768,-6.77318615,-7.099722785,-2.234871152,11.5864,510.32,2.928217274,5.003875966,2.411951153,3.70791356,1.295962406,2.652203277,0.611195538,3.9261,-5.349,258.72,81.35,0.21173,0.000017,298,6,1,HCl,WL,78.7
comp_75,2-(4-amidino-3-fluorophenyl)-5-[(4-dimethylamino)phenyl]thiophene dihydrochloride,CN(C)c3ccc(c2ccc(c1ccc(C(=N)N)c(F)c1)s2)cc3,-5.163088426,-6.449642768,-6.77318615,-7.099722785,-2.234871152,11.5864,510.32,2.928217274,5.003875966,2.411951153,3.70791356,1.295962406,2.652203277,0.611195538,3.9261,-5.349,258.72,81.35,0.21173,0.000017,308,6,1,HCl,WL,81.6
comp_75,2-(4-amidino-3-fluorophenyl)-5-[(4-dimethylamino)phenyl]thiophene dihydrochloride,CN(C)c3ccc(c2ccc(c1ccc(C(=N)N)c(F)c1)s2)cc3,-5.163088426,-6.449642768,-6.77318615,-7.099722785,-2.234871152,11.5864,510.32,2.928217274,5.003875966,2.411951153,3.70791356,1.295962406,2.652203277,0.611195538,3.9261,-5.349,258.72,81.35,0.21173,0.000017,318,6,1,HCl,WL,83.6
comp_75,2-(4-amidino-3-fluorophenyl)-5-[(4-dimethylamino)phenyl]thiophene dihydrochloride,CN(C)c3ccc(c2ccc(c1ccc(C(=N)N)c(F)c1)s2)cc3,-5.163088426,-6.449642768,-6.77318615,-7.099722785,-2.234871152,11.5864,510.32,2.928217274,5.003875966,2.411951153,3.70791356,1.295962406,2.652203277,0.611195538,3.9261,-5.349,258.72,81.35,0.21173,0.000017,328,6,1,HCl,WL,89.9
comp_75,2-(4-amidino-3-fluorophenyl)-5-[(4-dimethylamino)phenyl]thiophene dihydrochloride,CN(C)c3ccc(c2ccc(c1ccc(C(=N)N)c(F)c1)s2)cc3,-5.163088426,-6.449642768,-6.77318615,-7.099722785,-2.234871152,11.5864,510.32,2.928217274,5.003875966,2.411951153,3.70791356,1.295962406,2.652203277,0.611195538,3.9261,-5.349,258.72,81.35,0.21173,0.000021,298,6,1,HCl,WL,80.9
comp_75,2-(4-amidino-3-fluorophenyl)-5-[(4-dimethylamino)phenyl]thiophene dihydrochloride,CN(C)c3ccc(c2ccc(c1ccc(C(=N)N)c(F)c1)s2)cc3,-5.163088426,-6.449642768,-6.77318615,-7.099722785,-2.234871152,11.5864,510.32,2.928217274,5.003875966,2.411951153,3.70791356,1.295962406,2.652203277,0.611195538,3.9261,-5.349,258.72,81.35,0.21173,0.000021,308,6,1,HCl,WL,83.5
comp_75,2-(4-amidino-3-fluorophenyl)-5-[(4-dimethylamino)phenyl]thiophene dihydrochloride,CN(C)c3ccc(c2ccc(c1ccc(C(=N)N)c(F)c1)s2)cc3,-5.163088426,-6.449642768,-6.77318615,-7.099722785,-2.234871152,11.5864,510.32,2.928217274,5.003875966,2.411951153,3.70791356,1.295962406,2.652203277,0.611195538,3.9261,-5.349,258.72,81.35,0.21173,0.000021,318,6,1,HCl,WL,85.2
comp_75,2-(4-amidino-3-fluorophenyl)-5-[(4-dimethylamino)phenyl]thiophene dihydrochloride,CN(C)c3ccc(c2ccc(c1ccc(C(=N)N)c(F)c1)s2)cc3,-5.163088426,-6.449642768,-6.77318615,-7.099722785,-2.234871152,11.5864,510.32,2.928217274,5.003875966,2.411951153,3.70791356,1.295962406,2.652203277,0.611195538,3.9261,-5.349,258.72,81.35,0.21173,0.000021,328,6,1,HCl,WL,91.1
comp_76,1-(4-methoxyphenyl)-3-(4-phenylthiazol-2-yl)thiourea,S=C(NC1=NC(=CS1)C=2C=CC=CC2)NC3=CC=C(OC)C=C3,-5.648267443,-5.865142191,-6.109772554,-6.978632117,-1.655812853,9.5901,413.64,3.99245459,5.631108759,1.85579178,3.743450269,1.88765849,1.85592627,0.400787396,4.5032,-5.257,265.37,106.51,0.34763,0.000011,303,0.5,1,HCl,PDP,94.5
comp_76,1-(4-methoxyphenyl)-3-(4-phenylthiazol-2-yl)thiourea,S=C(NC1=NC(=CS1)C=2C=CC=CC2)NC3=CC=C(OC)C=C3,-5.648267443,-5.865142191,-6.109772554,-6.978632117,-1.655812853,9.5901,413.64,3.99245459,5.631108759,1.85579178,3.743450269,1.88765849,1.85592627,0.400787396,4.5032,-5.257,265.37,106.51,0.34763,0.000013,303,0.5,1,HCl,PDP,94.7
comp_76,1-(4-methoxyphenyl)-3-(4-phenylthiazol-2-yl)thiourea,S=C(NC1=NC(=CS1)C=2C=CC=CC2)NC3=CC=C(OC)C=C3,-5.648267443,-5.865142191,-6.109772554,-6.978632117,-1.655812853,9.5901,413.64,3.99245459,5.631108759,1.85579178,3.743450269,1.88765849,1.85592627,0.400787396,4.5032,-5.257,265.37,106.51,0.34763,0.000015,303,0.5,1,HCl,PDP,97.6
comp_76,1-(4-methoxyphenyl)-3-(4-phenylthiazol-2-yl)thiourea,S=C(NC1=NC(=CS1)C=2C=CC=CC2)NC3=CC=C(OC)C=C3,-5.648267443,-5.865142191,-6.109772554,-6.978632117,-1.655812853,9.5901,413.64,3.99245459,5.631108759,1.85579178,3.743450269,1.88765849,1.85592627,0.400787396,4.5032,-5.257,265.37,106.51,0.34763,0.000017,303,0.5,1,HCl,PDP,98.1
comp_76,1-(4-methoxyphenyl)-3-(4-phenylthiazol-2-yl)thiourea,S=C(NC1=NC(=CS1)C=2C=CC=CC2)NC3=CC=C(OC)C=C3,-5.648267443,-5.865142191,-6.109772554,-6.978632117,-1.655812853,9.5901,413.64,3.99245459,5.631108759,1.85579178,3.743450269,1.88765849,1.85592627,0.400787396,4.5032,-5.257,265.37,106.51,0.34763,0.000019,303,0.5,1,HCl,PDP,98.1
comp_76,1-(4-methoxyphenyl)-3-(4-phenylthiazol-2-yl)thiourea,S=C(NC1=NC(=CS1)C=2C=CC=CC2)NC3=CC=C(OC)C=C3,-5.648267443,-5.865142191,-6.109772554,-6.978632117,-1.655812853,9.5901,413.64,3.99245459,5.631108759,1.85579178,3.743450269,1.88765849,1.85592627,0.400787396,4.5032,-5.257,265.37,106.51,0.34763,0.000021,303,0.5,1,HCl,PDP,98.7
comp_76,1-(4-methoxyphenyl)-3-(4-phenylthiazol-2-yl)thiourea,S=C(NC1=NC(=CS1)C=2C=CC=CC2)NC3=CC=C(OC)C=C3,-5.648267443,-5.865142191,-6.109772554,-6.978632117,-1.655812853,9.5901,413.64,3.99245459,5.631108759,1.85579178,3.743450269,1.88765849,1.85592627,0.400787396,4.5032,-5.257,265.37,106.51,0.34763,0.000011,303,0.5,1,HCl,EIS,82.5
comp_76,1-(4-methoxyphenyl)-3-(4-phenylthiazol-2-yl)thiourea,S=C(NC1=NC(=CS1)C=2C=CC=CC2)NC3=CC=C(OC)C=C3,-5.648267443,-5.865142191,-6.109772554,-6.978632117,-1.655812853,9.5901,413.64,3.99245459,5.631108759,1.85579178,3.743450269,1.88765849,1.85592627,0.400787396,4.5032,-5.257,265.37,106.51,0.34763,0.000013,303,0.5,1,HCl,EIS,83.8
comp_76,1-(4-methoxyphenyl)-3-(4-phenylthiazol-2-yl)thiourea,S=C(NC1=NC(=CS1)C=2C=CC=CC2)NC3=CC=C(OC)C=C3,-5.648267443,-5.865142191,-6.109772554,-6.978632117,-1.655812853,9.5901,413.64,3.99245459,5.631108759,1.85579178,3.743450269,1.88765849,1.85592627,0.400787396,4.5032,-5.257,265.37,106.51,0.34763,0.000015,303,0.5,1,HCl,EIS,83.9
comp_76,1-(4-methoxyphenyl)-3-(4-phenylthiazol-2-yl)thiourea,S=C(NC1=NC(=CS1)C=2C=CC=CC2)NC3=CC=C(OC)C=C3,-5.648267443,-5.865142191,-6.109772554,-6.978632117,-1.655812853,9.5901,413.64,3.99245459,5.631108759,1.85579178,3.743450269,1.88765849,1.85592627,0.400787396,4.5032,-5.257,265.37,106.51,0.34763,0.000017,303,0.5,1,HCl,EIS,84.4
comp_76,1-(4-methoxyphenyl)-3-(4-phenylthiazol-2-yl)thiourea,S=C(NC1=NC(=CS1)C=2C=CC=CC2)NC3=CC=C(OC)C=C3,-5.648267443,-5.865142191,-6.109772554,-6.978632117,-1.655812853,9.5901,413.64,3.99245459,5.631108759,1.85579178,3.743450269,1.88765849,1.85592627,0.400787396,4.5032,-5.257,265.37,106.51,0.34763,0.000019,303,0.5,1,HCl,EIS,86.2
comp_76,1-(4-methoxyphenyl)-3-(4-phenylthiazol-2-yl)thiourea,S=C(NC1=NC(=CS1)C=2C=CC=CC2)NC3=CC=C(OC)C=C3,-5.648267443,-5.865142191,-6.109772554,-6.978632117,-1.655812853,9.5901,413.64,3.99245459,5.631108759,1.85579178,3.743450269,1.88765849,1.85592627,0.400787396,4.5032,-5.257,265.37,106.51,0.34763,0.000021,303,0.5,1,HCl,EIS,91.4
comp_76,1-(4-methoxyphenyl)-3-(4-phenylthiazol-2-yl)thiourea,S=C(NC1=NC(=CS1)C=2C=CC=CC2)NC3=CC=C(OC)C=C3,-5.648267443,-5.865142191,-6.109772554,-6.978632117,-1.655812853,9.5901,413.64,3.99245459,5.631108759,1.85579178,3.743450269,1.88765849,1.85592627,0.400787396,4.5032,-5.257,265.37,106.51,0.34763,0.000011,303,2,1,HCl,WL,55.1
comp_76,1-(4-methoxyphenyl)-3-(4-phenylthiazol-2-yl)thiourea,S=C(NC1=NC(=CS1)C=2C=CC=CC2)NC3=CC=C(OC)C=C3,-5.648267443,-5.865142191,-6.109772554,-6.978632117,-1.655812853,9.5901,413.64,3.99245459,5.631108759,1.85579178,3.743450269,1.88765849,1.85592627,0.400787396,4.5032,-5.257,265.37,106.51,0.34763,0.000013,303,2,1,HCl,WL,60.4
comp_76,1-(4-methoxyphenyl)-3-(4-phenylthiazol-2-yl)thiourea,S=C(NC1=NC(=CS1)C=2C=CC=CC2)NC3=CC=C(OC)C=C3,-5.648267443,-5.865142191,-6.109772554,-6.978632117,-1.655812853,9.5901,413.64,3.99245459,5.631108759,1.85579178,3.743450269,1.88765849,1.85592627,0.400787396,4.5032,-5.257,265.37,106.51,0.34763,0.000015,303,2,1,HCl,WL,68.2
comp_76,1-(4-methoxyphenyl)-3-(4-phenylthiazol-2-yl)thiourea,S=C(NC1=NC(=CS1)C=2C=CC=CC2)NC3=CC=C(OC)C=C3,-5.648267443,-5.865142191,-6.109772554,-6.978632117,-1.655812853,9.5901,413.64,3.99245459,5.631108759,1.85579178,3.743450269,1.88765849,1.85592627,0.400787396,4.5032,-5.257,265.37,106.51,0.34763,0.000017,303,2,1,HCl,WL,74.3
comp_76,1-(4-methoxyphenyl)-3-(4-phenylthiazol-2-yl)thiourea,S=C(NC1=NC(=CS1)C=2C=CC=CC2)NC3=CC=C(OC)C=C3,-5.648267443,-5.865142191,-6.109772554,-6.978632117,-1.655812853,9.5901,413.64,3.99245459,5.631108759,1.85579178,3.743450269,1.88765849,1.85592627,0.400787396,4.5032,-5.257,265.37,106.51,0.34763,0.000019,303,2,1,HCl,WL,77.5
comp_76,1-(4-methoxyphenyl)-3-(4-phenylthiazol-2-yl)thiourea,S=C(NC1=NC(=CS1)C=2C=CC=CC2)NC3=CC=C(OC)C=C3,-5.648267443,-5.865142191,-6.109772554,-6.978632117,-1.655812853,9.5901,413.64,3.99245459,5.631108759,1.85579178,3.743450269,1.88765849,1.85592627,0.400787396,4.5032,-5.257,265.37,106.51,0.34763,0.000021,303,2,1,HCl,WL,82.1
comp_76,1-(4-methoxyphenyl)-3-(4-phenylthiazol-2-yl)thiourea,S=C(NC1=NC(=CS1)C=2C=CC=CC2)NC3=CC=C(OC)C=C3,-5.648267443,-5.865142191,-6.109772554,-6.978632117,-1.655812853,9.5901,413.64,3.99245459,5.631108759,1.85579178,3.743450269,1.88765849,1.85592627,0.400787396,4.5032,-5.257,265.37,106.51,0.34763,0.000011,303,0.5,1,HCl,EFM,82.3
comp_76,1-(4-methoxyphenyl)-3-(4-phenylthiazol-2-yl)thiourea,S=C(NC1=NC(=CS1)C=2C=CC=CC2)NC3=CC=C(OC)C=C3,-5.648267443,-5.865142191,-6.109772554,-6.978632117,-1.655812853,9.5901,413.64,3.99245459,5.631108759,1.85579178,3.743450269,1.88765849,1.85592627,0.400787396,4.5032,-5.257,265.37,106.51,0.34763,0.000013,303,0.5,1,HCl,EFM,83
comp_76,1-(4-methoxyphenyl)-3-(4-phenylthiazol-2-yl)thiourea,S=C(NC1=NC(=CS1)C=2C=CC=CC2)NC3=CC=C(OC)C=C3,-5.648267443,-5.865142191,-6.109772554,-6.978632117,-1.655812853,9.5901,413.64,3.99245459,5.631108759,1.85579178,3.743450269,1.88765849,1.85592627,0.400787396,4.5032,-5.257,265.37,106.51,0.34763,0.000015,303,0.5,1,HCl,EFM,83.3
comp_76,1-(4-methoxyphenyl)-3-(4-phenylthiazol-2-yl)thiourea,S=C(NC1=NC(=CS1)C=2C=CC=CC2)NC3=CC=C(OC)C=C3,-5.648267443,-5.865142191,-6.109772554,-6.978632117,-1.655812853,9.5901,413.64,3.99245459,5.631108759,1.85579178,3.743450269,1.88765849,1.85592627,0.400787396,4.5032,-5.257,265.37,106.51,0.34763,0.000017,303,0.5,1,HCl,EFM,84.1
comp_76,1-(4-methoxyphenyl)-3-(4-phenylthiazol-2-yl)thiourea,S=C(NC1=NC(=CS1)C=2C=CC=CC2)NC3=CC=C(OC)C=C3,-5.648267443,-5.865142191,-6.109772554,-6.978632117,-1.655812853,9.5901,413.64,3.99245459,5.631108759,1.85579178,3.743450269,1.88765849,1.85592627,0.400787396,4.5032,-5.257,265.37,106.51,0.34763,0.000019,303,0.5,1,HCl,EFM,86.9
comp_76,1-(4-methoxyphenyl)-3-(4-phenylthiazol-2-yl)thiourea,S=C(NC1=NC(=CS1)C=2C=CC=CC2)NC3=CC=C(OC)C=C3,-5.648267443,-5.865142191,-6.109772554,-6.978632117,-1.655812853,9.5901,413.64,3.99245459,5.631108759,1.85579178,3.743450269,1.88765849,1.85592627,0.400787396,4.5032,-5.257,265.37,106.51,0.34763,0.000021,303,0.5,1,HCl,EFM,89.2
comp_77,1-benzyl-3-(4-phenylthiazol-2-yl)thiourea,S=C(NCc1ccccc1)Nc3nc(c2ccccc2)cs3,-5.673846146,-6.045281568,-6.569372868,-7.019993424,-1.562749912,7.9717,385.94,4.111096234,5.654156259,1.759612319,3.706884289,1.94727197,1.764133534,0.407295808,4.2826,-5.055,256.87,97.28,0.3202,0.000011,303,0.5,1,HCl,PDP,86.8
comp_77,1-benzyl-3-(4-phenylthiazol-2-yl)thiourea,S=C(NCc1ccccc1)Nc3nc(c2ccccc2)cs3,-5.673846146,-6.045281568,-6.569372868,-7.019993424,-1.562749912,7.9717,385.94,4.111096234,5.654156259,1.759612319,3.706884289,1.94727197,1.764133534,0.407295808,4.2826,-5.055,256.87,97.28,0.3202,0.000013,303,0.5,1,HCl,PDP,89.8
comp_77,1-benzyl-3-(4-phenylthiazol-2-yl)thiourea,S=C(NCc1ccccc1)Nc3nc(c2ccccc2)cs3,-5.673846146,-6.045281568,-6.569372868,-7.019993424,-1.562749912,7.9717,385.94,4.111096234,5.654156259,1.759612319,3.706884289,1.94727197,1.764133534,0.407295808,4.2826,-5.055,256.87,97.28,0.3202,0.000015,303,0.5,1,HCl,PDP,90.8
comp_77,1-benzyl-3-(4-phenylthiazol-2-yl)thiourea,S=C(NCc1ccccc1)Nc3nc(c2ccccc2)cs3,-5.673846146,-6.045281568,-6.569372868,-7.019993424,-1.562749912,7.9717,385.94,4.111096234,5.654156259,1.759612319,3.706884289,1.94727197,1.764133534,0.407295808,4.2826,-5.055,256.87,97.28,0.3202,0.000017,303,0.5,1,HCl,PDP,92.7
comp_77,1-benzyl-3-(4-phenylthiazol-2-yl)thiourea,S=C(NCc1ccccc1)Nc3nc(c2ccccc2)cs3,-5.673846146,-6.045281568,-6.569372868,-7.019993424,-1.562749912,7.9717,385.94,4.111096234,5.654156259,1.759612319,3.706884289,1.94727197,1.764133534,0.407295808,4.2826,-5.055,256.87,97.28,0.3202,0.000019,303,0.5,1,HCl,PDP,92.8
comp_77,1-benzyl-3-(4-phenylthiazol-2-yl)thiourea,S=C(NCc1ccccc1)Nc3nc(c2ccccc2)cs3,-5.673846146,-6.045281568,-6.569372868,-7.019993424,-1.562749912,7.9717,385.94,4.111096234,5.654156259,1.759612319,3.706884289,1.94727197,1.764133534,0.407295808,4.2826,-5.055,256.87,97.28,0.3202,0.000021,303,0.5,1,HCl,PDP,92.8
comp_77,1-benzyl-3-(4-phenylthiazol-2-yl)thiourea,S=C(NCc1ccccc1)Nc3nc(c2ccccc2)cs3,-5.673846146,-6.045281568,-6.569372868,-7.019993424,-1.562749912,7.9717,385.94,4.111096234,5.654156259,1.759612319,3.706884289,1.94727197,1.764133534,0.407295808,4.2826,-5.055,256.87,97.28,0.3202,0.000011,303,0.5,1,HCl,EIS,78.4
comp_77,1-benzyl-3-(4-phenylthiazol-2-yl)thiourea,S=C(NCc1ccccc1)Nc3nc(c2ccccc2)cs3,-5.673846146,-6.045281568,-6.569372868,-7.019993424,-1.562749912,7.9717,385.94,4.111096234,5.654156259,1.759612319,3.706884289,1.94727197,1.764133534,0.407295808,4.2826,-5.055,256.87,97.28,0.3202,0.000013,303,0.5,1,HCl,EIS,79.4
comp_77,1-benzyl-3-(4-phenylthiazol-2-yl)thiourea,S=C(NCc1ccccc1)Nc3nc(c2ccccc2)cs3,-5.673846146,-6.045281568,-6.569372868,-7.019993424,-1.562749912,7.9717,385.94,4.111096234,5.654156259,1.759612319,3.706884289,1.94727197,1.764133534,0.407295808,4.2826,-5.055,256.87,97.28,0.3202,0.000015,303,0.5,1,HCl,EIS,79.6
comp_77,1-benzyl-3-(4-phenylthiazol-2-yl)thiourea,S=C(NCc1ccccc1)Nc3nc(c2ccccc2)cs3,-5.673846146,-6.045281568,-6.569372868,-7.019993424,-1.562749912,7.9717,385.94,4.111096234,5.654156259,1.759612319,3.706884289,1.94727197,1.764133534,0.407295808,4.2826,-5.055,256.87,97.28,0.3202,0.000017,303,0.5,1,HCl,EIS,80.5
comp_77,1-benzyl-3-(4-phenylthiazol-2-yl)thiourea,S=C(NCc1ccccc1)Nc3nc(c2ccccc2)cs3,-5.673846146,-6.045281568,-6.569372868,-7.019993424,-1.562749912,7.9717,385.94,4.111096234,5.654156259,1.759612319,3.706884289,1.94727197,1.764133534,0.407295808,4.2826,-5.055,256.87,97.28,0.3202,0.000019,303,0.5,1,HCl,EIS,81
comp_77,1-benzyl-3-(4-phenylthiazol-2-yl)thiourea,S=C(NCc1ccccc1)Nc3nc(c2ccccc2)cs3,-5.673846146,-6.045281568,-6.569372868,-7.019993424,-1.562749912,7.9717,385.94,4.111096234,5.654156259,1.759612319,3.706884289,1.94727197,1.764133534,0.407295808,4.2826,-5.055,256.87,97.28,0.3202,0.000021,303,0.5,1,HCl,EIS,81.2
comp_77,1-benzyl-3-(4-phenylthiazol-2-yl)thiourea,S=C(NCc1ccccc1)Nc3nc(c2ccccc2)cs3,-5.673846146,-6.045281568,-6.569372868,-7.019993424,-1.562749912,7.9717,385.94,4.111096234,5.654156259,1.759612319,3.706884289,1.94727197,1.764133534,0.407295808,4.2826,-5.055,256.87,97.28,0.3202,0.000011,303,2,1,HCl,WL,44.7
comp_77,1-benzyl-3-(4-phenylthiazol-2-yl)thiourea,S=C(NCc1ccccc1)Nc3nc(c2ccccc2)cs3,-5.673846146,-6.045281568,-6.569372868,-7.019993424,-1.562749912,7.9717,385.94,4.111096234,5.654156259,1.759612319,3.706884289,1.94727197,1.764133534,0.407295808,4.2826,-5.055,256.87,97.28,0.3202,0.000013,303,2,1,HCl,WL,50
comp_77,1-benzyl-3-(4-phenylthiazol-2-yl)thiourea,S=C(NCc1ccccc1)Nc3nc(c2ccccc2)cs3,-5.673846146,-6.045281568,-6.569372868,-7.019993424,-1.562749912,7.9717,385.94,4.111096234,5.654156259,1.759612319,3.706884289,1.94727197,1.764133534,0.407295808,4.2826,-5.055,256.87,97.28,0.3202,0.000015,303,2,1,HCl,WL,54.2
comp_77,1-benzyl-3-(4-phenylthiazol-2-yl)thiourea,S=C(NCc1ccccc1)Nc3nc(c2ccccc2)cs3,-5.673846146,-6.045281568,-6.569372868,-7.019993424,-1.562749912,7.9717,385.94,4.111096234,5.654156259,1.759612319,3.706884289,1.94727197,1.764133534,0.407295808,4.2826,-5.055,256.87,97.28,0.3202,0.000017,303,2,1,HCl,WL,59.5
comp_77,1-benzyl-3-(4-phenylthiazol-2-yl)thiourea,S=C(NCc1ccccc1)Nc3nc(c2ccccc2)cs3,-5.673846146,-6.045281568,-6.569372868,-7.019993424,-1.562749912,7.9717,385.94,4.111096234,5.654156259,1.759612319,3.706884289,1.94727197,1.764133534,0.407295808,4.2826,-5.055,256.87,97.28,0.3202,0.000019,303,2,1,HCl,WL,65.4
comp_77,1-benzyl-3-(4-phenylthiazol-2-yl)thiourea,S=C(NCc1ccccc1)Nc3nc(c2ccccc2)cs3,-5.673846146,-6.045281568,-6.569372868,-7.019993424,-1.562749912,7.9717,385.94,4.111096234,5.654156259,1.759612319,3.706884289,1.94727197,1.764133534,0.407295808,4.2826,-5.055,256.87,97.28,0.3202,0.000021,303,2,1,HCl,WL,73.2
comp_77,1-benzyl-3-(4-phenylthiazol-2-yl)thiourea,S=C(NCc1ccccc1)Nc3nc(c2ccccc2)cs3,-5.673846146,-6.045281568,-6.569372868,-7.019993424,-1.562749912,7.9717,385.94,4.111096234,5.654156259,1.759612319,3.706884289,1.94727197,1.764133534,0.407295808,4.2826,-5.055,256.87,97.28,0.3202,0.000011,303,0.5,1,HCl,EFM,73.7
comp_77,1-benzyl-3-(4-phenylthiazol-2-yl)thiourea,S=C(NCc1ccccc1)Nc3nc(c2ccccc2)cs3,-5.673846146,-6.045281568,-6.569372868,-7.019993424,-1.562749912,7.9717,385.94,4.111096234,5.654156259,1.759612319,3.706884289,1.94727197,1.764133534,0.407295808,4.2826,-5.055,256.87,97.28,0.3202,0.000013,303,0.5,1,HCl,EFM,76
comp_77,1-benzyl-3-(4-phenylthiazol-2-yl)thiourea,S=C(NCc1ccccc1)Nc3nc(c2ccccc2)cs3,-5.673846146,-6.045281568,-6.569372868,-7.019993424,-1.562749912,7.9717,385.94,4.111096234,5.654156259,1.759612319,3.706884289,1.94727197,1.764133534,0.407295808,4.2826,-5.055,256.87,97.28,0.3202,0.000015,303,0.5,1,HCl,EFM,76.1
comp_77,1-benzyl-3-(4-phenylthiazol-2-yl)thiourea,S=C(NCc1ccccc1)Nc3nc(c2ccccc2)cs3,-5.673846146,-6.045281568,-6.569372868,-7.019993424,-1.562749912,7.9717,385.94,4.111096234,5.654156259,1.759612319,3.706884289,1.94727197,1.764133534,0.407295808,4.2826,-5.055,256.87,97.28,0.3202,0.000017,303,0.5,1,HCl,EFM,77.3
comp_77,1-benzyl-3-(4-phenylthiazol-2-yl)thiourea,S=C(NCc1ccccc1)Nc3nc(c2ccccc2)cs3,-5.673846146,-6.045281568,-6.569372868,-7.019993424,-1.562749912,7.9717,385.94,4.111096234,5.654156259,1.759612319,3.706884289,1.94727197,1.764133534,0.407295808,4.2826,-5.055,256.87,97.28,0.3202,0.000019,303,0.5,1,HCl,EFM,78.7
comp_77,1-benzyl-3-(4-phenylthiazol-2-yl)thiourea,S=C(NCc1ccccc1)Nc3nc(c2ccccc2)cs3,-5.673846146,-6.045281568,-6.569372868,-7.019993424,-1.562749912,7.9717,385.94,4.111096234,5.654156259,1.759612319,3.706884289,1.94727197,1.764133534,0.407295808,4.2826,-5.055,256.87,97.28,0.3202,0.000021,303,0.5,1,HCl,EFM,79.3
