Repository: aveucoloap/Machine-Learning-corrosion-study

File: comp1-502_datasetQM_20220608.csv (part 8 of 61)
comp_ref,Compound,smiles,HOMO,HOMO_1,HOMO_2,HOMO_3,LUMO,Dipole,Polar,Egap,IP,EA,Electronegativity,Chemical hardness,Electrophilicity,deltaN,cLogP,cLogS,Total Surface Area,Polar Surface Area,Relative PSA,ConcInh_M,TempK,Time_H,Med_ConcM,Med_ID,Method,IE
comp_78,1-(2-hydroxyethyl)-3-(4-phenylthiazol-2-yl)thiourea,OCCNC(=S)Nc2nc(c1ccccc1)cs2,-6.14541947,-6.532093268,-6.774818834,-7.188976132,-1.57172967,5.2905,316.37,4.5736898,6.001553415,1.762978911,3.882266163,2.119287252,1.77795513,0.291481882,2.3441,-3.525,217.22,117.51,0.43896,0.000011,303,0.5,1,HCl,PDP,24.2
comp_78,1-(2-hydroxyethyl)-3-(4-phenylthiazol-2-yl)thiourea,OCCNC(=S)Nc2nc(c1ccccc1)cs2,-6.14541947,-6.532093268,-6.774818834,-7.188976132,-1.57172967,5.2905,316.37,4.5736898,6.001553415,1.762978911,3.882266163,2.119287252,1.77795513,0.291481882,2.3441,-3.525,217.22,117.51,0.43896,0.000013,303,0.5,1,HCl,PDP,30.1
comp_78,1-(2-hydroxyethyl)-3-(4-phenylthiazol-2-yl)thiourea,OCCNC(=S)Nc2nc(c1ccccc1)cs2,-6.14541947,-6.532093268,-6.774818834,-7.188976132,-1.57172967,5.2905,316.37,4.5736898,6.001553415,1.762978911,3.882266163,2.119287252,1.77795513,0.291481882,2.3441,-3.525,217.22,117.51,0.43896,0.000015,303,0.5,1,HCl,PDP,76.9
comp_78,1-(2-hydroxyethyl)-3-(4-phenylthiazol-2-yl)thiourea,OCCNC(=S)Nc2nc(c1ccccc1)cs2,-6.14541947,-6.532093268,-6.774818834,-7.188976132,-1.57172967,5.2905,316.37,4.5736898,6.001553415,1.762978911,3.882266163,2.119287252,1.77795513,0.291481882,2.3441,-3.525,217.22,117.51,0.43896,0.000017,303,0.5,1,HCl,PDP,77.1
comp_78,1-(2-hydroxyethyl)-3-(4-phenylthiazol-2-yl)thiourea,OCCNC(=S)Nc2nc(c1ccccc1)cs2,-6.14541947,-6.532093268,-6.774818834,-7.188976132,-1.57172967,5.2905,316.37,4.5736898,6.001553415,1.762978911,3.882266163,2.119287252,1.77795513,0.291481882,2.3441,-3.525,217.22,117.51,0.43896,0.000019,303,0.5,1,HCl,PDP,84
comp_78,1-(2-hydroxyethyl)-3-(4-phenylthiazol-2-yl)thiourea,OCCNC(=S)Nc2nc(c1ccccc1)cs2,-6.14541947,-6.532093268,-6.774818834,-7.188976132,-1.57172967,5.2905,316.37,4.5736898,6.001553415,1.762978911,3.882266163,2.119287252,1.77795513,0.291481882,2.3441,-3.525,217.22,117.51,0.43896,0.000021,303,0.5,1,HCl,PDP,85.1
comp_78,1-(2-hydroxyethyl)-3-(4-phenylthiazol-2-yl)thiourea,OCCNC(=S)Nc2nc(c1ccccc1)cs2,-6.14541947,-6.532093268,-6.774818834,-7.188976132,-1.57172967,5.2905,316.37,4.5736898,6.001553415,1.762978911,3.882266163,2.119287252,1.77795513,0.291481882,2.3441,-3.525,217.22,117.51,0.43896,0.000011,303,0.5,1,HCl,EIS,18
comp_78,1-(2-hydroxyethyl)-3-(4-phenylthiazol-2-yl)thiourea,OCCNC(=S)Nc2nc(c1ccccc1)cs2,-6.14541947,-6.532093268,-6.774818834,-7.188976132,-1.57172967,5.2905,316.37,4.5736898,6.001553415,1.762978911,3.882266163,2.119287252,1.77795513,0.291481882,2.3441,-3.525,217.22,117.51,0.43896,0.000013,303,0.5,1,HCl,EIS,19.6
comp_78,1-(2-hydroxyethyl)-3-(4-phenylthiazol-2-yl)thiourea,OCCNC(=S)Nc2nc(c1ccccc1)cs2,-6.14541947,-6.532093268,-6.774818834,-7.188976132,-1.57172967,5.2905,316.37,4.5736898,6.001553415,1.762978911,3.882266163,2.119287252,1.77795513,0.291481882,2.3441,-3.525,217.22,117.51,0.43896,0.000015,303,0.5,1,HCl,EIS,20.1
comp_78,1-(2-hydroxyethyl)-3-(4-phenylthiazol-2-yl)thiourea,OCCNC(=S)Nc2nc(c1ccccc1)cs2,-6.14541947,-6.532093268,-6.774818834,-7.188976132,-1.57172967,5.2905,316.37,4.5736898,6.001553415,1.762978911,3.882266163,2.119287252,1.77795513,0.291481882,2.3441,-3.525,217.22,117.51,0.43896,0.000017,303,0.5,1,HCl,EIS,35.6
comp_78,1-(2-hydroxyethyl)-3-(4-phenylthiazol-2-yl)thiourea,OCCNC(=S)Nc2nc(c1ccccc1)cs2,-6.14541947,-6.532093268,-6.774818834,-7.188976132,-1.57172967,5.2905,316.37,4.5736898,6.001553415,1.762978911,3.882266163,2.119287252,1.77795513,0.291481882,2.3441,-3.525,217.22,117.51,0.43896,0.000019,303,0.5,1,HCl,EIS,41.4
comp_78,1-(2-hydroxyethyl)-3-(4-phenylthiazol-2-yl)thiourea,OCCNC(=S)Nc2nc(c1ccccc1)cs2,-6.14541947,-6.532093268,-6.774818834,-7.188976132,-1.57172967,5.2905,316.37,4.5736898,6.001553415,1.762978911,3.882266163,2.119287252,1.77795513,0.291481882,2.3441,-3.525,217.22,117.51,0.43896,0.000021,303,0.5,1,HCl,EIS,75.2
comp_78,1-(2-hydroxyethyl)-3-(4-phenylthiazol-2-yl)thiourea,OCCNC(=S)Nc2nc(c1ccccc1)cs2,-6.14541947,-6.532093268,-6.774818834,-7.188976132,-1.57172967,5.2905,316.37,4.5736898,6.001553415,1.762978911,3.882266163,2.119287252,1.77795513,0.291481882,2.3441,-3.525,217.22,117.51,0.43896,0.000011,303,2,1,HCl,WL,37.4
comp_78,1-(2-hydroxyethyl)-3-(4-phenylthiazol-2-yl)thiourea,OCCNC(=S)Nc2nc(c1ccccc1)cs2,-6.14541947,-6.532093268,-6.774818834,-7.188976132,-1.57172967,5.2905,316.37,4.5736898,6.001553415,1.762978911,3.882266163,2.119287252,1.77795513,0.291481882,2.3441,-3.525,217.22,117.51,0.43896,0.000013,303,2,1,HCl,WL,44.2
comp_78,1-(2-hydroxyethyl)-3-(4-phenylthiazol-2-yl)thiourea,OCCNC(=S)Nc2nc(c1ccccc1)cs2,-6.14541947,-6.532093268,-6.774818834,-7.188976132,-1.57172967,5.2905,316.37,4.5736898,6.001553415,1.762978911,3.882266163,2.119287252,1.77795513,0.291481882,2.3441,-3.525,217.22,117.51,0.43896,0.000015,303,2,1,HCl,WL,50.8
comp_78,1-(2-hydroxyethyl)-3-(4-phenylthiazol-2-yl)thiourea,OCCNC(=S)Nc2nc(c1ccccc1)cs2,-6.14541947,-6.532093268,-6.774818834,-7.188976132,-1.57172967,5.2905,316.37,4.5736898,6.001553415,1.762978911,3.882266163,2.119287252,1.77795513,0.291481882,2.3441,-3.525,217.22,117.51,0.43896,0.000017,303,2,1,HCl,WL,55.3
comp_78,1-(2-hydroxyethyl)-3-(4-phenylthiazol-2-yl)thiourea,OCCNC(=S)Nc2nc(c1ccccc1)cs2,-6.14541947,-6.532093268,-6.774818834,-7.188976132,-1.57172967,5.2905,316.37,4.5736898,6.001553415,1.762978911,3.882266163,2.119287252,1.77795513,0.291481882,2.3441,-3.525,217.22,117.51,0.43896,0.000019,303,2,1,HCl,WL,58.7
comp_78,1-(2-hydroxyethyl)-3-(4-phenylthiazol-2-yl)thiourea,OCCNC(=S)Nc2nc(c1ccccc1)cs2,-6.14541947,-6.532093268,-6.774818834,-7.188976132,-1.57172967,5.2905,316.37,4.5736898,6.001553415,1.762978911,3.882266163,2.119287252,1.77795513,0.291481882,2.3441,-3.525,217.22,117.51,0.43896,0.000021,303,2,1,HCl,WL,70.7
comp_78,1-(2-hydroxyethyl)-3-(4-phenylthiazol-2-yl)thiourea,OCCNC(=S)Nc2nc(c1ccccc1)cs2,-6.14541947,-6.532093268,-6.774818834,-7.188976132,-1.57172967,5.2905,316.37,4.5736898,6.001553415,1.762978911,3.882266163,2.119287252,1.77795513,0.291481882,2.3441,-3.525,217.22,117.51,0.43896,0.000011,303,0.5,1,HCl,EFM,15.8
comp_78,1-(2-hydroxyethyl)-3-(4-phenylthiazol-2-yl)thiourea,OCCNC(=S)Nc2nc(c1ccccc1)cs2,-6.14541947,-6.532093268,-6.774818834,-7.188976132,-1.57172967,5.2905,316.37,4.5736898,6.001553415,1.762978911,3.882266163,2.119287252,1.77795513,0.291481882,2.3441,-3.525,217.22,117.51,0.43896,0.000013,303,0.5,1,HCl,EFM,16
comp_78,1-(2-hydroxyethyl)-3-(4-phenylthiazol-2-yl)thiourea,OCCNC(=S)Nc2nc(c1ccccc1)cs2,-6.14541947,-6.532093268,-6.774818834,-7.188976132,-1.57172967,5.2905,316.37,4.5736898,6.001553415,1.762978911,3.882266163,2.119287252,1.77795513,0.291481882,2.3441,-3.525,217.22,117.51,0.43896,0.000015,303,0.5,1,HCl,EFM,18.8
comp_78,1-(2-hydroxyethyl)-3-(4-phenylthiazol-2-yl)thiourea,OCCNC(=S)Nc2nc(c1ccccc1)cs2,-6.14541947,-6.532093268,-6.774818834,-7.188976132,-1.57172967,5.2905,316.37,4.5736898,6.001553415,1.762978911,3.882266163,2.119287252,1.77795513,0.291481882,2.3441,-3.525,217.22,117.51,0.43896,0.000017,303,0.5,1,HCl,EFM,28.3
comp_78,1-(2-hydroxyethyl)-3-(4-phenylthiazol-2-yl)thiourea,OCCNC(=S)Nc2nc(c1ccccc1)cs2,-6.14541947,-6.532093268,-6.774818834,-7.188976132,-1.57172967,5.2905,316.37,4.5736898,6.001553415,1.762978911,3.882266163,2.119287252,1.77795513,0.291481882,2.3441,-3.525,217.22,117.51,0.43896,0.000019,303,0.5,1,HCl,EFM,31.3
comp_78,1-(2-hydroxyethyl)-3-(4-phenylthiazol-2-yl)thiourea,OCCNC(=S)Nc2nc(c1ccccc1)cs2,-6.14541947,-6.532093268,-6.774818834,-7.188976132,-1.57172967,5.2905,316.37,4.5736898,6.001553415,1.762978911,3.882266163,2.119287252,1.77795513,0.291481882,2.3441,-3.525,217.22,117.51,0.43896,0.000021,303,0.5,1,HCl,EFM,57
comp_79,"2-amino-5-(3-pyridyl)-1,3,4-thiadiazole",Nc2nnc(c1cccnc1)s2,-6.215080619,-7.505988782,-7.690209867,-7.709257837,-2.099630563,4.4787,200.15,4.115450056,6.109085085,2.271643667,4.190364376,1.918720709,2.287872529,0.161376078,0.6494,-1.401,133.76,92.93,0.51241,0.0005,303,2,0.5,H2SO4,PDP,72
comp_79,"2-amino-5-(3-pyridyl)-1,3,4-thiadiazole",Nc2nnc(c1cccnc1)s2,-6.215080619,-7.505988782,-7.690209867,-7.709257837,-2.099630563,4.4787,200.15,4.115450056,6.109085085,2.271643667,4.190364376,1.918720709,2.287872529,0.161376078,0.6494,-1.401,133.76,92.93,0.51241,0.001,303,2,0.5,H2SO4,PDP,78
comp_79,"2-amino-5-(3-pyridyl)-1,3,4-thiadiazole",Nc2nnc(c1cccnc1)s2,-6.215080619,-7.505988782,-7.690209867,-7.709257837,-2.099630563,4.4787,200.15,4.115450056,6.109085085,2.271643667,4.190364376,1.918720709,2.287872529,0.161376078,0.6494,-1.401,133.76,92.93,0.51241,0.002,303,2,0.5,H2SO4,PDP,81
comp_79,"2-amino-5-(3-pyridyl)-1,3,4-thiadiazole",Nc2nnc(c1cccnc1)s2,-6.215080619,-7.505988782,-7.690209867,-7.709257837,-2.099630563,4.4787,200.15,4.115450056,6.109085085,2.271643667,4.190364376,1.918720709,2.287872529,0.161376078,0.6494,-1.401,133.76,92.93,0.51241,0.004,303,2,0.5,H2SO4,PDP,86
comp_79,"2-amino-5-(3-pyridyl)-1,3,4-thiadiazole",Nc2nnc(c1cccnc1)s2,-6.215080619,-7.505988782,-7.690209867,-7.709257837,-2.099630563,4.4787,200.15,4.115450056,6.109085085,2.271643667,4.190364376,1.918720709,2.287872529,0.161376078,0.6494,-1.401,133.76,92.93,0.51241,0.006,303,2,0.5,H2SO4,PDP,89
comp_79,"2-amino-5-(3-pyridyl)-1,3,4-thiadiazole",Nc2nnc(c1cccnc1)s2,-6.215080619,-7.505988782,-7.690209867,-7.709257837,-2.099630563,4.4787,200.15,4.115450056,6.109085085,2.271643667,4.190364376,1.918720709,2.287872529,0.161376078,0.6494,-1.401,133.76,92.93,0.51241,0.0005,303,2,0.5,H2SO4,EIS,77
comp_79,"2-amino-5-(3-pyridyl)-1,3,4-thiadiazole",Nc2nnc(c1cccnc1)s2,-6.215080619,-7.505988782,-7.690209867,-7.709257837,-2.099630563,4.4787,200.15,4.115450056,6.109085085,2.271643667,4.190364376,1.918720709,2.287872529,0.161376078,0.6494,-1.401,133.76,92.93,0.51241,0.001,303,2,0.5,H2SO4,EIS,84
comp_79,"2-amino-5-(3-pyridyl)-1,3,4-thiadiazole",Nc2nnc(c1cccnc1)s2,-6.215080619,-7.505988782,-7.690209867,-7.709257837,-2.099630563,4.4787,200.15,4.115450056,6.109085085,2.271643667,4.190364376,1.918720709,2.287872529,0.161376078,0.6494,-1.401,133.76,92.93,0.51241,0.002,303,2,0.5,H2SO4,EIS,87
comp_79,"2-amino-5-(3-pyridyl)-1,3,4-thiadiazole",Nc2nnc(c1cccnc1)s2,-6.215080619,-7.505988782,-7.690209867,-7.709257837,-2.099630563,4.4787,200.15,4.115450056,6.109085085,2.271643667,4.190364376,1.918720709,2.287872529,0.161376078,0.6494,-1.401,133.76,92.93,0.51241,0.004,303,2,0.5,H2SO4,EIS,91
comp_79,"2-amino-5-(3-pyridyl)-1,3,4-thiadiazole",Nc2nnc(c1cccnc1)s2,-6.215080619,-7.505988782,-7.690209867,-7.709257837,-2.099630563,4.4787,200.15,4.115450056,6.109085085,2.271643667,4.190364376,1.918720709,2.287872529,0.161376078,0.6494,-1.401,133.76,92.93,0.51241,0.006,303,2,0.5,H2SO4,EIS,92
comp_79,"2-amino-5-(3-pyridyl)-1,3,4-thiadiazole",Nc2nnc(c1cccnc1)s2,-6.215080619,-7.505988782,-7.690209867,-7.709257837,-2.099630563,4.4787,200.15,4.115450056,6.109085085,2.271643667,4.190364376,1.918720709,2.287872529,0.161376078,0.6494,-1.401,133.76,92.93,0.51241,0.002,303,2,0.5,H2SO4,PDP,81
comp_79,"2-amino-5-(3-pyridyl)-1,3,4-thiadiazole",Nc2nnc(c1cccnc1)s2,-6.215080619,-7.505988782,-7.690209867,-7.709257837,-2.099630563,4.4787,200.15,4.115450056,6.109085085,2.271643667,4.190364376,1.918720709,2.287872529,0.161376078,0.6494,-1.401,133.76,92.93,0.51241,0.002,308,2,0.5,H2SO4,PDP,90
comp_79,"2-amino-5-(3-pyridyl)-1,3,4-thiadiazole",Nc2nnc(c1cccnc1)s2,-6.215080619,-7.505988782,-7.690209867,-7.709257837,-2.099630563,4.4787,200.15,4.115450056,6.109085085,2.271643667,4.190364376,1.918720709,2.287872529,0.161376078,0.6494,-1.401,133.76,92.93,0.51241,0.002,313,2,0.5,H2SO4,PDP,88
comp_79,"2-amino-5-(3-pyridyl)-1,3,4-thiadiazole",Nc2nnc(c1cccnc1)s2,-6.215080619,-7.505988782,-7.690209867,-7.709257837,-2.099630563,4.4787,200.15,4.115450056,6.109085085,2.271643667,4.190364376,1.918720709,2.287872529,0.161376078,0.6494,-1.401,133.76,92.93,0.51241,0.002,318,2,0.5,H2SO4,PDP,87
comp_80,"2-amino-5-(4-pyridyl)-1,3,4-thiadiazole",Nc2nnc(c1ccncc1)s2,-6.323926164,-7.466260158,-7.630889045,-7.683134907,-2.266980588,8.1476,201.21,4.056945575,6.219738228,2.432442415,4.326090322,1.893647906,2.470767851,0.091838444,0.6494,-1.401,133.76,92.93,0.51241,0.0005,303,2,0.5,H2SO4,PDP,82
comp_80,"2-amino-5-(4-pyridyl)-1,3,4-thiadiazole",Nc2nnc(c1ccncc1)s2,-6.323926164,-7.466260158,-7.630889045,-7.683134907,-2.266980588,8.1476,201.21,4.056945575,6.219738228,2.432442415,4.326090322,1.893647906,2.470767851,0.091838444,0.6494,-1.401,133.76,92.93,0.51241,0.001,303,2,0.5,H2SO4,PDP,88
comp_80,"2-amino-5-(4-pyridyl)-1,3,4-thiadiazole",Nc2nnc(c1ccncc1)s2,-6.323926164,-7.466260158,-7.630889045,-7.683134907,-2.266980588,8.1476,201.21,4.056945575,6.219738228,2.432442415,4.326090322,1.893647906,2.470767851,0.091838444,0.6494,-1.401,133.76,92.93,0.51241,0.002,303,2,0.5,H2SO4,PDP,90
comp_80,"2-amino-5-(4-pyridyl)-1,3,4-thiadiazole",Nc2nnc(c1ccncc1)s2,-6.323926164,-7.466260158,-7.630889045,-7.683134907,-2.266980588,8.1476,201.21,4.056945575,6.219738228,2.432442415,4.326090322,1.893647906,2.470767851,0.091838444,0.6494,-1.401,133.76,92.93,0.51241,0.004,303,2,0.5,H2SO4,PDP,94
comp_80,"2-amino-5-(4-pyridyl)-1,3,4-thiadiazole",Nc2nnc(c1ccncc1)s2,-6.323926164,-7.466260158,-7.630889045,-7.683134907,-2.266980588,8.1476,201.21,4.056945575,6.219738228,2.432442415,4.326090322,1.893647906,2.470767851,0.091838444,0.6494,-1.401,133.76,92.93,0.51241,0.006,303,2,0.5,H2SO4,PDP,96
comp_80,"2-amino-5-(4-pyridyl)-1,3,4-thiadiazole",Nc2nnc(c1ccncc1)s2,-6.323926164,-7.466260158,-7.630889045,-7.683134907,-2.266980588,8.1476,201.21,4.056945575,6.219738228,2.432442415,4.326090322,1.893647906,2.470767851,0.091838444,0.6494,-1.401,133.76,92.93,0.51241,0.0005,303,2,0.5,H2SO4,EIS,90
comp_80,"2-amino-5-(4-pyridyl)-1,3,4-thiadiazole",Nc2nnc(c1ccncc1)s2,-6.323926164,-7.466260158,-7.630889045,-7.683134907,-2.266980588,8.1476,201.21,4.056945575,6.219738228,2.432442415,4.326090322,1.893647906,2.470767851,0.091838444,0.6494,-1.401,133.76,92.93,0.51241,0.001,303,2,0.5,H2SO4,EIS,92
comp_80,"2-amino-5-(4-pyridyl)-1,3,4-thiadiazole",Nc2nnc(c1ccncc1)s2,-6.323926164,-7.466260158,-7.630889045,-7.683134907,-2.266980588,8.1476,201.21,4.056945575,6.219738228,2.432442415,4.326090322,1.893647906,2.470767851,0.091838444,0.6494,-1.401,133.76,92.93,0.51241,0.002,303,2,0.5,H2SO4,EIS,93
comp_80,"2-amino-5-(4-pyridyl)-1,3,4-thiadiazole",Nc2nnc(c1ccncc1)s2,-6.323926164,-7.466260158,-7.630889045,-7.683134907,-2.266980588,8.1476,201.21,4.056945575,6.219738228,2.432442415,4.326090322,1.893647906,2.470767851,0.091838444,0.6494,-1.401,133.76,92.93,0.51241,0.004,303,2,0.5,H2SO4,EIS,94
comp_80,"2-amino-5-(4-pyridyl)-1,3,4-thiadiazole",Nc2nnc(c1ccncc1)s2,-6.323926164,-7.466260158,-7.630889045,-7.683134907,-2.266980588,8.1476,201.21,4.056945575,6.219738228,2.432442415,4.326090322,1.893647906,2.470767851,0.091838444,0.6494,-1.401,133.76,92.93,0.51241,0.006,303,2,0.5,H2SO4,EIS,95
comp_80,"2-amino-5-(4-pyridyl)-1,3,4-thiadiazole",Nc2nnc(c1ccncc1)s2,-6.323926164,-7.466260158,-7.630889045,-7.683134907,-2.266980588,8.1476,201.21,4.056945575,6.219738228,2.432442415,4.326090322,1.893647906,2.470767851,0.091838444,0.6494,-1.401,133.76,92.93,0.51241,0.002,303,2,0.5,H2SO4,PDP,95
comp_80,"2-amino-5-(4-pyridyl)-1,3,4-thiadiazole",Nc2nnc(c1ccncc1)s2,-6.323926164,-7.466260158,-7.630889045,-7.683134907,-2.266980588,8.1476,201.21,4.056945575,6.219738228,2.432442415,4.326090322,1.893647906,2.470767851,0.091838444,0.6494,-1.401,133.76,92.93,0.51241,0.002,308,2,0.5,H2SO4,PDP,97
comp_80,"2-amino-5-(4-pyridyl)-1,3,4-thiadiazole",Nc2nnc(c1ccncc1)s2,-6.323926164,-7.466260158,-7.630889045,-7.683134907,-2.266980588,8.1476,201.21,4.056945575,6.219738228,2.432442415,4.326090322,1.893647906,2.470767851,0.091838444,0.6494,-1.401,133.76,92.93,0.51241,0.002,313,2,0.5,H2SO4,PDP,95
comp_80,"2-amino-5-(4-pyridyl)-1,3,4-thiadiazole",Nc2nnc(c1ccncc1)s2,-6.323926164,-7.466260158,-7.630889045,-7.683134907,-2.266980588,8.1476,201.21,4.056945575,6.219738228,2.432442415,4.326090322,1.893647906,2.470767851,0.091838444,0.6494,-1.401,133.76,92.93,0.51241,0.002,318,2,0.5,H2SO4,PDP,96
comp_81,2-Amino-4-(p-tolyl)thiazole,Cc2ccc(c1csc(N)n1)cc2,-5.644457849,-6.855908765,-7.191153043,-7.773476709,-1.25335645,2.4233,223.56,4.391101399,5.518121288,1.454551182,3.486336235,2.031785053,1.495549483,0.498903053,2.7017,-3.547,148.5,67.15,0.3138,0.00001,298,0.5,0.5,H2SO4,PDP,54.31
comp_81,2-Amino-4-(p-tolyl)thiazole,Cc2ccc(c1csc(N)n1)cc2,-5.644457849,-6.855908765,-7.191153043,-7.773476709,-1.25335645,2.4233,223.56,4.391101399,5.518121288,1.454551182,3.486336235,2.031785053,1.495549483,0.498903053,2.7017,-3.547,148.5,67.15,0.3138,0.0001,298,0.5,0.5,H2SO4,PDP,76.49
comp_81,2-Amino-4-(p-tolyl)thiazole,Cc2ccc(c1csc(N)n1)cc2,-5.644457849,-6.855908765,-7.191153043,-7.773476709,-1.25335645,2.4233,223.56,4.391101399,5.518121288,1.454551182,3.486336235,2.031785053,1.495549483,0.498903053,2.7017,-3.547,148.5,67.15,0.3138,0.0005,298,1,0.5,H2SO4,PDP,83.09
comp_81,2-Amino-4-(p-tolyl)thiazole,Cc2ccc(c1csc(N)n1)cc2,-5.644457849,-6.855908765,-7.191153043,-7.773476709,-1.25335645,2.4233,223.56,4.391101399,5.518121288,1.454551182,3.486336235,2.031785053,1.495549483,0.498903053,2.7017,-3.547,148.5,67.15,0.3138,0.001,298,1,0.5,H2SO4,PDP,87.79
comp_81,2-Amino-4-(p-tolyl)thiazole,Cc2ccc(c1csc(N)n1)cc2,-5.644457849,-6.855908765,-7.191153043,-7.773476709,-1.25335645,2.4233,223.56,4.391101399,5.518121288,1.454551182,3.486336235,2.031785053,1.495549483,0.498903053,2.7017,-3.547,148.5,67.15,0.3138,0.005,298,1,0.5,H2SO4,PDP,90.12
comp_81,2-Amino-4-(p-tolyl)thiazole,Cc2ccc(c1csc(N)n1)cc2,-5.644457849,-6.855908765,-7.191153043,-7.773476709,-1.25335645,2.4233,223.56,4.391101399,5.518121288,1.454551182,3.486336235,2.031785053,1.495549483,0.498903053,2.7017,-3.547,148.5,67.15,0.3138,0.01,298,1,0.5,H2SO4,PDP,95.19
comp_81,2-Amino-4-(p-tolyl)thiazole,Cc2ccc(c1csc(N)n1)cc2,-5.644457849,-6.855908765,-7.191153043,-7.773476709,-1.25335645,2.4233,223.56,4.391101399,5.518121288,1.454551182,3.486336235,2.031785053,1.495549483,0.498903053,2.7017,-3.547,148.5,67.15,0.3138,0.00001,298,1,0.5,H2SO4,EIS,61
comp_81,2-Amino-4-(p-tolyl)thiazole,Cc2ccc(c1csc(N)n1)cc2,-5.644457849,-6.855908765,-7.191153043,-7.773476709,-1.25335645,2.4233,223.56,4.391101399,5.518121288,1.454551182,3.486336235,2.031785053,1.495549483,0.498903053,2.7017,-3.547,148.5,67.15,0.3138,0.0001,298,1,0.5,H2SO4,EIS,79.3
comp_81,2-Amino-4-(p-tolyl)thiazole,Cc2ccc(c1csc(N)n1)cc2,-5.644457849,-6.855908765,-7.191153043,-7.773476709,-1.25335645,2.4233,223.56,4.391101399,5.518121288,1.454551182,3.486336235,2.031785053,1.495549483,0.498903053,2.7017,-3.547,148.5,67.15,0.3138,0.0005,298,1,0.5,H2SO4,EIS,88.8
comp_81,2-Amino-4-(p-tolyl)thiazole,Cc2ccc(c1csc(N)n1)cc2,-5.644457849,-6.855908765,-7.191153043,-7.773476709,-1.25335645,2.4233,223.56,4.391101399,5.518121288,1.454551182,3.486336235,2.031785053,1.495549483,0.498903053,2.7017,-3.547,148.5,67.15,0.3138,0.001,298,1,0.5,H2SO4,EIS,91.2
comp_81,2-Amino-4-(p-tolyl)thiazole,Cc2ccc(c1csc(N)n1)cc2,-5.644457849,-6.855908765,-7.191153043,-7.773476709,-1.25335645,2.4233,223.56,4.391101399,5.518121288,1.454551182,3.486336235,2.031785053,1.495549483,0.498903053,2.7017,-3.547,148.5,67.15,0.3138,0.005,298,1,0.5,H2SO4,EIS,93.2
comp_81,2-Amino-4-(p-tolyl)thiazole,Cc2ccc(c1csc(N)n1)cc2,-5.644457849,-6.855908765,-7.191153043,-7.773476709,-1.25335645,2.4233,223.56,4.391101399,5.518121288,1.454551182,3.486336235,2.031785053,1.495549483,0.498903053,2.7017,-3.547,148.5,67.15,0.3138,0.01,298,1,0.5,H2SO4,EIS,96.8
comp_81,2-Amino-4-(p-tolyl)thiazole,Cc2ccc(c1csc(N)n1)cc2,-5.644457849,-6.855908765,-7.191153043,-7.773476709,-1.25335645,2.4233,223.56,4.391101399,5.518121288,1.454551182,3.486336235,2.031785053,1.495549483,0.498903053,2.7017,-3.547,148.5,67.15,0.3138,0.00001,298,6,0.5,H2SO4,WL,62.3
comp_81,2-Amino-4-(p-tolyl)thiazole,Cc2ccc(c1csc(N)n1)cc2,-5.644457849,-6.855908765,-7.191153043,-7.773476709,-1.25335645,2.4233,223.56,4.391101399,5.518121288,1.454551182,3.486336235,2.031785053,1.495549483,0.498903053,2.7017,-3.547,148.5,67.15,0.3138,0.0001,298,6,0.5,H2SO4,WL,82.1
comp_81,2-Amino-4-(p-tolyl)thiazole,Cc2ccc(c1csc(N)n1)cc2,-5.644457849,-6.855908765,-7.191153043,-7.773476709,-1.25335645,2.4233,223.56,4.391101399,5.518121288,1.454551182,3.486336235,2.031785053,1.495549483,0.498903053,2.7017,-3.547,148.5,67.15,0.3138,0.0005,298,6,0.5,H2SO4,WL,89.7
comp_81,2-Amino-4-(p-tolyl)thiazole,Cc2ccc(c1csc(N)n1)cc2,-5.644457849,-6.855908765,-7.191153043,-7.773476709,-1.25335645,2.4233,223.56,4.391101399,5.518121288,1.454551182,3.486336235,2.031785053,1.495549483,0.498903053,2.7017,-3.547,148.5,67.15,0.3138,0.001,298,6,0.5,H2SO4,WL,93.5
comp_81,2-Amino-4-(p-tolyl)thiazole,Cc2ccc(c1csc(N)n1)cc2,-5.644457849,-6.855908765,-7.191153043,-7.773476709,-1.25335645,2.4233,223.56,4.391101399,5.518121288,1.454551182,3.486336235,2.031785053,1.495549483,0.498903053,2.7017,-3.547,148.5,67.15,0.3138,0.005,298,6,0.5,H2SO4,WL,94.4
comp_81,2-Amino-4-(p-tolyl)thiazole,Cc2ccc(c1csc(N)n1)cc2,-5.644457849,-6.855908765,-7.191153043,-7.773476709,-1.25335645,2.4233,223.56,4.391101399,5.518121288,1.454551182,3.486336235,2.031785053,1.495549483,0.498903053,2.7017,-3.547,148.5,67.15,0.3138,0.01,298,6,0.5,H2SO4,WL,98.1
comp_82,"2-Methoxy-1,3-thiazole",COc1nccs1,-6.495357897,-7.951167061,-8.124775705,-9.538135107,-0.757837107,0.4845,100.62,5.73752079,6.468306895,0.942597957,3.705452426,2.762854469,1.242408697,0.28758213,1.2149,-1.367,90.22,50.36,0.4581,0.00001,298,1,0.5,H2SO4,PDP,43.1
comp_82,"2-Methoxy-1,3-thiazole",COc1nccs1,-6.495357897,-7.951167061,-8.124775705,-9.538135107,-0.757837107,0.4845,100.62,5.73752079,6.468306895,0.942597957,3.705452426,2.762854469,1.242408697,0.28758213,1.2149,-1.367,90.22,50.36,0.4581,0.0001,298,1,0.5,H2SO4,PDP,49.51
comp_82,"2-Methoxy-1,3-thiazole",COc1nccs1,-6.495357897,-7.951167061,-8.124775705,-9.538135107,-0.757837107,0.4845,100.62,5.73752079,6.468306895,0.942597957,3.705452426,2.762854469,1.242408697,0.28758213,1.2149,-1.367,90.22,50.36,0.4581,0.0005,298,1,0.5,H2SO4,PDP,52.27
comp_82,"2-Methoxy-1,3-thiazole",COc1nccs1,-6.495357897,-7.951167061,-8.124775705,-9.538135107,-0.757837107,0.4845,100.62,5.73752079,6.468306895,0.942597957,3.705452426,2.762854469,1.242408697,0.28758213,1.2149,-1.367,90.22,50.36,0.4581,0.001,298,1,0.5,H2SO4,PDP,62.31
comp_82,"2-Methoxy-1,3-thiazole",COc1nccs1,-6.495357897,-7.951167061,-8.124775705,-9.538135107,-0.757837107,0.4845,100.62,5.73752079,6.468306895,0.942597957,3.705452426,2.762854469,1.242408697,0.28758213,1.2149,-1.367,90.22,50.36,0.4581,0.005,298,1,0.5,H2SO4,PDP,79.3
comp_82,"2-Methoxy-1,3-thiazole",COc1nccs1,-6.495357897,-7.951167061,-8.124775705,-9.538135107,-0.757837107,0.4845,100.62,5.73752079,6.468306895,0.942597957,3.705452426,2.762854469,1.242408697,0.28758213,1.2149,-1.367,90.22,50.36,0.4581,0.01,298,1,0.5,H2SO4,PDP,88.29
comp_82,"2-Methoxy-1,3-thiazole",COc1nccs1,-6.495357897,-7.951167061,-8.124775705,-9.538135107,-0.757837107,0.4845,100.62,5.73752079,6.468306895,0.942597957,3.705452426,2.762854469,1.242408697,0.28758213,1.2149,-1.367,90.22,50.36,0.4581,0.00001,298,1,0.5,H2SO4,EIS,49.3
comp_82,"2-Methoxy-1,3-thiazole",COc1nccs1,-6.495357897,-7.951167061,-8.124775705,-9.538135107,-0.757837107,0.4845,100.62,5.73752079,6.468306895,0.942597957,3.705452426,2.762854469,1.242408697,0.28758213,1.2149,-1.367,90.22,50.36,0.4581,0.0001,298,1,0.5,H2SO4,EIS,54.5
comp_82,"2-Methoxy-1,3-thiazole",COc1nccs1,-6.495357897,-7.951167061,-8.124775705,-9.538135107,-0.757837107,0.4845,100.62,5.73752079,6.468306895,0.942597957,3.705452426,2.762854469,1.242408697,0.28758213,1.2149,-1.367,90.22,50.36,0.4581,0.0005,298,1,0.5,H2SO4,EIS,59.6
comp_82,"2-Methoxy-1,3-thiazole",COc1nccs1,-6.495357897,-7.951167061,-8.124775705,-9.538135107,-0.757837107,0.4845,100.62,5.73752079,6.468306895,0.942597957,3.705452426,2.762854469,1.242408697,0.28758213,1.2149,-1.367,90.22,50.36,0.4581,0.001,298,1,0.5,H2SO4,EIS,67.4
comp_82,"2-Methoxy-1,3-thiazole",COc1nccs1,-6.495357897,-7.951167061,-8.124775705,-9.538135107,-0.757837107,0.4845,100.62,5.73752079,6.468306895,0.942597957,3.705452426,2.762854469,1.242408697,0.28758213,1.2149,-1.367,90.22,50.36,0.4581,0.005,298,1,0.5,H2SO4,EIS,83.2
comp_82,"2-Methoxy-1,3-thiazole",COc1nccs1,-6.495357897,-7.951167061,-8.124775705,-9.538135107,-0.757837107,0.4845,100.62,5.73752079,6.468306895,0.942597957,3.705452426,2.762854469,1.242408697,0.28758213,1.2149,-1.367,90.22,50.36,0.4581,0.01,298,1,0.5,H2SO4,EIS,92.1
comp_82,"2-Methoxy-1,3-thiazole",COc1nccs1,-6.495357897,-7.951167061,-8.124775705,-9.538135107,-0.757837107,0.4845,100.62,5.73752079,6.468306895,0.942597957,3.705452426,2.762854469,1.242408697,0.28758213,1.2149,-1.367,90.22,50.36,0.4581,0.00001,298,6,0.5,H2SO4,WL,51.2
comp_82,"2-Methoxy-1,3-thiazole",COc1nccs1,-6.495357897,-7.951167061,-8.124775705,-9.538135107,-0.757837107,0.4845,100.62,5.73752079,6.468306895,0.942597957,3.705452426,2.762854469,1.242408697,0.28758213,1.2149,-1.367,90.22,50.36,0.4581,0.0001,298,6,0.5,H2SO4,WL,56.3
comp_82,"2-Methoxy-1,3-thiazole",COc1nccs1,-6.495357897,-7.951167061,-8.124775705,-9.538135107,-0.757837107,0.4845,100.62,5.73752079,6.468306895,0.942597957,3.705452426,2.762854469,1.242408697,0.28758213,1.2149,-1.367,90.22,50.36,0.4581,0.0005,298,6,0.5,H2SO4,WL,59.8
comp_82,"2-Methoxy-1,3-thiazole",COc1nccs1,-6.495357897,-7.951167061,-8.124775705,-9.538135107,-0.757837107,0.4845,100.62,5.73752079,6.468306895,0.942597957,3.705452426,2.762854469,1.242408697,0.28758213,1.2149,-1.367,90.22,50.36,0.4581,0.001,298,6,0.5,H2SO4,WL,69.4
comp_82,"2-Methoxy-1,3-thiazole",COc1nccs1,-6.495357897,-7.951167061,-8.124775705,-9.538135107,-0.757837107,0.4845,100.62,5.73752079,6.468306895,0.942597957,3.705452426,2.762854469,1.242408697,0.28758213,1.2149,-1.367,90.22,50.36,0.4581,0.005,298,6,0.5,H2SO4,WL,84.6
comp_82,"2-Methoxy-1,3-thiazole",COc1nccs1,-6.495357897,-7.951167061,-8.124775705,-9.538135107,-0.757837107,0.4845,100.62,5.73752079,6.468306895,0.942597957,3.705452426,2.762854469,1.242408697,0.28758213,1.2149,-1.367,90.22,50.36,0.4581,0.01,298,6,0.5,H2SO4,WL,93.4
comp_83,Thiazole-4-carboxaldehyde,O=Cc1cscn1,-7.533744396,-7.729938491,-8.27797581,-8.418114449,-2.375281905,4.6487,99.61,5.158462491,7.485820873,2.514799934,5.000310404,2.485510469,2.514886222,-0.201290805,0.4242,-0.957,87.5,58.2,0.50709,0.00001,298,1,0.5,H2SO4,PDP,35.69
comp_83,Thiazole-4-carboxaldehyde,O=Cc1cscn1,-7.533744396,-7.729938491,-8.27797581,-8.418114449,-2.375281905,4.6487,99.61,5.158462491,7.485820873,2.514799934,5.000310404,2.485510469,2.514886222,-0.201290805,0.4242,-0.957,87.5,58.2,0.50709,0.0001,298,1,0.5,H2SO4,PDP,38.09
comp_83,Thiazole-4-carboxaldehyde,O=Cc1cscn1,-7.533744396,-7.729938491,-8.27797581,-8.418114449,-2.375281905,4.6487,99.61,5.158462491,7.485820873,2.514799934,5.000310404,2.485510469,2.514886222,-0.201290805,0.4242,-0.957,87.5,58.2,0.50709,0.0005,298,1,0.5,H2SO4,PDP,42.82
comp_83,Thiazole-4-carboxaldehyde,O=Cc1cscn1,-7.533744396,-7.729938491,-8.27797581,-8.418114449,-2.375281905,4.6487,99.61,5.158462491,7.485820873,2.514799934,5.000310404,2.485510469,2.514886222,-0.201290805,0.4242,-0.957,87.5,58.2,0.50709,0.001,298,1,0.5,H2SO4,PDP,58.48
comp_83,Thiazole-4-carboxaldehyde,O=Cc1cscn1,-7.533744396,-7.729938491,-8.27797581,-8.418114449,-2.375281905,4.6487,99.61,5.158462491,7.485820873,2.514799934,5.000310404,2.485510469,2.514886222,-0.201290805,0.4242,-0.957,87.5,58.2,0.50709,0.005,298,1,0.5,H2SO4,PDP,65.58
comp_83,Thiazole-4-carboxaldehyde,O=Cc1cscn1,-7.533744396,-7.729938491,-8.27797581,-8.418114449,-2.375281905,4.6487,99.61,5.158462491,7.485820873,2.514799934,5.000310404,2.485510469,2.514886222,-0.201290805,0.4242,-0.957,87.5,58.2,0.50709,0.01,298,1,0.5,H2SO4,PDP,82.05
comp_83,Thiazole-4-carboxaldehyde,O=Cc1cscn1,-7.533744396,-7.729938491,-8.27797581,-8.418114449,-2.375281905,4.6487,99.61,5.158462491,7.485820873,2.514799934,5.000310404,2.485510469,2.514886222,-0.201290805,0.4242,-0.957,87.5,58.2,0.50709,0.00001,298,1,0.5,H2SO4,EIS,43.2
comp_83,Thiazole-4-carboxaldehyde,O=Cc1cscn1,-7.533744396,-7.729938491,-8.27797581,-8.418114449,-2.375281905,4.6487,99.61,5.158462491,7.485820873,2.514799934,5.000310404,2.485510469,2.514886222,-0.201290805,0.4242,-0.957,87.5,58.2,0.50709,0.0001,298,1,0.5,H2SO4,EIS,45.1
comp_83,Thiazole-4-carboxaldehyde,O=Cc1cscn1,-7.533744396,-7.729938491,-8.27797581,-8.418114449,-2.375281905,4.6487,99.61,5.158462491,7.485820873,2.514799934,5.000310404,2.485510469,2.514886222,-0.201290805,0.4242,-0.957,87.5,58.2,0.50709,0.0005,298,1,0.5,H2SO4,EIS,51.2
comp_83,Thiazole-4-carboxaldehyde,O=Cc1cscn1,-7.533744396,-7.729938491,-8.27797581,-8.418114449,-2.375281905,4.6487,99.61,5.158462491,7.485820873,2.514799934,5.000310404,2.485510469,2.514886222,-0.201290805,0.4242,-0.957,87.5,58.2,0.50709,0.001,298,1,0.5,H2SO4,EIS,61.5
comp_83,Thiazole-4-carboxaldehyde,O=Cc1cscn1,-7.533744396,-7.729938491,-8.27797581,-8.418114449,-2.375281905,4.6487,99.61,5.158462491,7.485820873,2.514799934,5.000310404,2.485510469,2.514886222,-0.201290805,0.4242,-0.957,87.5,58.2,0.50709,0.005,298,1,0.5,H2SO4,EIS,75.3
comp_83,Thiazole-4-carboxaldehyde,O=Cc1cscn1,-7.533744396,-7.729938491,-8.27797581,-8.418114449,-2.375281905,4.6487,99.61,5.158462491,7.485820873,2.514799934,5.000310404,2.485510469,2.514886222,-0.201290805,0.4242,-0.957,87.5,58.2,0.50709,0.01,298,1,0.5,H2SO4,EIS,89.1
comp_83,Thiazole-4-carboxaldehyde,O=Cc1cscn1,-7.533744396,-7.729938491,-8.27797581,-8.418114449,-2.375281905,4.6487,99.61,5.158462491,7.485820873,2.514799934,5.000310404,2.485510469,2.514886222,-0.201290805,0.4242,-0.957,87.5,58.2,0.50709,0.00001,298,6,0.5,H2SO4,WL,44.5
comp_83,Thiazole-4-carboxaldehyde,O=Cc1cscn1,-7.533744396,-7.729938491,-8.27797581,-8.418114449,-2.375281905,4.6487,99.61,5.158462491,7.485820873,2.514799934,5.000310404,2.485510469,2.514886222,-0.201290805,0.4242,-0.957,87.5,58.2,0.50709,0.0001,298,6,0.5,H2SO4,WL,48.2
comp_83,Thiazole-4-carboxaldehyde,O=Cc1cscn1,-7.533744396,-7.729938491,-8.27797581,-8.418114449,-2.375281905,4.6487,99.61,5.158462491,7.485820873,2.514799934,5.000310404,2.485510469,2.514886222,-0.201290805,0.4242,-0.957,87.5,58.2,0.50709,0.0005,298,6,0.5,H2SO4,WL,52.6
comp_83,Thiazole-4-carboxaldehyde,O=Cc1cscn1,-7.533744396,-7.729938491,-8.27797581,-8.418114449,-2.375281905,4.6487,99.61,5.158462491,7.485820873,2.514799934,5.000310404,2.485510469,2.514886222,-0.201290805,0.4242,-0.957,87.5,58.2,0.50709,0.001,298,6,0.5,H2SO4,WL,64.61
comp_83,Thiazole-4-carboxaldehyde,O=Cc1cscn1,-7.533744396,-7.729938491,-8.27797581,-8.418114449,-2.375281905,4.6487,99.61,5.158462491,7.485820873,2.514799934,5.000310404,2.485510469,2.514886222,-0.201290805,0.4242,-0.957,87.5,58.2,0.50709,0.005,298,6,0.5,H2SO4,WL,78.63
comp_83,Thiazole-4-carboxaldehyde,O=Cc1cscn1,-7.533744396,-7.729938491,-8.27797581,-8.418114449,-2.375281905,4.6487,99.61,5.158462491,7.485820873,2.514799934,5.000310404,2.485510469,2.514886222,-0.201290805,0.4242,-0.957,87.5,58.2,0.50709,0.01,298,6,0.5,H2SO4,WL,92.3
comp_84,N-methyl thiourea,CNC(N)=S,-6.159569391,-6.221067124,-7.777286303,-10.05896104,-0.492798205,8.7016,89.51,5.666771186,6.086676754,0.750825467,3.418751111,2.667925643,1.095219725,0.405276996,-0.5712,-0.798,78.45,70.14,0.69764,0.0001,298,3,1,HNO3,PDP,44.8
comp_84,N-methyl thiourea,CNC(N)=S,-6.159569391,-6.221067124,-7.777286303,-10.05896104,-0.492798205,8.7016,89.51,5.666771186,6.086676754,0.750825467,3.418751111,2.667925643,1.095219725,0.405276996,-0.5712,-0.798,78.45,70.14,0.69764,0.001,298,3,1,HNO3,PDP,51.9
comp_84,N-methyl thiourea,CNC(N)=S,-6.159569391,-6.221067124,-7.777286303,-10.05896104,-0.492798205,8.7016,89.51,5.666771186,6.086676754,0.750825467,3.418751111,2.667925643,1.095219725,0.405276996,-0.5712,-0.798,78.45,70.14,0.69764,0.005,298,3,1,HNO3,PDP,76
comp_84,N-methyl thiourea,CNC(N)=S,-6.159569391,-6.221067124,-7.777286303,-10.05896104,-0.492798205,8.7016,89.51,5.666771186,6.086676754,0.750825467,3.418751111,2.667925643,1.095219725,0.405276996,-0.5712,-0.798,78.45,70.14,0.69764,0.01,298,3,1,HNO3,PDP,82.9
comp_84,N-methyl thiourea,CNC(N)=S,-6.159569391,-6.221067124,-7.777286303,-10.05896104,-0.492798205,8.7016,89.51,5.666771186,6.086676754,0.750825467,3.418751111,2.667925643,1.095219725,0.405276996,-0.5712,-0.798,78.45,70.14,0.69764,0.0001,298,3,1,HNO3,EIS,50.6
comp_84,N-methyl thiourea,CNC(N)=S,-6.159569391,-6.221067124,-7.777286303,-10.05896104,-0.492798205,8.7016,89.51,5.666771186,6.086676754,0.750825467,3.418751111,2.667925643,1.095219725,0.405276996,-0.5712,-0.798,78.45,70.14,0.69764,0.001,298,3,1,HNO3,EIS,59.8
comp_84,N-methyl thiourea,CNC(N)=S,-6.159569391,-6.221067124,-7.777286303,-10.05896104,-0.492798205,8.7016,89.51,5.666771186,6.086676754,0.750825467,3.418751111,2.667925643,1.095219725,0.405276996,-0.5712,-0.798,78.45,70.14,0.69764,0.005,298,3,1,HNO3,EIS,83.5
comp_84,N-methyl thiourea,CNC(N)=S,-6.159569391,-6.221067124,-7.777286303,-10.05896104,-0.492798205,8.7016,89.51,5.666771186,6.086676754,0.750825467,3.418751111,2.667925643,1.095219725,0.405276996,-0.5712,-0.798,78.45,70.14,0.69764,0.01,298,3,1,HNO3,EIS,88.6
comp_84,N-methyl thiourea,CNC(N)=S,-6.159569391,-6.221067124,-7.777286303,-10.05896104,-0.492798205,8.7016,89.51,5.666771186,6.086676754,0.750825467,3.418751111,2.667925643,1.095219725,0.405276996,-0.5712,-0.798,78.45,70.14,0.69764,0.0001,298,3,1,HNO3,WL,51
comp_84,N-methyl thiourea,CNC(N)=S,-6.159569391,-6.221067124,-7.777286303,-10.05896104,-0.492798205,8.7016,89.51,5.666771186,6.086676754,0.750825467,3.418751111,2.667925643,1.095219725,0.405276996,-0.5712,-0.798,78.45,70.14,0.69764,0.001,298,3,1,HNO3,WL,60.2
comp_84,N-methyl thiourea,CNC(N)=S,-6.159569391,-6.221067124,-7.777286303,-10.05896104,-0.492798205,8.7016,89.51,5.666771186,6.086676754,0.750825467,3.418751111,2.667925643,1.095219725,0.405276996,-0.5712,-0.798,78.45,70.14,0.69764,0.005,298,3,1,HNO3,WL,81.4
comp_84,N-methyl thiourea,CNC(N)=S,-6.159569391,-6.221067124,-7.777286303,-10.05896104,-0.492798205,8.7016,89.51,5.666771186,6.086676754,0.750825467,3.418751111,2.667925643,1.095219725,0.405276996,-0.5712,-0.798,78.45,70.14,0.69764,0.01,298,3,1,HNO3,WL,86.6
comp_85,N-propyl thiourea,CCCNC(N)=S,-6.14895695,-6.204468178,-7.807490942,-9.350376542,-0.528173007,8.9805,122.79,5.620783943,6.07385268,0.790738394,3.432295537,2.641557143,1.114934489,0.404195103,0.2895,-1.368,105.97,70.14,0.51647,0.0001,298,3,1,HNO3,PDP,60.9
comp_85,N-propyl thiourea,CCCNC(N)=S,-6.14895695,-6.204468178,-7.807490942,-9.350376542,-0.528173007,8.9805,122.79,5.620783943,6.07385268,0.790738394,3.432295537,2.641557143,1.114934489,0.404195103,0.2895,-1.368,105.97,70.14,0.51647,0.001,298,3,1,HNO3,PDP,70
comp_85,N-propyl thiourea,CCCNC(N)=S,-6.14895695,-6.204468178,-7.807490942,-9.350376542,-0.528173007,8.9805,122.79,5.620783943,6.07385268,0.790738394,3.432295537,2.641557143,1.114934489,0.404195103,0.2895,-1.368,105.97,70.14,0.51647,0.005,298,3,1,HNO3,PDP,81
comp_85,N-propyl thiourea,CCCNC(N)=S,-6.14895695,-6.204468178,-7.807490942,-9.350376542,-0.528173007,8.9805,122.79,5.620783943,6.07385268,0.790738394,3.432295537,2.641557143,1.114934489,0.404195103,0.2895,-1.368,105.97,70.14,0.51647,0.01,298,3,1,HNO3,PDP,86
comp_85,N-propyl thiourea,CCCNC(N)=S,-6.14895695,-6.204468178,-7.807490942,-9.350376542,-0.528173007,8.9805,122.79,5.620783943,6.07385268,0.790738394,3.432295537,2.641557143,1.114934489,0.404195103,0.2895,-1.368,105.97,70.14,0.51647,0.0001,298,3,1,HNO3,EIS,72.4
comp_85,N-propyl thiourea,CCCNC(N)=S,-6.14895695,-6.204468178,-7.807490942,-9.350376542,-0.528173007,8.9805,122.79,5.620783943,6.07385268,0.790738394,3.432295537,2.641557143,1.114934489,0.404195103,0.2895,-1.368,105.97,70.14,0.51647,0.001,298,3,1,HNO3,EIS,79.6
comp_85,N-propyl thiourea,CCCNC(N)=S,-6.14895695,-6.204468178,-7.807490942,-9.350376542,-0.528173007,8.9805,122.79,5.620783943,6.07385268,0.790738394,3.432295537,2.641557143,1.114934489,0.404195103,0.2895,-1.368,105.97,70.14,0.51647,0.005,298,3,1,HNO3,EIS,88.5
comp_85,N-propyl thiourea,CCCNC(N)=S,-6.14895695,-6.204468178,-7.807490942,-9.350376542,-0.528173007,8.9805,122.79,5.620783943,6.07385268,0.790738394,3.432295537,2.641557143,1.114934489,0.404195103,0.2895,-1.368,105.97,70.14,0.51647,0.01,298,3,1,HNO3,EIS,92.6
comp_85,N-propyl thiourea,CCCNC(N)=S,-6.14895695,-6.204468178,-7.807490942,-9.350376542,-0.528173007,8.9805,122.79,5.620783943,6.07385268,0.790738394,3.432295537,2.641557143,1.114934489,0.404195103,0.2895,-1.368,105.97,70.14,0.51647,0.0001,298,3,1,HNO3,WL,65.4
comp_85,N-propyl thiourea,CCCNC(N)=S,-6.14895695,-6.204468178,-7.807490942,-9.350376542,-0.528173007,8.9805,122.79,5.620783943,6.07385268,0.790738394,3.432295537,2.641557143,1.114934489,0.404195103,0.2895,-1.368,105.97,70.14,0.51647,0.001,298,3,1,HNO3,WL,78.4
comp_85,N-propyl thiourea,CCCNC(N)=S,-6.14895695,-6.204468178,-7.807490942,-9.350376542,-0.528173007,8.9805,122.79,5.620783943,6.07385268,0.790738394,3.432295537,2.641557143,1.114934489,0.404195103,0.2895,-1.368,105.97,70.14,0.51647,0.005,298,3,1,HNO3,WL,86.3
comp_85,N-propyl thiourea,CCCNC(N)=S,-6.14895695,-6.204468178,-7.807490942,-9.350376542,-0.528173007,8.9805,122.79,5.620783943,6.07385268,0.790738394,3.432295537,2.641557143,1.114934489,0.404195103,0.2895,-1.368,105.97,70.14,0.51647,0.01,298,3,1,HNO3,WL,90.1
comp_86,N-allyl thiourea,C=CCNC(N)=S,-6.180522158,-6.230863223,-7.439593,-8.054842443,-0.808994513,8.7207,121.18,5.371527645,6.108890524,1.079842203,3.594366363,2.514524161,1.284484531,0.36016104,0.104,-1.307,104.49,70.14,0.52378,0.0001,298,3,1,HNO3,PDP,65
comp_86,N-allyl thiourea,C=CCNC(N)=S,-6.180522158,-6.230863223,-7.439593,-8.054842443,-0.808994513,8.7207,121.18,5.371527645,6.108890524,1.079842203,3.594366363,2.514524161,1.284484531,0.36016104,0.104,-1.307,104.49,70.14,0.52378,0.001,298,3,1,HNO3,PDP,78
comp_86,N-allyl thiourea,C=CCNC(N)=S,-6.180522158,-6.230863223,-7.439593,-8.054842443,-0.808994513,8.7207,121.18,5.371527645,6.108890524,1.079842203,3.594366363,2.514524161,1.284484531,0.36016104,0.104,-1.307,104.49,70.14,0.52378,0.005,298,3,1,HNO3,PDP,90
comp_86,N-allyl thiourea,C=CCNC(N)=S,-6.180522158,-6.230863223,-7.439593,-8.054842443,-0.808994513,8.7207,121.18,5.371527645,6.108890524,1.079842203,3.594366363,2.514524161,1.284484531,0.36016104,0.104,-1.307,104.49,70.14,0.52378,0.01,298,3,1,HNO3,PDP,92
comp_86,N-allyl thiourea,C=CCNC(N)=S,-6.180522158,-6.230863223,-7.439593,-8.054842443,-0.808994513,8.7207,121.18,5.371527645,6.108890524,1.079842203,3.594366363,2.514524161,1.284484531,0.36016104,0.104,-1.307,104.49,70.14,0.52378,0.0001,298,3,1,HNO3,EIS,73.9
comp_86,N-allyl thiourea,C=CCNC(N)=S,-6.180522158,-6.230863223,-7.439593,-8.054842443,-0.808994513,8.7207,121.18,5.371527645,6.108890524,1.079842203,3.594366363,2.514524161,1.284484531,0.36016104,0.104,-1.307,104.49,70.14,0.52378,0.001,298,3,1,HNO3,EIS,86.7
comp_86,N-allyl thiourea,C=CCNC(N)=S,-6.180522158,-6.230863223,-7.439593,-8.054842443,-0.808994513,8.7207,121.18,5.371527645,6.108890524,1.079842203,3.594366363,2.514524161,1.284484531,0.36016104,0.104,-1.307,104.49,70.14,0.52378,0.005,298,3,1,HNO3,EIS,94.5
comp_86,N-allyl thiourea,C=CCNC(N)=S,-6.180522158,-6.230863223,-7.439593,-8.054842443,-0.808994513,8.7207,121.18,5.371527645,6.108890524,1.079842203,3.594366363,2.514524161,1.284484531,0.36016104,0.104,-1.307,104.49,70.14,0.52378,0.01,298,3,1,HNO3,EIS,98
comp_86,N-allyl thiourea,C=CCNC(N)=S,-6.180522158,-6.230863223,-7.439593,-8.054842443,-0.808994513,8.7207,121.18,5.371527645,6.108890524,1.079842203,3.594366363,2.514524161,1.284484531,0.36016104,0.104,-1.307,104.49,70.14,0.52378,0.0001,298,3,1,HNO3,WL,71.3
comp_86,N-allyl thiourea,C=CCNC(N)=S,-6.180522158,-6.230863223,-7.439593,-8.054842443,-0.808994513,8.7207,121.18,5.371527645,6.108890524,1.079842203,3.594366363,2.514524161,1.284484531,0.36016104,0.104,-1.307,104.49,70.14,0.52378,0.001,298,3,1,HNO3,WL,84.7
comp_86,N-allyl thiourea,C=CCNC(N)=S,-6.180522158,-6.230863223,-7.439593,-8.054842443,-0.808994513,8.7207,121.18,5.371527645,6.108890524,1.079842203,3.594366363,2.514524161,1.284484531,0.36016104,0.104,-1.307,104.49,70.14,0.52378,0.005,298,3,1,HNO3,WL,93.5
comp_86,N-allyl thiourea,C=CCNC(N)=S,-6.180522158,-6.230863223,-7.439593,-8.054842443,-0.808994513,8.7207,121.18,5.371527645,6.108890524,1.079842203,3.594366363,2.514524161,1.284484531,0.36016104,0.104,-1.307,104.49,70.14,0.52378,0.01,298,3,1,HNO3,WL,97.8
comp_87,"3-(4-methoxyphenyl)-3,4-diphenyl-2,3-
