Repository: aveucoloap/Machine-Learning-corrosion-study

File: comp1-502_datasetQM_20220608.csv (part 9 of 61)
comp_ref,Compound,smiles,HOMO,HOMO_1,HOMO_2,HOMO_3,LUMO,Dipole,Polar,Egap,IP,EA,Electronegativity,Chemical hardness,Electrophilicity,deltaN,cLogP,cLogS,Total Surface Area,Polar Surface Area,Relative PSA,ConcInh_M,TempK,Time_H,Med_ConcM,Med_ID,Method,IE
dihydro-1,2,5-thiadiazole 1,1-dioxide",COc4ccc(C2(c1ccccc1)NS(=O)(=O)N=C2c3ccccc3)cc4,-6.417533332,-7.055368226,-7.261630534,-7.378367381,-2.255551806,9.9802,405.95,4.161981526,6.344053338,2.394707298,4.369380318,1.97467302,2.417043755,0.066147499,3.7669,-4.84,274.96,76.14,0.22385,0.000015,303,1,0.5,H2SO4,PDP,61
comp_87,"3-(4-methoxyphenyl)-3,4-diphenyl-2,3-
dihydro-1,2,5-thiadiazole 1,1-dioxide",COc4ccc(C2(c1ccccc1)NS(=O)(=O)N=C2c3ccccc3)cc4,-6.417533332,-7.055368226,-7.261630534,-7.378367381,-2.255551806,9.9802,405.95,4.161981526,6.344053338,2.394707298,4.369380318,1.97467302,2.417043755,0.066147499,3.7669,-4.84,274.96,76.14,0.22385,0.00006,303,1,0.5,H2SO4,PDP,76
comp_87,"3-(4-methoxyphenyl)-3,4-diphenyl-2,3-
dihydro-1,2,5-thiadiazole 1,1-dioxide",COc4ccc(C2(c1ccccc1)NS(=O)(=O)N=C2c3ccccc3)cc4,-6.417533332,-7.055368226,-7.261630534,-7.378367381,-2.255551806,9.9802,405.95,4.161981526,6.344053338,2.394707298,4.369380318,1.97467302,2.417043755,0.066147499,3.7669,-4.84,274.96,76.14,0.22385,0.000015,303,1,0.5,H2SO4,EIS,57.1
comp_87,"3-(4-methoxyphenyl)-3,4-diphenyl-2,3-
dihydro-1,2,5-thiadiazole 1,1-dioxide",COc4ccc(C2(c1ccccc1)NS(=O)(=O)N=C2c3ccccc3)cc4,-6.417533332,-7.055368226,-7.261630534,-7.378367381,-2.255551806,9.9802,405.95,4.161981526,6.344053338,2.394707298,4.369380318,1.97467302,2.417043755,0.066147499,3.7669,-4.84,274.96,76.14,0.22385,0.00006,303,1,0.5,H2SO4,EIS,72.2
comp_88,"4-(1,1-dioxide-3,4-diphenyl-2,3-dihydro-1,2,5-thiadiazol-3-yl)-N,N-dimethylaniline",CN(C)c4ccc(C2(c1ccccc1)NS(=O)(=O)N=C2c3ccccc3)cc4,-5.488264492,-7.039585622,-7.085572865,-7.315781192,-2.015547379,12.3984,440.99,3.472717113,5.346000099,2.144441457,3.745220778,1.600779321,2.190601555,0.471507354,3.7333,-4.858,287.52,70.15,0.19164,0.000015,303,1,0.5,H2SO4,PDP,67
comp_88,"4-(1,1-dioxide-3,4-diphenyl-2,3-dihydro-1,2,5-thiadiazol-3-yl)-N,N-dimethylaniline",CN(C)c4ccc(C2(c1ccccc1)NS(=O)(=O)N=C2c3ccccc3)cc4,-5.488264492,-7.039585622,-7.085572865,-7.315781192,-2.015547379,12.3984,440.99,3.472717113,5.346000099,2.144441457,3.745220778,1.600779321,2.190601555,0.471507354,3.7333,-4.858,287.52,70.15,0.19164,0.00006,303,1,0.5,H2SO4,PDP,82
comp_88,"4-(1,1-dioxide-3,4-diphenyl-2,3-dihydro-1,2,5-thiadiazol-3-yl)-N,N-dimethylaniline",CN(C)c4ccc(C2(c1ccccc1)NS(=O)(=O)N=C2c3ccccc3)cc4,-5.488264492,-7.039585622,-7.085572865,-7.315781192,-2.015547379,12.3984,440.99,3.472717113,5.346000099,2.144441457,3.745220778,1.600779321,2.190601555,0.471507354,3.7333,-4.858,287.52,70.15,0.19164,0.000015,303,1,0.5,H2SO4,EIS,25.1
comp_88,"4-(1,1-dioxide-3,4-diphenyl-2,3-dihydro-1,2,5-thiadiazol-3-yl)-N,N-dimethylaniline",CN(C)c4ccc(C2(c1ccccc1)NS(=O)(=O)N=C2c3ccccc3)cc4,-5.488264492,-7.039585622,-7.085572865,-7.315781192,-2.015547379,12.3984,440.99,3.472717113,5.346000099,2.144441457,3.745220778,1.600779321,2.190601555,0.471507354,3.7333,-4.858,287.52,70.15,0.19164,0.00006,303,1,0.5,H2SO4,EIS,60.7
comp_89,"1-(4,5-dihydro-3-phenylpyridine-1-yl)-2-(1H-1,2,4-triazole-1-yl)ethyl ketone",O=C(Cn1cncn1)N3CCC(c2ccccc2)=N3,-6.337531857,-7.393605757,-7.552520253,-7.89756063,-2.060446167,7.8031,280.78,4.27708569,6.231598121,2.215038297,4.223318209,2.008279912,2.220359894,0.137770532,0.5892,-2.303,198.54,63.38,0.28664,0.00001,298,0.5,1,HCl,PDP,0.4075
comp_89,"1-(4,5-dihydro-3-phenylpyridine-1-yl)-2-(1H-1,2,4-triazole-1-yl)ethyl ketone",O=C(Cn1cncn1)N3CCC(c2ccccc2)=N3,-6.337531857,-7.393605757,-7.552520253,-7.89756063,-2.060446167,7.8031,280.78,4.27708569,6.231598121,2.215038297,4.223318209,2.008279912,2.220359894,0.137770532,0.5892,-2.303,198.54,63.38,0.28664,0.000032,298,0.5,1,HCl,PDP,64.92
comp_89,"1-(4,5-dihydro-3-phenylpyridine-1-yl)-2-(1H-1,2,4-triazole-1-yl)ethyl ketone",O=C(Cn1cncn1)N3CCC(c2ccccc2)=N3,-6.337531857,-7.393605757,-7.552520253,-7.89756063,-2.060446167,7.8031,280.78,4.27708569,6.231598121,2.215038297,4.223318209,2.008279912,2.220359894,0.137770532,0.5892,-2.303,198.54,63.38,0.28664,0.0001,298,0.5,1,HCl,PDP,93.82
comp_89,"1-(4,5-dihydro-3-phenylpyridine-1-yl)-2-(1H-1,2,4-triazole-1-yl)ethyl ketone",O=C(Cn1cncn1)N3CCC(c2ccccc2)=N3,-6.337531857,-7.393605757,-7.552520253,-7.89756063,-2.060446167,7.8031,280.78,4.27708569,6.231598121,2.215038297,4.223318209,2.008279912,2.220359894,0.137770532,0.5892,-2.303,198.54,63.38,0.28664,0.00032,298,0.5,1,HCl,PDP,94.21
comp_89,"1-(4,5-dihydro-3-phenylpyridine-1-yl)-2-(1H-1,2,4-triazole-1-yl)ethyl ketone",O=C(Cn1cncn1)N3CCC(c2ccccc2)=N3,-6.337531857,-7.393605757,-7.552520253,-7.89756063,-2.060446167,7.8031,280.78,4.27708569,6.231598121,2.215038297,4.223318209,2.008279912,2.220359894,0.137770532,0.5892,-2.303,198.54,63.38,0.28664,0.001,298,0.5,1,HCl,PDP,96.46
comp_89,"1-(4,5-dihydro-3-phenylpyridine-1-yl)-2-(1H-1,2,4-triazole-1-yl)ethyl ketone",O=C(Cn1cncn1)N3CCC(c2ccccc2)=N3,-6.337531857,-7.393605757,-7.552520253,-7.89756063,-2.060446167,7.8031,280.78,4.27708569,6.231598121,2.215038297,4.223318209,2.008279912,2.220359894,0.137770532,0.5892,-2.303,198.54,63.38,0.28664,0.00001,298,0.5,1,HCl,EIS,17.7
comp_89,"1-(4,5-dihydro-3-phenylpyridine-1-yl)-2-(1H-1,2,4-triazole-1-yl)ethyl ketone",O=C(Cn1cncn1)N3CCC(c2ccccc2)=N3,-6.337531857,-7.393605757,-7.552520253,-7.89756063,-2.060446167,7.8031,280.78,4.27708569,6.231598121,2.215038297,4.223318209,2.008279912,2.220359894,0.137770532,0.5892,-2.303,198.54,63.38,0.28664,0.000032,298,0.5,1,HCl,EIS,34.77
comp_89,"1-(4,5-dihydro-3-phenylpyridine-1-yl)-2-(1H-1,2,4-triazole-1-yl)ethyl ketone",O=C(Cn1cncn1)N3CCC(c2ccccc2)=N3,-6.337531857,-7.393605757,-7.552520253,-7.89756063,-2.060446167,7.8031,280.78,4.27708569,6.231598121,2.215038297,4.223318209,2.008279912,2.220359894,0.137770532,0.5892,-2.303,198.54,63.38,0.28664,0.0001,298,0.5,1,HCl,EIS,87.24
comp_89,"1-(4,5-dihydro-3-phenylpyridine-1-yl)-2-(1H-1,2,4-triazole-1-yl)ethyl ketone",O=C(Cn1cncn1)N3CCC(c2ccccc2)=N3,-6.337531857,-7.393605757,-7.552520253,-7.89756063,-2.060446167,7.8031,280.78,4.27708569,6.231598121,2.215038297,4.223318209,2.008279912,2.220359894,0.137770532,0.5892,-2.303,198.54,63.38,0.28664,0.00032,298,0.5,1,HCl,EIS,91.57
comp_89,"1-(4,5-dihydro-3-phenylpyridine-1-yl)-2-(1H-1,2,4-triazole-1-yl)ethyl ketone",O=C(Cn1cncn1)N3CCC(c2ccccc2)=N3,-6.337531857,-7.393605757,-7.552520253,-7.89756063,-2.060446167,7.8031,280.78,4.27708569,6.231598121,2.215038297,4.223318209,2.008279912,2.220359894,0.137770532,0.5892,-2.303,198.54,63.38,0.28664,0.001,298,0.5,1,HCl,EIS,95.59
comp_89,"1-(4,5-dihydro-3-phenylpyridine-1-yl)-2-(1H-1,2,4-triazole-1-yl)ethyl ketone",O=C(Cn1cncn1)N3CCC(c2ccccc2)=N3,-6.337531857,-7.393605757,-7.552520253,-7.89756063,-2.060446167,7.8031,280.78,4.27708569,6.231598121,2.215038297,4.223318209,2.008279912,2.220359894,0.137770532,0.5892,-2.303,198.54,63.38,0.28664,0.00001,298,3,1,HCl,WL,37.6
comp_89,"1-(4,5-dihydro-3-phenylpyridine-1-yl)-2-(1H-1,2,4-triazole-1-yl)ethyl ketone",O=C(Cn1cncn1)N3CCC(c2ccccc2)=N3,-6.337531857,-7.393605757,-7.552520253,-7.89756063,-2.060446167,7.8031,280.78,4.27708569,6.231598121,2.215038297,4.223318209,2.008279912,2.220359894,0.137770532,0.5892,-2.303,198.54,63.38,0.28664,0.000032,298,3,1,HCl,WL,74.41
comp_89,"1-(4,5-dihydro-3-phenylpyridine-1-yl)-2-(1H-1,2,4-triazole-1-yl)ethyl ketone",O=C(Cn1cncn1)N3CCC(c2ccccc2)=N3,-6.337531857,-7.393605757,-7.552520253,-7.89756063,-2.060446167,7.8031,280.78,4.27708569,6.231598121,2.215038297,4.223318209,2.008279912,2.220359894,0.137770532,0.5892,-2.303,198.54,63.38,0.28664,0.0001,298,3,1,HCl,WL,74.91
comp_89,"1-(4,5-dihydro-3-phenylpyridine-1-yl)-2-(1H-1,2,4-triazole-1-yl)ethyl ketone",O=C(Cn1cncn1)N3CCC(c2ccccc2)=N3,-6.337531857,-7.393605757,-7.552520253,-7.89756063,-2.060446167,7.8031,280.78,4.27708569,6.231598121,2.215038297,4.223318209,2.008279912,2.220359894,0.137770532,0.5892,-2.303,198.54,63.38,0.28664,0.00032,298,3,1,HCl,WL,83.13
comp_89,"1-(4,5-dihydro-3-phenylpyridine-1-yl)-2-(1H-1,2,4-triazole-1-yl)ethyl ketone",O=C(Cn1cncn1)N3CCC(c2ccccc2)=N3,-6.337531857,-7.393605757,-7.552520253,-7.89756063,-2.060446167,7.8031,280.78,4.27708569,6.231598121,2.215038297,4.223318209,2.008279912,2.220359894,0.137770532,0.5892,-2.303,198.54,63.38,0.28664,0.001,298,3,1,HCl,WL,90.9
comp_90,piperidine,C1CCNCC1,-6.382974872,-8.489952509,-8.516347553,-8.956083555,-0.216874748,1.5751,91.12,6.166100123,6.429128866,0.828731612,3.628930239,2.800198627,1.175732192,0.311074276,0.7445,-1.125,80.26,12.03,0.14279,0.0001,298,1,0.1,HClO4,PDP,58.11
comp_90,piperidine,C1CCNCC1,-6.382974872,-8.489952509,-8.516347553,-8.956083555,-0.216874748,1.5751,91.12,6.166100123,6.429128866,0.828731612,3.628930239,2.800198627,1.175732192,0.311074276,0.7445,-1.125,80.26,12.03,0.14279,0.001,298,1,0.1,HClO4,PDP,68.9
comp_90,piperidine,C1CCNCC1,-6.382974872,-8.489952509,-8.516347553,-8.956083555,-0.216874748,1.5751,91.12,6.166100123,6.429128866,0.828731612,3.628930239,2.800198627,1.175732192,0.311074276,0.7445,-1.125,80.26,12.03,0.14279,0.005,298,1,0.1,HClO4,PDP,76.86
comp_90,piperidine,C1CCNCC1,-6.382974872,-8.489952509,-8.516347553,-8.956083555,-0.216874748,1.5751,91.12,6.166100123,6.429128866,0.828731612,3.628930239,2.800198627,1.175732192,0.311074276,0.7445,-1.125,80.26,12.03,0.14279,0.01,298,1,0.1,HClO4,PDP,81.79
comp_90,piperidine,C1CCNCC1,-6.382974872,-8.489952509,-8.516347553,-8.956083555,-0.216874748,1.5751,91.12,6.166100123,6.429128866,0.828731612,3.628930239,2.800198627,1.175732192,0.311074276,0.7445,-1.125,80.26,12.03,0.14279,0.0001,298,1,0.1,HClO4,EIS,59.8
comp_90,piperidine,C1CCNCC1,-6.382974872,-8.489952509,-8.516347553,-8.956083555,-0.216874748,1.5751,91.12,6.166100123,6.429128866,0.828731612,3.628930239,2.800198627,1.175732192,0.311074276,0.7445,-1.125,80.26,12.03,0.14279,0.001,298,1,0.1,HClO4,EIS,62.8
comp_90,piperidine,C1CCNCC1,-6.382974872,-8.489952509,-8.516347553,-8.956083555,-0.216874748,1.5751,91.12,6.166100123,6.429128866,0.828731612,3.628930239,2.800198627,1.175732192,0.311074276,0.7445,-1.125,80.26,12.03,0.14279,0.005,298,1,0.1,HClO4,EIS,71.4
comp_90,piperidine,C1CCNCC1,-6.382974872,-8.489952509,-8.516347553,-8.956083555,-0.216874748,1.5751,91.12,6.166100123,6.429128866,0.828731612,3.628930239,2.800198627,1.175732192,0.311074276,0.7445,-1.125,80.26,12.03,0.14279,0.01,298,1,0.1,HClO4,EIS,77.7
comp_91,2-methylpiperidine,CC1CCCCN1,-6.397396906,-8.379746394,-8.501653405,-8.955811441,-0.180683605,1.5427,108.67,6.216713302,6.435293007,0.808592628,3.621942817,2.813350189,1.165733813,0.312103764,1.0692,-1.503,91.26,12.03,0.12558,0.0001,298,1,0.1,HClO4,PDP,54.75
comp_91,2-methylpiperidine,CC1CCCCN1,-6.397396906,-8.379746394,-8.501653405,-8.955811441,-0.180683605,1.5427,108.67,6.216713302,6.435293007,0.808592628,3.621942817,2.813350189,1.165733813,0.312103764,1.0692,-1.503,91.26,12.03,0.12558,0.001,298,1,0.1,HClO4,PDP,67.29
comp_91,2-methylpiperidine,CC1CCCCN1,-6.397396906,-8.379746394,-8.501653405,-8.955811441,-0.180683605,1.5427,108.67,6.216713302,6.435293007,0.808592628,3.621942817,2.813350189,1.165733813,0.312103764,1.0692,-1.503,91.26,12.03,0.12558,0.005,298,1,0.1,HClO4,PDP,72.43
comp_91,2-methylpiperidine,CC1CCCCN1,-6.397396906,-8.379746394,-8.501653405,-8.955811441,-0.180683605,1.5427,108.67,6.216713302,6.435293007,0.808592628,3.621942817,2.813350189,1.165733813,0.312103764,1.0692,-1.503,91.26,12.03,0.12558,0.01,298,1,0.1,HClO4,PDP,81.08
comp_91,2-methylpiperidine,CC1CCCCN1,-6.397396906,-8.379746394,-8.501653405,-8.955811441,-0.180683605,1.5427,108.67,6.216713302,6.435293007,0.808592628,3.621942817,2.813350189,1.165733813,0.312103764,1.0692,-1.503,91.26,12.03,0.12558,0.0001,298,1,0.1,HClO4,EIS,59.7
comp_91,2-methylpiperidine,CC1CCCCN1,-6.397396906,-8.379746394,-8.501653405,-8.955811441,-0.180683605,1.5427,108.67,6.216713302,6.435293007,0.808592628,3.621942817,2.813350189,1.165733813,0.312103764,1.0692,-1.503,91.26,12.03,0.12558,0.001,298,1,0.1,HClO4,EIS,61.1
comp_91,2-methylpiperidine,CC1CCCCN1,-6.397396906,-8.379746394,-8.501653405,-8.955811441,-0.180683605,1.5427,108.67,6.216713302,6.435293007,0.808592628,3.621942817,2.813350189,1.165733813,0.312103764,1.0692,-1.503,91.26,12.03,0.12558,0.005,298,1,0.1,HClO4,EIS,69.2
comp_91,2-methylpiperidine,CC1CCCCN1,-6.397396906,-8.379746394,-8.501653405,-8.955811441,-0.180683605,1.5427,108.67,6.216713302,6.435293007,0.808592628,3.621942817,2.813350189,1.165733813,0.312103764,1.0692,-1.503,91.26,12.03,0.12558,0.01,298,1,0.1,HClO4,EIS,75.8
comp_92,3-methylpiperidine,CC1CCCNC1,-6.385968124,-8.332126469,-8.431992256,-8.890232,-0.182588402,1.5022,107.98,6.203379722,6.43628459,0.819058808,3.627671699,2.808612891,1.171396919,0.310590436,1.0138,-1.285,91.26,12.03,0.12558,0.0001,298,1,0.1,HClO4,PDP,48.31
comp_92,3-methylpiperidine,CC1CCCNC1,-6.385968124,-8.332126469,-8.431992256,-8.890232,-0.182588402,1.5022,107.98,6.203379722,6.43628459,0.819058808,3.627671699,2.808612891,1.171396919,0.310590436,1.0138,-1.285,91.26,12.03,0.12558,0.001,298,1,0.1,HClO4,PDP,63.5
comp_92,3-methylpiperidine,CC1CCCNC1,-6.385968124,-8.332126469,-8.431992256,-8.890232,-0.182588402,1.5022,107.98,6.203379722,6.43628459,0.819058808,3.627671699,2.808612891,1.171396919,0.310590436,1.0138,-1.285,91.26,12.03,0.12558,0.005,298,1,0.1,HClO4,PDP,66.17
comp_92,3-methylpiperidine,CC1CCCNC1,-6.385968124,-8.332126469,-8.431992256,-8.890232,-0.182588402,1.5022,107.98,6.203379722,6.43628459,0.819058808,3.627671699,2.808612891,1.171396919,0.310590436,1.0138,-1.285,91.26,12.03,0.12558,0.01,298,1,0.1,HClO4,PDP,80.31
comp_92,3-methylpiperidine,CC1CCCNC1,-6.385968124,-8.332126469,-8.431992256,-8.890232,-0.182588402,1.5022,107.98,6.203379722,6.43628459,0.819058808,3.627671699,2.808612891,1.171396919,0.310590436,1.0138,-1.285,91.26,12.03,0.12558,0.0001,298,1,0.1,HClO4,EIS,44.4
comp_92,3-methylpiperidine,CC1CCCNC1,-6.385968124,-8.332126469,-8.431992256,-8.890232,-0.182588402,1.5022,107.98,6.203379722,6.43628459,0.819058808,3.627671699,2.808612891,1.171396919,0.310590436,1.0138,-1.285,91.26,12.03,0.12558,0.001,298,1,0.1,HClO4,EIS,61.9
comp_92,3-methylpiperidine,CC1CCCNC1,-6.385968124,-8.332126469,-8.431992256,-8.890232,-0.182588402,1.5022,107.98,6.203379722,6.43628459,0.819058808,3.627671699,2.808612891,1.171396919,0.310590436,1.0138,-1.285,91.26,12.03,0.12558,0.005,298,1,0.1,HClO4,EIS,64.9
comp_92,3-methylpiperidine,CC1CCCNC1,-6.385968124,-8.332126469,-8.431992256,-8.890232,-0.182588402,1.5022,107.98,6.203379722,6.43628459,0.819058808,3.627671699,2.808612891,1.171396919,0.310590436,1.0138,-1.285,91.26,12.03,0.12558,0.01,298,1,0.1,HClO4,EIS,70.9
comp_93,"cis-2,6-dimethylpiperidine",CC1CCCC(C)N1,-6.098887999,-8.23008377,-8.489136167,-8.97758055,-0.202996941,1.7809,123.94,5.895891058,6.124245828,0.803970366,3.464108097,2.660137731,1.127765375,0.389412883,1.3939,-1.881,102.26,12.03,0.11207,0.0001,298,1,0.1,HClO4,PDP,52.61
comp_93,"cis-2,6-dimethylpiperidine",CC1CCCC(C)N1,-6.098887999,-8.23008377,-8.489136167,-8.97758055,-0.202996941,1.7809,123.94,5.895891058,6.124245828,0.803970366,3.464108097,2.660137731,1.127765375,0.389412883,1.3939,-1.881,102.26,12.03,0.11207,0.001,298,1,0.1,HClO4,PDP,64.4
comp_93,"cis-2,6-dimethylpiperidine",CC1CCCC(C)N1,-6.098887999,-8.23008377,-8.489136167,-8.97758055,-0.202996941,1.7809,123.94,5.895891058,6.124245828,0.803970366,3.464108097,2.660137731,1.127765375,0.389412883,1.3939,-1.881,102.26,12.03,0.11207,0.005,298,1,0.1,HClO4,PDP,70.98
comp_93,"cis-2,6-dimethylpiperidine",CC1CCCC(C)N1,-6.098887999,-8.23008377,-8.489136167,-8.97758055,-0.202996941,1.7809,123.94,5.895891058,6.124245828,0.803970366,3.464108097,2.660137731,1.127765375,0.389412883,1.3939,-1.881,102.26,12.03,0.11207,0.01,298,1,0.1,HClO4,PDP,80.85
comp_93,"cis-2,6-dimethylpiperidine",CC1CCCC(C)N1,-6.098887999,-8.23008377,-8.489136167,-8.97758055,-0.202996941,1.7809,123.94,5.895891058,6.124245828,0.803970366,3.464108097,2.660137731,1.127765375,0.389412883,1.3939,-1.881,102.26,12.03,0.11207,0.0001,298,1,0.1,HClO4,EIS,46.8
comp_93,"cis-2,6-dimethylpiperidine",CC1CCCC(C)N1,-6.098887999,-8.23008377,-8.489136167,-8.97758055,-0.202996941,1.7809,123.94,5.895891058,6.124245828,0.803970366,3.464108097,2.660137731,1.127765375,0.389412883,1.3939,-1.881,102.26,12.03,0.11207,0.001,298,1,0.1,HClO4,EIS,60.9
comp_93,"cis-2,6-dimethylpiperidine",CC1CCCC(C)N1,-6.098887999,-8.23008377,-8.489136167,-8.97758055,-0.202996941,1.7809,123.94,5.895891058,6.124245828,0.803970366,3.464108097,2.660137731,1.127765375,0.389412883,1.3939,-1.881,102.26,12.03,0.11207,0.005,298,1,0.1,HClO4,EIS,67.2
comp_93,"cis-2,6-dimethylpiperidine",CC1CCCC(C)N1,-6.098887999,-8.23008377,-8.489136167,-8.97758055,-0.202996941,1.7809,123.94,5.895891058,6.124245828,0.803970366,3.464108097,2.660137731,1.127765375,0.389412883,1.3939,-1.881,102.26,12.03,0.11207,0.01,298,1,0.1,HClO4,EIS,73.7
comp_94,"3,5-dimethylpiperidine",CC1CNCC(C)C1,-6.138072396,-8.232532795,-8.294846869,-8.914994362,-0.272113862,1.8043,123.39,5.865958533,6.169532949,0.890226787,3.529879868,2.639653081,1.180084229,0.367518042,1.2831,-1.445,102.26,12.03,0.11207,0.0001,298,1,0.1,HClO4,PDP,46.05
comp_94,"3,5-dimethylpiperidine",CC1CNCC(C)C1,-6.138072396,-8.232532795,-8.294846869,-8.914994362,-0.272113862,1.8043,123.39,5.865958533,6.169532949,0.890226787,3.529879868,2.639653081,1.180084229,0.367518042,1.2831,-1.445,102.26,12.03,0.11207,0.001,298,1,0.1,HClO4,PDP,58.96
comp_94,"3,5-dimethylpiperidine",CC1CNCC(C)C1,-6.138072396,-8.232532795,-8.294846869,-8.914994362,-0.272113862,1.8043,123.39,5.865958533,6.169532949,0.890226787,3.529879868,2.639653081,1.180084229,0.367518042,1.2831,-1.445,102.26,12.03,0.11207,0.005,298,1,0.1,HClO4,PDP,64.24
comp_94,"3,5-dimethylpiperidine",CC1CNCC(C)C1,-6.138072396,-8.232532795,-8.294846869,-8.914994362,-0.272113862,1.8043,123.39,5.865958533,6.169532949,0.890226787,3.529879868,2.639653081,1.180084229,0.367518042,1.2831,-1.445,102.26,12.03,0.11207,0.01,298,1,0.1,HClO4,PDP,76.65
comp_94,"3,5-dimethylpiperidine",CC1CNCC(C)C1,-6.138072396,-8.232532795,-8.294846869,-8.914994362,-0.272113862,1.8043,123.39,5.865958533,6.169532949,0.890226787,3.529879868,2.639653081,1.180084229,0.367518042,1.2831,-1.445,102.26,12.03,0.11207,0.0001,298,1,0.1,HClO4,EIS,43.7
comp_94,"3,5-dimethylpiperidine",CC1CNCC(C)C1,-6.138072396,-8.232532795,-8.294846869,-8.914994362,-0.272113862,1.8043,123.39,5.865958533,6.169532949,0.890226787,3.529879868,2.639653081,1.180084229,0.367518042,1.2831,-1.445,102.26,12.03,0.11207,0.001,298,1,0.1,HClO4,EIS,58.2
comp_94,"3,5-dimethylpiperidine",CC1CNCC(C)C1,-6.138072396,-8.232532795,-8.294846869,-8.914994362,-0.272113862,1.8043,123.39,5.865958533,6.169532949,0.890226787,3.529879868,2.639653081,1.180084229,0.367518042,1.2831,-1.445,102.26,12.03,0.11207,0.005,298,1,0.1,HClO4,EIS,63.5
comp_94,"3,5-dimethylpiperidine",CC1CNCC(C)C1,-6.138072396,-8.232532795,-8.294846869,-8.914994362,-0.272113862,1.8043,123.39,5.865958533,6.169532949,0.890226787,3.529879868,2.639653081,1.180084229,0.367518042,1.2831,-1.445,102.26,12.03,0.11207,0.01,298,1,0.1,HClO4,EIS,68.9
comp_95,3-hydroxy piperidine,OC1CCCNC1,-6.258074609,-7.77429305,-8.72043295,-8.836353456,-0.264766788,3.3507,95.23,5.993307821,6.309287526,0.882403214,3.59584537,2.713442156,1.191300863,0.333213158,-0.1076,-0.726,85.35,32.26,0.28776,0.0001,298,1,0.1,HClO4,PDP,38.18
comp_95,3-hydroxy piperidine,OC1CCCNC1,-6.258074609,-7.77429305,-8.72043295,-8.836353456,-0.264766788,3.3507,95.23,5.993307821,6.309287526,0.882403214,3.59584537,2.713442156,1.191300863,0.333213158,-0.1076,-0.726,85.35,32.26,0.28776,0.001,298,1,0.1,HClO4,PDP,43.65
comp_95,3-hydroxy piperidine,OC1CCCNC1,-6.258074609,-7.77429305,-8.72043295,-8.836353456,-0.264766788,3.3507,95.23,5.993307821,6.309287526,0.882403214,3.59584537,2.713442156,1.191300863,0.333213158,-0.1076,-0.726,85.35,32.26,0.28776,0.005,298,1,0.1,HClO4,PDP,52.42
comp_95,3-hydroxy piperidine,OC1CCCNC1,-6.258074609,-7.77429305,-8.72043295,-8.836353456,-0.264766788,3.3507,95.23,5.993307821,6.309287526,0.882403214,3.59584537,2.713442156,1.191300863,0.333213158,-0.1076,-0.726,85.35,32.26,0.28776,0.01,298,1,0.1,HClO4,PDP,73.47
comp_95,3-hydroxy piperidine,OC1CCCNC1,-6.258074609,-7.77429305,-8.72043295,-8.836353456,-0.264766788,3.3507,95.23,5.993307821,6.309287526,0.882403214,3.59584537,2.713442156,1.191300863,0.333213158,-0.1076,-0.726,85.35,32.26,0.28776,0.0001,298,1,0.1,HClO4,EIS,13.7
comp_95,3-hydroxy piperidine,OC1CCCNC1,-6.258074609,-7.77429305,-8.72043295,-8.836353456,-0.264766788,3.3507,95.23,5.993307821,6.309287526,0.882403214,3.59584537,2.713442156,1.191300863,0.333213158,-0.1076,-0.726,85.35,32.26,0.28776,0.001,298,1,0.1,HClO4,EIS,42.6
comp_95,3-hydroxy piperidine,OC1CCCNC1,-6.258074609,-7.77429305,-8.72043295,-8.836353456,-0.264766788,3.3507,95.23,5.993307821,6.309287526,0.882403214,3.59584537,2.713442156,1.191300863,0.333213158,-0.1076,-0.726,85.35,32.26,0.28776,0.005,298,1,0.1,HClO4,EIS,57.9
comp_95,3-hydroxy piperidine,OC1CCCNC1,-6.258074609,-7.77429305,-8.72043295,-8.836353456,-0.264766788,3.3507,95.23,5.993307821,6.309287526,0.882403214,3.59584537,2.713442156,1.191300863,0.333213158,-0.1076,-0.726,85.35,32.26,0.28776,0.01,298,1,0.1,HClO4,EIS,70.8
comp_96,4-hydroxypiperidine,OC1CCNCC1,-6.464336917,-7.67143401,-8.572403009,-9.268198155,-0.207078649,3.2703,97.25,6.257258267,6.515081063,0.843287717,3.67918439,2.835896673,1.193308443,0.28943777,-0.1076,-0.726,85.35,32.26,0.28776,0.0001,298,1,0.1,HClO4,PDP,56.69
comp_96,4-hydroxypiperidine,OC1CCNCC1,-6.464336917,-7.67143401,-8.572403009,-9.268198155,-0.207078649,3.2703,97.25,6.257258267,6.515081063,0.843287717,3.67918439,2.835896673,1.193308443,0.28943777,-0.1076,-0.726,85.35,32.26,0.28776,0.001,298,1,0.1,HClO4,PDP,65.82
comp_96,4-hydroxypiperidine,OC1CCNCC1,-6.464336917,-7.67143401,-8.572403009,-9.268198155,-0.207078649,3.2703,97.25,6.257258267,6.515081063,0.843287717,3.67918439,2.835896673,1.193308443,0.28943777,-0.1076,-0.726,85.35,32.26,0.28776,0.005,298,1,0.1,HClO4,PDP,79.14
comp_96,4-hydroxypiperidine,OC1CCNCC1,-6.464336917,-7.67143401,-8.572403009,-9.268198155,-0.207078649,3.2703,97.25,6.257258267,6.515081063,0.843287717,3.67918439,2.835896673,1.193308443,0.28943777,-0.1076,-0.726,85.35,32.26,0.28776,0.01,298,1,0.1,HClO4,PDP,82.26
comp_96,4-hydroxypiperidine,OC1CCNCC1,-6.464336917,-7.67143401,-8.572403009,-9.268198155,-0.207078649,3.2703,97.25,6.257258267,6.515081063,0.843287717,3.67918439,2.835896673,1.193308443,0.28943777,-0.1076,-0.726,85.35,32.26,0.28776,0.0001,298,1,0.1,HClO4,EIS,64.6
comp_96,4-hydroxypiperidine,OC1CCNCC1,-6.464336917,-7.67143401,-8.572403009,-9.268198155,-0.207078649,3.2703,97.25,6.257258267,6.515081063,0.843287717,3.67918439,2.835896673,1.193308443,0.28943777,-0.1076,-0.726,85.35,32.26,0.28776,0.001,298,1,0.1,HClO4,EIS,68.3
comp_96,4-hydroxypiperidine,OC1CCNCC1,-6.464336917,-7.67143401,-8.572403009,-9.268198155,-0.207078649,3.2703,97.25,6.257258267,6.515081063,0.843287717,3.67918439,2.835896673,1.193308443,0.28943777,-0.1076,-0.726,85.35,32.26,0.28776,0.005,298,1,0.1,HClO4,EIS,76.6
comp_96,4-hydroxypiperidine,OC1CCNCC1,-6.464336917,-7.67143401,-8.572403009,-9.268198155,-0.207078649,3.2703,97.25,6.257258267,6.515081063,0.843287717,3.67918439,2.835896673,1.193308443,0.28943777,-0.1076,-0.726,85.35,32.26,0.28776,0.01,298,1,0.1,HClO4,EIS,80.7
comp_97,4-aminopiperidine,NC1CCNCC1,-6.401478614,-6.903528691,-8.545463737,-8.859483134,-0.21769109,3.3993,104.67,6.183787524,6.420907408,0.835241746,3.628074577,2.792832831,1.178277213,0.312201079,-0.5054,-0.802,87.52,38.05,0.30542,0.0001,298,1,0.1,HClO4,PDP,50.82
comp_97,4-aminopiperidine,NC1CCNCC1,-6.401478614,-6.903528691,-8.545463737,-8.859483134,-0.21769109,3.3993,104.67,6.183787524,6.420907408,0.835241746,3.628074577,2.792832831,1.178277213,0.312201079,-0.5054,-0.802,87.52,38.05,0.30542,0.001,298,1,0.1,HClO4,PDP,63.54
comp_97,4-aminopiperidine,NC1CCNCC1,-6.401478614,-6.903528691,-8.545463737,-8.859483134,-0.21769109,3.3993,104.67,6.183787524,6.420907408,0.835241746,3.628074577,2.792832831,1.178277213,0.312201079,-0.5054,-0.802,87.52,38.05,0.30542,0.005,298,1,0.1,HClO4,PDP,68.27
comp_97,4-aminopiperidine,NC1CCNCC1,-6.401478614,-6.903528691,-8.545463737,-8.859483134,-0.21769109,3.3993,104.67,6.183787524,6.420907408,0.835241746,3.628074577,2.792832831,1.178277213,0.312201079,-0.5054,-0.802,87.52,38.05,0.30542,0.01,298,1,0.1,HClO4,PDP,80.18
comp_97,4-aminopiperidine,NC1CCNCC1,-6.401478614,-6.903528691,-8.545463737,-8.859483134,-0.21769109,3.3993,104.67,6.183787524,6.420907408,0.835241746,3.628074577,2.792832831,1.178277213,0.312201079,-0.5054,-0.802,87.52,38.05,0.30542,0.0001,298,1,0.1,HClO4,EIS,61.5
comp_97,4-aminopiperidine,NC1CCNCC1,-6.401478614,-6.903528691,-8.545463737,-8.859483134,-0.21769109,3.3993,104.67,6.183787524,6.420907408,0.835241746,3.628074577,2.792832831,1.178277213,0.312201079,-0.5054,-0.802,87.52,38.05,0.30542,0.001,298,1,0.1,HClO4,EIS,64.4
comp_97,4-aminopiperidine,NC1CCNCC1,-6.401478614,-6.903528691,-8.545463737,-8.859483134,-0.21769109,3.3993,104.67,6.183787524,6.420907408,0.835241746,3.628074577,2.792832831,1.178277213,0.312201079,-0.5054,-0.802,87.52,38.05,0.30542,0.005,298,1,0.1,HClO4,EIS,69.5
comp_97,4-aminopiperidine,NC1CCNCC1,-6.401478614,-6.903528691,-8.545463737,-8.859483134,-0.21769109,3.3993,104.67,6.183787524,6.420907408,0.835241746,3.628074577,2.792832831,1.178277213,0.312201079,-0.5054,-0.802,87.52,38.05,0.30542,0.01,298,1,0.1,HClO4,EIS,76.1
comp_98,piperazine,C1CNCCN1,-6.455085045,-6.57726417,-9.031731209,-9.135406591,-0.241909224,0.0025,88.54,6.213175822,6.365288477,0.737489548,3.551389013,2.813899465,1.120541448,0.337116162,-0.563,-0.1,77.96,24.06,0.294,0.0001,298,1,0.1,HClO4,PDP,51.28
comp_98,piperazine,C1CNCCN1,-6.455085045,-6.57726417,-9.031731209,-9.135406591,-0.241909224,0.0025,88.54,6.213175822,6.365288477,0.737489548,3.551389013,2.813899465,1.120541448,0.337116162,-0.563,-0.1,77.96,24.06,0.294,0.001,298,1,0.1,HClO4,PDP,62.03
comp_98,piperazine,C1CNCCN1,-6.455085045,-6.57726417,-9.031731209,-9.135406591,-0.241909224,0.0025,88.54,6.213175822,6.365288477,0.737489548,3.551389013,2.813899465,1.120541448,0.337116162,-0.563,-0.1,77.96,24.06,0.294,0.005,298,1,0.1,HClO4,PDP,66.68
comp_98,piperazine,C1CNCCN1,-6.455085045,-6.57726417,-9.031731209,-9.135406591,-0.241909224,0.0025,88.54,6.213175822,6.365288477,0.737489548,3.551389013,2.813899465,1.120541448,0.337116162,-0.563,-0.1,77.96,24.06,0.294,0.01,298,1,0.1,HClO4,PDP,88.38
comp_98,piperazine,C1CNCCN1,-6.455085045,-6.57726417,-9.031731209,-9.135406591,-0.241909224,0.0025,88.54,6.213175822,6.365288477,0.737489548,3.551389013,2.813899465,1.120541448,0.337116162,-0.563,-0.1,77.96,24.06,0.294,0.0001,298,1,0.1,HClO4,EIS,55.9
comp_98,piperazine,C1CNCCN1,-6.455085045,-6.57726417,-9.031731209,-9.135406591,-0.241909224,0.0025,88.54,6.213175822,6.365288477,0.737489548,3.551389013,2.813899465,1.120541448,0.337116162,-0.563,-0.1,77.96,24.06,0.294,0.001,298,1,0.1,HClO4,EIS,65.3
comp_98,piperazine,C1CNCCN1,-6.455085045,-6.57726417,-9.031731209,-9.135406591,-0.241909224,0.0025,88.54,6.213175822,6.365288477,0.737489548,3.551389013,2.813899465,1.120541448,0.337116162,-0.563,-0.1,77.96,24.06,0.294,0.005,298,1,0.1,HClO4,EIS,70.6
comp_98,piperazine,C1CNCCN1,-6.455085045,-6.57726417,-9.031731209,-9.135406591,-0.241909224,0.0025,88.54,6.213175822,6.365288477,0.737489548,3.551389013,2.813899465,1.120541448,0.337116162,-0.563,-0.1,77.96,24.06,0.294,0.01,298,1,0.1,HClO4,EIS,83.6
comp_99,2-methylpiperazine,CC1CNCCN1,-6.465153258,-6.565835387,-8.874177283,-9.051051293,-0.200547917,0.0763,105.7,6.264605342,6.375149013,0.699308789,3.537228901,2.837920112,1.102214633,0.339252361,-0.2383,-0.478,88.96,24.06,0.25764,0.0001,298,1,0.1,HClO4,PDP,39.09
comp_99,2-methylpiperazine,CC1CNCCN1,-6.465153258,-6.565835387,-8.874177283,-9.051051293,-0.200547917,0.0763,105.7,6.264605342,6.375149013,0.699308789,3.537228901,2.837920112,1.102214633,0.339252361,-0.2383,-0.478,88.96,24.06,0.25764,0.001,298,1,0.1,HClO4,PDP,53.24
comp_99,2-methylpiperazine,CC1CNCCN1,-6.465153258,-6.565835387,-8.874177283,-9.051051293,-0.200547917,0.0763,105.7,6.264605342,6.375149013,0.699308789,3.537228901,2.837920112,1.102214633,0.339252361,-0.2383,-0.478,88.96,24.06,0.25764,0.005,298,1,0.1,HClO4,PDP,55.98
comp_99,2-methylpiperazine,CC1CNCCN1,-6.465153258,-6.565835387,-8.874177283,-9.051051293,-0.200547917,0.0763,105.7,6.264605342,6.375149013,0.699308789,3.537228901,2.837920112,1.102214633,0.339252361,-0.2383,-0.478,88.96,24.06,0.25764,0.01,298,1,0.1,HClO4,PDP,74.52
comp_99,2-methylpiperazine,CC1CNCCN1,-6.465153258,-6.565835387,-8.874177283,-9.051051293,-0.200547917,0.0763,105.7,6.264605342,6.375149013,0.699308789,3.537228901,2.837920112,1.102214633,0.339252361,-0.2383,-0.478,88.96,24.06,0.25764,0.0001,298,1,0.1,HClO4,EIS,34
comp_99,2-methylpiperazine,CC1CNCCN1,-6.465153258,-6.565835387,-8.874177283,-9.051051293,-0.200547917,0.0763,105.7,6.264605342,6.375149013,0.699308789,3.537228901,2.837920112,1.102214633,0.339252361,-0.2383,-0.478,88.96,24.06,0.25764,0.001,298,1,0.1,HClO4,EIS,54.9
comp_99,2-methylpiperazine,CC1CNCCN1,-6.465153258,-6.565835387,-8.874177283,-9.051051293,-0.200547917,0.0763,105.7,6.264605342,6.375149013,0.699308789,3.537228901,2.837920112,1.102214633,0.339252361,-0.2383,-0.478,88.96,24.06,0.25764,0.005,298,1,0.1,HClO4,EIS,61.2
comp_99,2-methylpiperazine,CC1CNCCN1,-6.465153258,-6.565835387,-8.874177283,-9.051051293,-0.200547917,0.0763,105.7,6.264605342,6.375149013,0.699308789,3.537228901,2.837920112,1.102214633,0.339252361,-0.2383,-0.478,88.96,24.06,0.25764,0.01,298,1,0.1,HClO4,EIS,65.8
comp_100,"cis-2,6-dimethylpiperazine",CC1CNCC(C)N1,-6.170181831,-6.649374343,-8.98111803,-9.170781393,-0.184765313,2.8057,122.5,5.985416519,6.127194698,0.774955763,3.451075231,2.676119468,1.112611039,0.391957378,0.0864,-0.856,99.96,24.06,0.22929,0.0001,298,1,0.1,HClO4,PDP,43.14
comp_100,"cis-2,6-dimethylpiperazine",CC1CNCC(C)N1,-6.170181831,-6.649374343,-8.98111803,-9.170781393,-0.184765313,2.8057,122.5,5.985416519,6.127194698,0.774955763,3.451075231,2.676119468,1.112611039,0.391957378,0.0864,-0.856,99.96,24.06,0.22929,0.001,298,1,0.1,HClO4,PDP,58.54
comp_100,"cis-2,6-dimethylpiperazine",CC1CNCC(C)N1,-6.170181831,-6.649374343,-8.98111803,-9.170781393,-0.184765313,2.8057,122.5,5.985416519,6.127194698,0.774955763,3.451075231,2.676119468,1.112611039,0.391957378,0.0864,-0.856,99.96,24.06,0.22929,0.005,298,1,0.1,HClO4,PDP,66.6
comp_100,"cis-2,6-dimethylpiperazine",CC1CNCC(C)N1,-6.170181831,-6.649374343,-8.98111803,-9.170781393,-0.184765313,2.8057,122.5,5.985416519,6.127194698,0.774955763,3.451075231,2.676119468,1.112611039,0.391957378,0.0864,-0.856,99.96,24.06,0.22929,0.01,298,1,0.1,HClO4,PDP,79.58
comp_100,"cis-2,6-dimethylpiperazine",CC1CNCC(C)N1,-6.170181831,-6.649374343,-8.98111803,-9.170781393,-0.184765313,2.8057,122.5,5.985416519,6.127194698,0.774955763,3.451075231,2.676119468,1.112611039,0.391957378,0.0864,-0.856,99.96,24.06,0.22929,0.0001,298,1,0.1,HClO4,EIS,49.5
comp_100,"cis-2,6-dimethylpiperazine",CC1CNCC(C)N1,-6.170181831,-6.649374343,-8.98111803,-9.170781393,-0.184765313,2.8057,122.5,5.985416519,6.127194698,0.774955763,3.451075231,2.676119468,1.112611039,0.391957378,0.0864,-0.856,99.96,24.06,0.22929,0.001,298,1,0.1,HClO4,EIS,62.9
comp_100,"cis-2,6-dimethylpiperazine",CC1CNCC(C)N1,-6.170181831,-6.649374343,-8.98111803,-9.170781393,-0.184765313,2.8057,122.5,5.985416519,6.127194698,0.774955763,3.451075231,2.676119468,1.112611039,0.391957378,0.0864,-0.856,99.96,24.06,0.22929,0.005,298,1,0.1,HClO4,EIS,66.4
comp_100,"cis-2,6-dimethylpiperazine",CC1CNCC(C)N1,-6.170181831,-6.649374343,-8.98111803,-9.170781393,-0.184765313,2.8057,122.5,5.985416519,6.127194698,0.774955763,3.451075231,2.676119468,1.112611039,0.391957378,0.0864,-0.856,99.96,24.06,0.22929,0.01,298,1,0.1,HClO4,EIS,76
comp_101,"1,3-Bis (3,5-dimethylpyrazolyl)propane","Cc2cc(C)n(CCCn1nc(C)cc1C)n2
",-6.543794164,-6.599033279,-6.629510031,-6.725021997,-0.349666313,5.2229,247.41,6.194127851,6.435474289,0.868661981,3.652068135,2.783406154,1.197956831,0.304638209,1.0246,-1.534,199.26,35.64,0.17906,0.0001,308,0.5,1,HCl,PDP,78
comp_101,"1,3-Bis (3,5-dimethylpyrazolyl)propane","Cc2cc(C)n(CCCn1nc(C)cc1C)n2
",-6.543794164,-6.599033279,-6.629510031,-6.725021997,-0.349666313,5.2229,247.41,6.194127851,6.435474289,0.868661981,3.652068135,2.783406154,1.197956831,0.304638209,1.0246,-1.534,199.26,35.64,0.17906,0.00025,308,0.5,1,HCl,PDP,87
comp_101,"1,3-Bis (3,5-dimethylpyrazolyl)propane","Cc2cc(C)n(CCCn1nc(C)cc1C)n2
",-6.543794164,-6.599033279,-6.629510031,-6.725021997,-0.349666313,5.2229,247.41,6.194127851,6.435474289,0.868661981,3.652068135,2.783406154,1.197956831,0.304638209,1.0246,-1.534,199.26,35.64,0.17906,0.0005,308,0.5,1,HCl,PDP,91
comp_101,"1,3-Bis (3,5-dimethylpyrazolyl)propane","Cc2cc(C)n(CCCn1nc(C)cc1C)n2
",-6.543794164,-6.599033279,-6.629510031,-6.725021997,-0.349666313,5.2229,247.41,6.194127851,6.435474289,0.868661981,3.652068135,2.783406154,1.197956831,0.304638209,1.0246,-1.534,199.26,35.64,0.17906,0.001,308,0.5,1,HCl,PDP,93
comp_101,"1,3-Bis (3,5-dimethylpyrazolyl)propane","Cc2cc(C)n(CCCn1nc(C)cc1C)n2
",-6.543794164,-6.599033279,-6.629510031,-6.725021997,-0.349666313,5.2229,247.41,6.194127851,6.435474289,0.868661981,3.652068135,2.783406154,1.197956831,0.304638209,1.0246,-1.534,199.26,35.64,0.17906,0.00001,308,0.5,1,HCl,EIS,32
comp_101,"1,3-Bis (3,5-dimethylpyrazolyl)propane","Cc2cc(C)n(CCCn1nc(C)cc1C)n2
",-6.543794164,-6.599033279,-6.629510031,-6.725021997,-0.349666313,5.2229,247.41,6.194127851,6.435474289,0.868661981,3.652068135,2.783406154,1.197956831,0.304638209,1.0246,-1.534,199.26,35.64,0.17906,0.0001,308,0.5,1,HCl,EIS,62
comp_101,"1,3-Bis (3,5-dimethylpyrazolyl)propane","Cc2cc(C)n(CCCn1nc(C)cc1C)n2
",-6.543794164,-6.599033279,-6.629510031,-6.725021997,-0.349666313,5.2229,247.41,6.194127851,6.435474289,0.868661981,3.652068135,2.783406154,1.197956831,0.304638209,1.0246,-1.534,199.26,35.64,0.17906,0.0005,308,0.5,1,HCl,EIS,74
comp_101,"1,3-Bis (3,5-dimethylpyrazolyl)propane","Cc2cc(C)n(CCCn1nc(C)cc1C)n2
",-6.543794164,-6.599033279,-6.629510031,-6.725021997,-0.349666313,5.2229,247.41,6.194127851,6.435474289,0.868661981,3.652068135,2.783406154,1.197956831,0.304638209,1.0246,-1.534,199.26,35.64,0.17906,0.001,308,0.5,1,HCl,EIS,84
comp_101,"1,3-Bis (3,5-dimethylpyrazolyl)propane","Cc2cc(C)n(CCCn1nc(C)cc1C)n2
",-6.543794164,-6.599033279,-6.629510031,-6.725021997,-0.349666313,5.2229,247.41,6.194127851,6.435474289,0.868661981,3.652068135,2.783406154,1.197956831,0.304638209,1.0246,-1.534,199.26,35.64,0.17906,0.000001,308,6,1,HCl,WL,12
comp_101,"1,3-Bis (3,5-dimethylpyrazolyl)propane","Cc2cc(C)n(CCCn1nc(C)cc1C)n2
",-6.543794164,-6.599033279,-6.629510031,-6.725021997,-0.349666313,5.2229,247.41,6.194127851,6.435474289,0.868661981,3.652068135,2.783406154,1.197956831,0.304638209,1.0246,-1.534,199.26,35.64,0.17906,0.00001,308,6,1,HCl,WL,42
comp_101,"1,3-Bis (3,5-dimethylpyrazolyl)propane","Cc2cc(C)n(CCCn1nc(C)cc1C)n2
",-6.543794164,-6.599033279,-6.629510031,-6.725021997,-0.349666313,5.2229,247.41,6.194127851,6.435474289,0.868661981,3.652068135,2.783406154,1.197956831,0.304638209,1.0246,-1.534,199.26,35.64,0.17906,0.0001,308,6,1,HCl,WL,76
comp_101,"1,3-Bis (3,5-dimethylpyrazolyl)propane","Cc2cc(C)n(CCCn1nc(C)cc1C)n2
",-6.543794164,-6.599033279,-6.629510031,-6.725021997,-0.349666313,5.2229,247.41,6.194127851,6.435474289,0.868661981,3.652068135,2.783406154,1.197956831,0.304638209,1.0246,-1.534,199.26,35.64,0.17906,0.0005,308,6,1,HCl,WL,89
comp_101,"1,3-Bis (3,5-dimethylpyrazolyl)propane","Cc2cc(C)n(CCCn1nc(C)cc1C)n2
",-6.543794164,-6.599033279,-6.629510031,-6.725021997,-0.349666313,5.2229,247.41,6.194127851,6.435474289,0.868661981,3.652068135,2.783406154,1.197956831,0.304638209,1.0246,-1.534,199.26,35.64,0.17906,0.001,308,6,1,HCl,WL,91
comp_101,"1,3-Bis (3,5-dimethylpyrazolyl)propane","Cc2cc(C)n(CCCn1nc(C)cc1C)n2
",-6.543794164,-6.599033279,-6.629510031,-6.725021997,-0.349666313,5.2229,247.41,6.194127851,6.435474289,0.868661981,3.652068135,2.783406154,1.197956831,0.304638209,1.0246,-1.534,199.26,35.64,0.17906,0.001,308,2,1,HCl,WL,88
comp_101,"1,3-Bis (3,5-dimethylpyrazolyl)propane","Cc2cc(C)n(CCCn1nc(C)cc1C)n2
",-6.543794164,-6.599033279,-6.629510031,-6.725021997,-0.349666313,5.2229,247.41,6.194127851,6.435474289,0.868661981,3.652068135,2.783406154,1.197956831,0.304638209,1.0246,-1.534,199.26,35.64,0.17906,0.001,318,2,1,HCl,WL,91
comp_101,"1,3-Bis (3,5-dimethylpyrazolyl)propane","Cc2cc(C)n(CCCn1nc(C)cc1C)n2
",-6.543794164,-6.599033279,-6.629510031,-6.725021997,-0.349666313,5.2229,247.41,6.194127851,6.435474289,0.868661981,3.652068135,2.783406154,1.197956831,0.304638209,1.0246,-1.534,199.26,35.64,0.17906,0.001,328,2,1,HCl,WL,96
comp_101,"1,3-Bis (3,5-dimethylpyrazolyl)propane","Cc2cc(C)n(CCCn1nc(C)cc1C)n2
",-6.543794164,-6.599033279,-6.629510031,-6.725021997,-0.349666313,5.2229,247.41,6.194127851,6.435474289,0.868661981,3.652068135,2.783406154,1.197956831,0.304638209,1.0246,-1.534,199.26,35.64,0.17906,0.001,338,2,1,HCl,WL,97
comp_102,"stet-5-benzyl-6-methylpyridazin-
3-yl thioethanoic acid",Cc1nnc(SCC(=O)O)cc1Cc2ccccc2,-6.831418517,-7.033054889,-7.081219043,-7.261630534,-1.872959715,9.4553,282.49,4.958458802,6.742946953,2.023419361,4.383183157,2.359763796,2.035404414,0.049503617,1.8389,-2.767,211.91,88.38,0.30942,0.000001,298,0.5,1,HCl,PDP,46
comp_102,"stet-5-benzyl-6-methylpyridazin-
3-yl thioethanoic acid",Cc1nnc(SCC(=O)O)cc1Cc2ccccc2,-6.831418517,-7.033054889,-7.081219043,-7.261630534,-1.872959715,9.4553,282.49,4.958458802,6.742946953,2.023419361,4.383183157,2.359763796,2.035404414,0.049503617,1.8389,-2.767,211.91,88.38,0.30942,0.000005,298,0.5,1,HCl,PDP,50
comp_102,"stet-5-benzyl-6-methylpyridazin-
3-yl thioethanoic acid",Cc1nnc(SCC(=O)O)cc1Cc2ccccc2,-6.831418517,-7.033054889,-7.081219043,-7.261630534,-1.872959715,9.4553,282.49,4.958458802,6.742946953,2.023419361,4.383183157,2.359763796,2.035404414,0.049503617,1.8389,-2.767,211.91,88.38,0.30942,0.00001,298,0.5,1,HCl,PDP,68
comp_102,"stet-5-benzyl-6-methylpyridazin-
3-yl thioethanoic acid",Cc1nnc(SCC(=O)O)cc1Cc2ccccc2,-6.831418517,-7.033054889,-7.081219043,-7.261630534,-1.872959715,9.4553,282.49,4.958458802,6.742946953,2.023419361,4.383183157,2.359763796,2.035404414,0.049503617,1.8389,-2.767,211.91,88.38,0.30942,0.00005,298,0.5,1,HCl,PDP,81
comp_102,"stet-5-benzyl-6-methylpyridazin-
3-yl thioethanoic acid",Cc1nnc(SCC(=O)O)cc1Cc2ccccc2,-6.831418517,-7.033054889,-7.081219043,-7.261630534,-1.872959715,9.4553,282.49,4.958458802,6.742946953,2.023419361,4.383183157,2.359763796,2.035404414,0.049503617,1.8389,-2.767,211.91,88.38,0.30942,0.0001,298,0.5,1,HCl,PDP,87
comp_102,"stet-5-benzyl-6-methylpyridazin-
3-yl thioethanoic acid",Cc1nnc(SCC(=O)O)cc1Cc2ccccc2,-6.831418517,-7.033054889,-7.081219043,-7.261630534,-1.872959715,9.4553,282.49,4.958458802,6.742946953,2.023419361,4.383183157,2.359763796,2.035404414,0.049503617,1.8389,-2.767,211.91,88.38,0.30942,0.000001,298,0.5,1,HCl,EIS,34
comp_102,"stet-5-benzyl-6-methylpyridazin-
3-yl thioethanoic acid",Cc1nnc(SCC(=O)O)cc1Cc2ccccc2,-6.831418517,-7.033054889,-7.081219043,-7.261630534,-1.872959715,9.4553,282.49,4.958458802,6.742946953,2.023419361,4.383183157,2.359763796,2.035404414,0.049503617,1.8389,-2.767,211.91,88.38,0.30942,0.00001,298,0.5,1,HCl,EIS,75
comp_102,"stet-5-benzyl-6-methylpyridazin-
3-yl thioethanoic acid",Cc1nnc(SCC(=O)O)cc1Cc2ccccc2,-6.831418517,-7.033054889,-7.081219043,-7.261630534,-1.872959715,9.4553,282.49,4.958458802,6.742946953,2.023419361,4.383183157,2.359763796,2.035404414,0.049503617,1.8389,-2.767,211.91,88.38,0.30942,0.0001,298,0.5,1,HCl,EIS,78
comp_102,"stet-5-benzyl-6-methylpyridazin-
3-yl thioethanoic acid",Cc1nnc(SCC(=O)O)cc1Cc2ccccc2,-6.831418517,-7.033054889,-7.081219043,-7.261630534,-1.872959715,9.4553,282.49,4.958458802,6.742946953,2.023419361,4.383183157,2.359763796,2.035404414,0.049503617,1.8389,-2.767,211.91,88.38,0.30942,0.000001,298,6,1,HCl,WL,40
comp_102,"stet-5-benzyl-6-methylpyridazin-
3-yl thioethanoic acid",Cc1nnc(SCC(=O)O)cc1Cc2ccccc2,-6.831418517,-7.033054889,-7.081219043,-7.261630534,-1.872959715,9.4553,282.49,4.958458802,6.742946953,2.023419361,4.383183157,2.359763796,2.035404414,0.049503617,1.8389,-2.767,211.91,88.38,0.30942,0.000005,298,6,1,HCl,WL,43
comp_102,"stet-5-benzyl-6-methylpyridazin-
