Repository: aveucoloap/Machine-Learning-corrosion-study

File: comp1-502_datasetQM_20220608.csv (part 11 of 61)
comp_ref,Compound,smiles,HOMO,HOMO_1,HOMO_2,HOMO_3,LUMO,Dipole,Polar,Egap,IP,EA,Electronegativity,Chemical hardness,Electrophilicity,deltaN,cLogP,cLogS,Total Surface Area,Polar Surface Area,Relative PSA,ConcInh_M,TempK,Time_H,Med_ConcM,Med_ID,Method,IE
comp_113,"N,N,bis(methyl 1-[({[3-(methoxycarbonyl)-5-methyl-1H-pyrazol-1-yl]methyl}amino)methyl])-5-methyl-1H-pyrazole-3-carboxylate",COC(=O)c3cc(C)n(CN(Cn1nc(C(=O)OC)cc1C)Cn2nc(C(=O)OC)cc2C)n3,-6.845296324,-7.026524156,-7.112240023,-7.247480613,-1.762753601,10.6585,444.78,5.082542723,6.744338544,1.883311743,4.313825143,2.4305134,1.914110756,0.076598984,0.9777,-2.102,365.05,135.6,0.34568,0.0001,298,6,1,HCl,WL,63
comp_113,"N,N,bis(methyl 1-[({[3-(methoxycarbonyl)-5-methyl-1H-pyrazol-1-yl]methyl}amino)methyl])-5-methyl-1H-pyrazole-3-carboxylate",COC(=O)c3cc(C)n(CN(Cn1nc(C(=O)OC)cc1C)Cn2nc(C(=O)OC)cc2C)n3,-6.845296324,-7.026524156,-7.112240023,-7.247480613,-1.762753601,10.6585,444.78,5.082542723,6.744338544,1.883311743,4.313825143,2.4305134,1.914110756,0.076598984,0.9777,-2.102,365.05,135.6,0.34568,0.00025,298,6,1,HCl,WL,65
comp_114,5-benzyl-6-methyl pyridazine-3-thione,Cc1n[nH]c(=S)cc1Cc2ccccc2,-6.209094114,-6.295082094,-6.976999433,-7.245031588,-2.525488757,8.6978,260.03,3.683605356,6.172599209,2.68713846,4.429868835,1.742730375,2.815085193,0.04024212,2.0167,-3.571,177.63,56.48,0.28694,0.000001,298,0.5,1,HCl,PDP,47
comp_114,5-benzyl-6-methyl pyridazine-3-thione,Cc1n[nH]c(=S)cc1Cc2ccccc2,-6.209094114,-6.295082094,-6.976999433,-7.245031588,-2.525488757,8.6978,260.03,3.683605356,6.172599209,2.68713846,4.429868835,1.742730375,2.815085193,0.04024212,2.0167,-3.571,177.63,56.48,0.28694,0.000005,298,0.5,1,HCl,PDP,64
comp_114,5-benzyl-6-methyl pyridazine-3-thione,Cc1n[nH]c(=S)cc1Cc2ccccc2,-6.209094114,-6.295082094,-6.976999433,-7.245031588,-2.525488757,8.6978,260.03,3.683605356,6.172599209,2.68713846,4.429868835,1.742730375,2.815085193,0.04024212,2.0167,-3.571,177.63,56.48,0.28694,0.00001,298,0.5,1,HCl,PDP,76
comp_114,5-benzyl-6-methyl pyridazine-3-thione,Cc1n[nH]c(=S)cc1Cc2ccccc2,-6.209094114,-6.295082094,-6.976999433,-7.245031588,-2.525488757,8.6978,260.03,3.683605356,6.172599209,2.68713846,4.429868835,1.742730375,2.815085193,0.04024212,2.0167,-3.571,177.63,56.48,0.28694,0.000025,298,0.5,1,HCl,PDP,91
comp_114,5-benzyl-6-methyl pyridazine-3-thione,Cc1n[nH]c(=S)cc1Cc2ccccc2,-6.209094114,-6.295082094,-6.976999433,-7.245031588,-2.525488757,8.6978,260.03,3.683605356,6.172599209,2.68713846,4.429868835,1.742730375,2.815085193,0.04024212,2.0167,-3.571,177.63,56.48,0.28694,0.00005,298,0.5,1,HCl,PDP,95
comp_114,5-benzyl-6-methyl pyridazine-3-thione,Cc1n[nH]c(=S)cc1Cc2ccccc2,-6.209094114,-6.295082094,-6.976999433,-7.245031588,-2.525488757,8.6978,260.03,3.683605356,6.172599209,2.68713846,4.429868835,1.742730375,2.815085193,0.04024212,2.0167,-3.571,177.63,56.48,0.28694,0.0001,298,0.5,1,HCl,PDP,98
comp_114,5-benzyl-6-methyl pyridazine-3-thione,Cc1n[nH]c(=S)cc1Cc2ccccc2,-6.209094114,-6.295082094,-6.976999433,-7.245031588,-2.525488757,8.6978,260.03,3.683605356,6.172599209,2.68713846,4.429868835,1.742730375,2.815085193,0.04024212,2.0167,-3.571,177.63,56.48,0.28694,0.000001,298,0.5,1,HCl,EIS,60
comp_114,5-benzyl-6-methyl pyridazine-3-thione,Cc1n[nH]c(=S)cc1Cc2ccccc2,-6.209094114,-6.295082094,-6.976999433,-7.245031588,-2.525488757,8.6978,260.03,3.683605356,6.172599209,2.68713846,4.429868835,1.742730375,2.815085193,0.04024212,2.0167,-3.571,177.63,56.48,0.28694,0.00001,298,0.5,1,HCl,EIS,77
comp_114,5-benzyl-6-methyl pyridazine-3-thione,Cc1n[nH]c(=S)cc1Cc2ccccc2,-6.209094114,-6.295082094,-6.976999433,-7.245031588,-2.525488757,8.6978,260.03,3.683605356,6.172599209,2.68713846,4.429868835,1.742730375,2.815085193,0.04024212,2.0167,-3.571,177.63,56.48,0.28694,0.0001,298,0.5,1,HCl,EIS,90
comp_114,5-benzyl-6-methyl pyridazine-3-thione,Cc1n[nH]c(=S)cc1Cc2ccccc2,-6.209094114,-6.295082094,-6.976999433,-7.245031588,-2.525488757,8.6978,260.03,3.683605356,6.172599209,2.68713846,4.429868835,1.742730375,2.815085193,0.04024212,2.0167,-3.571,177.63,56.48,0.28694,0.000001,298,6,1,HCl,WL,41
comp_114,5-benzyl-6-methyl pyridazine-3-thione,Cc1n[nH]c(=S)cc1Cc2ccccc2,-6.209094114,-6.295082094,-6.976999433,-7.245031588,-2.525488757,8.6978,260.03,3.683605356,6.172599209,2.68713846,4.429868835,1.742730375,2.815085193,0.04024212,2.0167,-3.571,177.63,56.48,0.28694,0.000005,298,6,1,HCl,WL,48
comp_114,5-benzyl-6-methyl pyridazine-3-thione,Cc1n[nH]c(=S)cc1Cc2ccccc2,-6.209094114,-6.295082094,-6.976999433,-7.245031588,-2.525488757,8.6978,260.03,3.683605356,6.172599209,2.68713846,4.429868835,1.742730375,2.815085193,0.04024212,2.0167,-3.571,177.63,56.48,0.28694,0.00001,298,6,1,HCl,WL,63
comp_114,5-benzyl-6-methyl pyridazine-3-thione,Cc1n[nH]c(=S)cc1Cc2ccccc2,-6.209094114,-6.295082094,-6.976999433,-7.245031588,-2.525488757,8.6978,260.03,3.683605356,6.172599209,2.68713846,4.429868835,1.742730375,2.815085193,0.04024212,2.0167,-3.571,177.63,56.48,0.28694,0.000025,298,6,1,HCl,WL,87
comp_114,5-benzyl-6-methyl pyridazine-3-thione,Cc1n[nH]c(=S)cc1Cc2ccccc2,-6.209094114,-6.295082094,-6.976999433,-7.245031588,-2.525488757,8.6978,260.03,3.683605356,6.172599209,2.68713846,4.429868835,1.742730375,2.815085193,0.04024212,2.0167,-3.571,177.63,56.48,0.28694,0.00005,298,6,1,HCl,WL,95
comp_114,5-benzyl-6-methyl pyridazine-3-thione,Cc1n[nH]c(=S)cc1Cc2ccccc2,-6.209094114,-6.295082094,-6.976999433,-7.245031588,-2.525488757,8.6978,260.03,3.683605356,6.172599209,2.68713846,4.429868835,1.742730375,2.815085193,0.04024212,2.0167,-3.571,177.63,56.48,0.28694,0.0001,298,6,1,HCl,WL,98
comp_114,5-benzyl-6-methyl pyridazine-3-thione,Cc1n[nH]c(=S)cc1Cc2ccccc2,-6.209094114,-6.295082094,-6.976999433,-7.245031588,-2.525488757,8.6978,260.03,3.683605356,6.172599209,2.68713846,4.429868835,1.742730375,2.815085193,0.04024212,2.0167,-3.571,177.63,56.48,0.28694,0.000001,298,1,1,HCl,WL,47
comp_114,5-benzyl-6-methyl pyridazine-3-thione,Cc1n[nH]c(=S)cc1Cc2ccccc2,-6.209094114,-6.295082094,-6.976999433,-7.245031588,-2.525488757,8.6978,260.03,3.683605356,6.172599209,2.68713846,4.429868835,1.742730375,2.815085193,0.04024212,2.0167,-3.571,177.63,56.48,0.28694,0.000001,353,1,1,HCl,WL,13
comp_114,5-benzyl-6-methyl pyridazine-3-thione,Cc1n[nH]c(=S)cc1Cc2ccccc2,-6.209094114,-6.295082094,-6.976999433,-7.245031588,-2.525488757,8.6978,260.03,3.683605356,6.172599209,2.68713846,4.429868835,1.742730375,2.815085193,0.04024212,2.0167,-3.571,177.63,56.48,0.28694,0.000005,298,1,1,HCl,WL,69
comp_114,5-benzyl-6-methyl pyridazine-3-thione,Cc1n[nH]c(=S)cc1Cc2ccccc2,-6.209094114,-6.295082094,-6.976999433,-7.245031588,-2.525488757,8.6978,260.03,3.683605356,6.172599209,2.68713846,4.429868835,1.742730375,2.815085193,0.04024212,2.0167,-3.571,177.63,56.48,0.28694,0.000005,353,1,1,HCl,WL,28
comp_114,5-benzyl-6-methyl pyridazine-3-thione,Cc1n[nH]c(=S)cc1Cc2ccccc2,-6.209094114,-6.295082094,-6.976999433,-7.245031588,-2.525488757,8.6978,260.03,3.683605356,6.172599209,2.68713846,4.429868835,1.742730375,2.815085193,0.04024212,2.0167,-3.571,177.63,56.48,0.28694,0.00001,298,1,1,HCl,WL,78
comp_114,5-benzyl-6-methyl pyridazine-3-thione,Cc1n[nH]c(=S)cc1Cc2ccccc2,-6.209094114,-6.295082094,-6.976999433,-7.245031588,-2.525488757,8.6978,260.03,3.683605356,6.172599209,2.68713846,4.429868835,1.742730375,2.815085193,0.04024212,2.0167,-3.571,177.63,56.48,0.28694,0.00001,353,1,1,HCl,WL,38
comp_114,5-benzyl-6-methyl pyridazine-3-thione,Cc1n[nH]c(=S)cc1Cc2ccccc2,-6.209094114,-6.295082094,-6.976999433,-7.245031588,-2.525488757,8.6978,260.03,3.683605356,6.172599209,2.68713846,4.429868835,1.742730375,2.815085193,0.04024212,2.0167,-3.571,177.63,56.48,0.28694,0.00005,298,1,1,HCl,WL,91
comp_114,5-benzyl-6-methyl pyridazine-3-thione,Cc1n[nH]c(=S)cc1Cc2ccccc2,-6.209094114,-6.295082094,-6.976999433,-7.245031588,-2.525488757,8.6978,260.03,3.683605356,6.172599209,2.68713846,4.429868835,1.742730375,2.815085193,0.04024212,2.0167,-3.571,177.63,56.48,0.28694,0.00005,353,1,1,HCl,WL,52
comp_114,5-benzyl-6-methyl pyridazine-3-thione,Cc1n[nH]c(=S)cc1Cc2ccccc2,-6.209094114,-6.295082094,-6.976999433,-7.245031588,-2.525488757,8.6978,260.03,3.683605356,6.172599209,2.68713846,4.429868835,1.742730375,2.815085193,0.04024212,2.0167,-3.571,177.63,56.48,0.28694,0.0001,298,1,1,HCl,WL,95
comp_114,5-benzyl-6-methyl pyridazine-3-thione,Cc1n[nH]c(=S)cc1Cc2ccccc2,-6.209094114,-6.295082094,-6.976999433,-7.245031588,-2.525488757,8.6978,260.03,3.683605356,6.172599209,2.68713846,4.429868835,1.742730375,2.815085193,0.04024212,2.0167,-3.571,177.63,56.48,0.28694,0.0001,353,1,1,HCl,WL,57
comp_115,5-benzyl-6-methyl pyridazine-3-one,Cc1n[nH]c(=O)cc1Cc2ccccc2,-6.734273868,-7.048293265,-7.236323944,-7.418368118,-1.984254285,6.2606,216.3,4.750019583,6.660585461,2.103614092,4.382099777,2.278485685,2.106969399,0.051744992,1.7973,-2.634,162.67,41.46,0.22137,0.000001,298,0.5,1,HCl,PDP,37
comp_115,5-benzyl-6-methyl pyridazine-3-one,Cc1n[nH]c(=O)cc1Cc2ccccc2,-6.734273868,-7.048293265,-7.236323944,-7.418368118,-1.984254285,6.2606,216.3,4.750019583,6.660585461,2.103614092,4.382099777,2.278485685,2.106969399,0.051744992,1.7973,-2.634,162.67,41.46,0.22137,0.000005,298,0.5,1,HCl,PDP,46
comp_115,5-benzyl-6-methyl pyridazine-3-one,Cc1n[nH]c(=O)cc1Cc2ccccc2,-6.734273868,-7.048293265,-7.236323944,-7.418368118,-1.984254285,6.2606,216.3,4.750019583,6.660585461,2.103614092,4.382099777,2.278485685,2.106969399,0.051744992,1.7973,-2.634,162.67,41.46,0.22137,0.00001,298,0.5,1,HCl,PDP,58
comp_115,5-benzyl-6-methyl pyridazine-3-one,Cc1n[nH]c(=O)cc1Cc2ccccc2,-6.734273868,-7.048293265,-7.236323944,-7.418368118,-1.984254285,6.2606,216.3,4.750019583,6.660585461,2.103614092,4.382099777,2.278485685,2.106969399,0.051744992,1.7973,-2.634,162.67,41.46,0.22137,0.00005,298,0.5,1,HCl,PDP,78
comp_115,5-benzyl-6-methyl pyridazine-3-one,Cc1n[nH]c(=O)cc1Cc2ccccc2,-6.734273868,-7.048293265,-7.236323944,-7.418368118,-1.984254285,6.2606,216.3,4.750019583,6.660585461,2.103614092,4.382099777,2.278485685,2.106969399,0.051744992,1.7973,-2.634,162.67,41.46,0.22137,0.0001,298,0.5,1,HCl,PDP,80
comp_115,5-benzyl-6-methyl pyridazine-3-one,Cc1n[nH]c(=O)cc1Cc2ccccc2,-6.734273868,-7.048293265,-7.236323944,-7.418368118,-1.984254285,6.2606,216.3,4.750019583,6.660585461,2.103614092,4.382099777,2.278485685,2.106969399,0.051744992,1.7973,-2.634,162.67,41.46,0.22137,0.00001,298,0.5,1,HCl,EIS,52
comp_115,5-benzyl-6-methyl pyridazine-3-one,Cc1n[nH]c(=O)cc1Cc2ccccc2,-6.734273868,-7.048293265,-7.236323944,-7.418368118,-1.984254285,6.2606,216.3,4.750019583,6.660585461,2.103614092,4.382099777,2.278485685,2.106969399,0.051744992,1.7973,-2.634,162.67,41.46,0.22137,0.0001,298,0.5,1,HCl,EIS,65
comp_115,5-benzyl-6-methyl pyridazine-3-one,Cc1n[nH]c(=O)cc1Cc2ccccc2,-6.734273868,-7.048293265,-7.236323944,-7.418368118,-1.984254285,6.2606,216.3,4.750019583,6.660585461,2.103614092,4.382099777,2.278485685,2.106969399,0.051744992,1.7973,-2.634,162.67,41.46,0.22137,0.000001,298,6,1,HCl,WL,22
comp_115,5-benzyl-6-methyl pyridazine-3-one,Cc1n[nH]c(=O)cc1Cc2ccccc2,-6.734273868,-7.048293265,-7.236323944,-7.418368118,-1.984254285,6.2606,216.3,4.750019583,6.660585461,2.103614092,4.382099777,2.278485685,2.106969399,0.051744992,1.7973,-2.634,162.67,41.46,0.22137,0.000005,298,6,1,HCl,WL,26
comp_115,5-benzyl-6-methyl pyridazine-3-one,Cc1n[nH]c(=O)cc1Cc2ccccc2,-6.734273868,-7.048293265,-7.236323944,-7.418368118,-1.984254285,6.2606,216.3,4.750019583,6.660585461,2.103614092,4.382099777,2.278485685,2.106969399,0.051744992,1.7973,-2.634,162.67,41.46,0.22137,0.00001,298,6,1,HCl,WL,34
comp_115,5-benzyl-6-methyl pyridazine-3-one,Cc1n[nH]c(=O)cc1Cc2ccccc2,-6.734273868,-7.048293265,-7.236323944,-7.418368118,-1.984254285,6.2606,216.3,4.750019583,6.660585461,2.103614092,4.382099777,2.278485685,2.106969399,0.051744992,1.7973,-2.634,162.67,41.46,0.22137,0.000025,298,6,1,HCl,WL,67
comp_115,5-benzyl-6-methyl pyridazine-3-one,Cc1n[nH]c(=O)cc1Cc2ccccc2,-6.734273868,-7.048293265,-7.236323944,-7.418368118,-1.984254285,6.2606,216.3,4.750019583,6.660585461,2.103614092,4.382099777,2.278485685,2.106969399,0.051744992,1.7973,-2.634,162.67,41.46,0.22137,0.00005,298,6,1,HCl,WL,72
comp_115,5-benzyl-6-methyl pyridazine-3-one,Cc1n[nH]c(=O)cc1Cc2ccccc2,-6.734273868,-7.048293265,-7.236323944,-7.418368118,-1.984254285,6.2606,216.3,4.750019583,6.660585461,2.103614092,4.382099777,2.278485685,2.106969399,0.051744992,1.7973,-2.634,162.67,41.46,0.22137,0.0001,298,6,1,HCl,WL,74
comp_116,"N,N'-di-ethyl-dithiodipropinoamide",O=C(NCC)CCSSCCC(=O)NCC,-6.656721417,-6.881215354,-7.255371915,-7.25646037,-0.762463043,0.4815,250.43,5.894258375,6.618575136,1.038064588,3.828319862,2.790255274,1.313144455,0.240723544,1.465,-2.362,213.98,108.8,0.39247,0.0001,298,0.5,1,HCl,PDP,83
comp_116,"N,N'-di-ethyl-dithiodipropinoamide",O=C(NCC)CCSSCCC(=O)NCC,-6.656721417,-6.881215354,-7.255371915,-7.25646037,-0.762463043,0.4815,250.43,5.894258375,6.618575136,1.038064588,3.828319862,2.790255274,1.313144455,0.240723544,1.465,-2.362,213.98,108.8,0.39247,0.00025,298,0.5,1,HCl,PDP,85.2
comp_116,"N,N'-di-ethyl-dithiodipropinoamide",O=C(NCC)CCSSCCC(=O)NCC,-6.656721417,-6.881215354,-7.255371915,-7.25646037,-0.762463043,0.4815,250.43,5.894258375,6.618575136,1.038064588,3.828319862,2.790255274,1.313144455,0.240723544,1.465,-2.362,213.98,108.8,0.39247,0.0005,298,0.5,1,HCl,PDP,87.4
comp_116,"N,N'-di-ethyl-dithiodipropinoamide",O=C(NCC)CCSSCCC(=O)NCC,-6.656721417,-6.881215354,-7.255371915,-7.25646037,-0.762463043,0.4815,250.43,5.894258375,6.618575136,1.038064588,3.828319862,2.790255274,1.313144455,0.240723544,1.465,-2.362,213.98,108.8,0.39247,0.001,298,0.5,1,HCl,PDP,88.7
comp_116,"N,N'-di-ethyl-dithiodipropinoamide",O=C(NCC)CCSSCCC(=O)NCC,-6.656721417,-6.881215354,-7.255371915,-7.25646037,-0.762463043,0.4815,250.43,5.894258375,6.618575136,1.038064588,3.828319862,2.790255274,1.313144455,0.240723544,1.465,-2.362,213.98,108.8,0.39247,0.002,298,0.5,1,HCl,PDP,90.7
comp_116,"N,N'-di-ethyl-dithiodipropinoamide",O=C(NCC)CCSSCCC(=O)NCC,-6.656721417,-6.881215354,-7.255371915,-7.25646037,-0.762463043,0.4815,250.43,5.894258375,6.618575136,1.038064588,3.828319862,2.790255274,1.313144455,0.240723544,1.465,-2.362,213.98,108.8,0.39247,0.0001,298,0.5,1,HCl,EIS,77
comp_116,"N,N'-di-ethyl-dithiodipropinoamide",O=C(NCC)CCSSCCC(=O)NCC,-6.656721417,-6.881215354,-7.255371915,-7.25646037,-0.762463043,0.4815,250.43,5.894258375,6.618575136,1.038064588,3.828319862,2.790255274,1.313144455,0.240723544,1.465,-2.362,213.98,108.8,0.39247,0.00025,298,0.5,1,HCl,EIS,87.3
comp_116,"N,N'-di-ethyl-dithiodipropinoamide",O=C(NCC)CCSSCCC(=O)NCC,-6.656721417,-6.881215354,-7.255371915,-7.25646037,-0.762463043,0.4815,250.43,5.894258375,6.618575136,1.038064588,3.828319862,2.790255274,1.313144455,0.240723544,1.465,-2.362,213.98,108.8,0.39247,0.0005,298,0.5,1,HCl,EIS,90.9
comp_116,"N,N'-di-ethyl-dithiodipropinoamide",O=C(NCC)CCSSCCC(=O)NCC,-6.656721417,-6.881215354,-7.255371915,-7.25646037,-0.762463043,0.4815,250.43,5.894258375,6.618575136,1.038064588,3.828319862,2.790255274,1.313144455,0.240723544,1.465,-2.362,213.98,108.8,0.39247,0.001,298,0.5,1,HCl,EIS,92.7
comp_116,"N,N'-di-ethyl-dithiodipropinoamide",O=C(NCC)CCSSCCC(=O)NCC,-6.656721417,-6.881215354,-7.255371915,-7.25646037,-0.762463043,0.4815,250.43,5.894258375,6.618575136,1.038064588,3.828319862,2.790255274,1.313144455,0.240723544,1.465,-2.362,213.98,108.8,0.39247,0.002,298,0.5,1,HCl,EIS,93.4
comp_116,"N,N'-di-ethyl-dithiodipropinoamide",O=C(NCC)CCSSCCC(=O)NCC,-6.656721417,-6.881215354,-7.255371915,-7.25646037,-0.762463043,0.4815,250.43,5.894258375,6.618575136,1.038064588,3.828319862,2.790255274,1.313144455,0.240723544,1.465,-2.362,213.98,108.8,0.39247,0.0001,298,24,1,HCl,WL,83.4
comp_116,"N,N'-di-ethyl-dithiodipropinoamide",O=C(NCC)CCSSCCC(=O)NCC,-6.656721417,-6.881215354,-7.255371915,-7.25646037,-0.762463043,0.4815,250.43,5.894258375,6.618575136,1.038064588,3.828319862,2.790255274,1.313144455,0.240723544,1.465,-2.362,213.98,108.8,0.39247,0.00025,298,24,1,HCl,WL,87.6
comp_116,"N,N'-di-ethyl-dithiodipropinoamide",O=C(NCC)CCSSCCC(=O)NCC,-6.656721417,-6.881215354,-7.255371915,-7.25646037,-0.762463043,0.4815,250.43,5.894258375,6.618575136,1.038064588,3.828319862,2.790255274,1.313144455,0.240723544,1.465,-2.362,213.98,108.8,0.39247,0.0005,298,24,1,HCl,WL,89.2
comp_116,"N,N'-di-ethyl-dithiodipropinoamide",O=C(NCC)CCSSCCC(=O)NCC,-6.656721417,-6.881215354,-7.255371915,-7.25646037,-0.762463043,0.4815,250.43,5.894258375,6.618575136,1.038064588,3.828319862,2.790255274,1.313144455,0.240723544,1.465,-2.362,213.98,108.8,0.39247,0.001,298,24,1,HCl,WL,91.1
comp_116,"N,N'-di-ethyl-dithiodipropinoamide",O=C(NCC)CCSSCCC(=O)NCC,-6.656721417,-6.881215354,-7.255371915,-7.25646037,-0.762463043,0.4815,250.43,5.894258375,6.618575136,1.038064588,3.828319862,2.790255274,1.313144455,0.240723544,1.465,-2.362,213.98,108.8,0.39247,0.002,298,24,1,HCl,WL,92.6
comp_117,"N,N'-diethyoxylpropyl-dithiodipropinoamide",O=C(NCCCOCC)CCSSCCC(=O)NCCCOCC,-6.676585729,-6.948427478,-7.195506865,-7.220813454,-0.848451023,1.7405,360.98,5.828134706,6.613407693,1.114331845,3.863869769,2.749537924,1.357454417,0.231358959,2.1888,-2.744,316.54,127.26,0.32849,0.0001,298,0.5,1,HCl,PDP,84.4
comp_117,"N,N'-diethyoxylpropyl-dithiodipropinoamide",O=C(NCCCOCC)CCSSCCC(=O)NCCCOCC,-6.676585729,-6.948427478,-7.195506865,-7.220813454,-0.848451023,1.7405,360.98,5.828134706,6.613407693,1.114331845,3.863869769,2.749537924,1.357454417,0.231358959,2.1888,-2.744,316.54,127.26,0.32849,0.00025,298,0.5,1,HCl,PDP,86.8
comp_117,"N,N'-diethyoxylpropyl-dithiodipropinoamide",O=C(NCCCOCC)CCSSCCC(=O)NCCCOCC,-6.676585729,-6.948427478,-7.195506865,-7.220813454,-0.848451023,1.7405,360.98,5.828134706,6.613407693,1.114331845,3.863869769,2.749537924,1.357454417,0.231358959,2.1888,-2.744,316.54,127.26,0.32849,0.0005,298,0.5,1,HCl,PDP,88.2
comp_117,"N,N'-diethyoxylpropyl-dithiodipropinoamide",O=C(NCCCOCC)CCSSCCC(=O)NCCCOCC,-6.676585729,-6.948427478,-7.195506865,-7.220813454,-0.848451023,1.7405,360.98,5.828134706,6.613407693,1.114331845,3.863869769,2.749537924,1.357454417,0.231358959,2.1888,-2.744,316.54,127.26,0.32849,0.001,298,0.5,1,HCl,PDP,90.5
comp_117,"N,N'-diethyoxylpropyl-dithiodipropinoamide",O=C(NCCCOCC)CCSSCCC(=O)NCCCOCC,-6.676585729,-6.948427478,-7.195506865,-7.220813454,-0.848451023,1.7405,360.98,5.828134706,6.613407693,1.114331845,3.863869769,2.749537924,1.357454417,0.231358959,2.1888,-2.744,316.54,127.26,0.32849,0.002,298,0.5,1,HCl,PDP,92.5
comp_117,"N,N'-diethyoxylpropyl-dithiodipropinoamide",O=C(NCCCOCC)CCSSCCC(=O)NCCCOCC,-6.676585729,-6.948427478,-7.195506865,-7.220813454,-0.848451023,1.7405,360.98,5.828134706,6.613407693,1.114331845,3.863869769,2.749537924,1.357454417,0.231358959,2.1888,-2.744,316.54,127.26,0.32849,0.0001,298,0.5,1,HCl,EIS,83.4
comp_117,"N,N'-diethyoxylpropyl-dithiodipropinoamide",O=C(NCCCOCC)CCSSCCC(=O)NCCCOCC,-6.676585729,-6.948427478,-7.195506865,-7.220813454,-0.848451023,1.7405,360.98,5.828134706,6.613407693,1.114331845,3.863869769,2.749537924,1.357454417,0.231358959,2.1888,-2.744,316.54,127.26,0.32849,0.00025,298,0.5,1,HCl,EIS,88.7
comp_117,"N,N'-diethyoxylpropyl-dithiodipropinoamide",O=C(NCCCOCC)CCSSCCC(=O)NCCCOCC,-6.676585729,-6.948427478,-7.195506865,-7.220813454,-0.848451023,1.7405,360.98,5.828134706,6.613407693,1.114331845,3.863869769,2.749537924,1.357454417,0.231358959,2.1888,-2.744,316.54,127.26,0.32849,0.0005,298,0.5,1,HCl,EIS,92.9
comp_117,"N,N'-diethyoxylpropyl-dithiodipropinoamide",O=C(NCCCOCC)CCSSCCC(=O)NCCCOCC,-6.676585729,-6.948427478,-7.195506865,-7.220813454,-0.848451023,1.7405,360.98,5.828134706,6.613407693,1.114331845,3.863869769,2.749537924,1.357454417,0.231358959,2.1888,-2.744,316.54,127.26,0.32849,0.001,298,0.5,1,HCl,EIS,93.5
comp_117,"N,N'-diethyoxylpropyl-dithiodipropinoamide",O=C(NCCCOCC)CCSSCCC(=O)NCCCOCC,-6.676585729,-6.948427478,-7.195506865,-7.220813454,-0.848451023,1.7405,360.98,5.828134706,6.613407693,1.114331845,3.863869769,2.749537924,1.357454417,0.231358959,2.1888,-2.744,316.54,127.26,0.32849,0.002,298,0.5,1,HCl,EIS,94.4
comp_117,"N,N'-diethyoxylpropyl-dithiodipropinoamide",O=C(NCCCOCC)CCSSCCC(=O)NCCCOCC,-6.676585729,-6.948427478,-7.195506865,-7.220813454,-0.848451023,1.7405,360.98,5.828134706,6.613407693,1.114331845,3.863869769,2.749537924,1.357454417,0.231358959,2.1888,-2.744,316.54,127.26,0.32849,0.0001,298,24,1,HCl,WL,88.9
comp_117,"N,N'-diethyoxylpropyl-dithiodipropinoamide",O=C(NCCCOCC)CCSSCCC(=O)NCCCOCC,-6.676585729,-6.948427478,-7.195506865,-7.220813454,-0.848451023,1.7405,360.98,5.828134706,6.613407693,1.114331845,3.863869769,2.749537924,1.357454417,0.231358959,2.1888,-2.744,316.54,127.26,0.32849,0.00025,298,24,1,HCl,WL,90.6
comp_117,"N,N'-diethyoxylpropyl-dithiodipropinoamide",O=C(NCCCOCC)CCSSCCC(=O)NCCCOCC,-6.676585729,-6.948427478,-7.195506865,-7.220813454,-0.848451023,1.7405,360.98,5.828134706,6.613407693,1.114331845,3.863869769,2.749537924,1.357454417,0.231358959,2.1888,-2.744,316.54,127.26,0.32849,0.0005,298,24,1,HCl,WL,93
comp_117,"N,N'-diethyoxylpropyl-dithiodipropinoamide",O=C(NCCCOCC)CCSSCCC(=O)NCCCOCC,-6.676585729,-6.948427478,-7.195506865,-7.220813454,-0.848451023,1.7405,360.98,5.828134706,6.613407693,1.114331845,3.863869769,2.749537924,1.357454417,0.231358959,2.1888,-2.744,316.54,127.26,0.32849,0.001,298,24,1,HCl,WL,94.1
comp_117,"N,N'-diethyoxylpropyl-dithiodipropinoamide",O=C(NCCCOCC)CCSSCCC(=O)NCCCOCC,-6.676585729,-6.948427478,-7.195506865,-7.220813454,-0.848451023,1.7405,360.98,5.828134706,6.613407693,1.114331845,3.863869769,2.749537924,1.357454417,0.231358959,2.1888,-2.744,316.54,127.26,0.32849,0.002,298,24,1,HCl,WL,95.2
comp_118,o-phenylenediamine,Nc1ccccc1N,-5.163632654,-6.233312247,-8.503558202,-8.800162312,-0.266943699,3.614,124.61,4.896688955,5.054088157,1.031326668,3.042707413,2.011380745,1.150710578,0.724523485,0.305,-1.768,90.3,52.04,0.33821,0.0009247,301,0.5,0.5,H2SO4,PDP,45
comp_118,o-phenylenediamine,Nc1ccccc1N,-5.163632654,-6.233312247,-8.503558202,-8.800162312,-0.266943699,3.614,124.61,4.896688955,5.054088157,1.031326668,3.042707413,2.011380745,1.150710578,0.724523485,0.305,-1.768,90.3,52.04,0.33821,0.002312,301,0.5,0.5,H2SO4,PDP,61
comp_118,o-phenylenediamine,Nc1ccccc1N,-5.163632654,-6.233312247,-8.503558202,-8.800162312,-0.266943699,3.614,124.61,4.896688955,5.054088157,1.031326668,3.042707413,2.011380745,1.150710578,0.724523485,0.305,-1.768,90.3,52.04,0.33821,0.004624,301,0.5,0.5,H2SO4,PDP,70
comp_118,o-phenylenediamine,Nc1ccccc1N,-5.163632654,-6.233312247,-8.503558202,-8.800162312,-0.266943699,3.614,124.61,4.896688955,5.054088157,1.031326668,3.042707413,2.011380745,1.150710578,0.724523485,0.305,-1.768,90.3,52.04,0.33821,0.006935,301,0.5,0.5,H2SO4,PDP,76
comp_118,o-phenylenediamine,Nc1ccccc1N,-5.163632654,-6.233312247,-8.503558202,-8.800162312,-0.266943699,3.614,124.61,4.896688955,5.054088157,1.031326668,3.042707413,2.011380745,1.150710578,0.724523485,0.305,-1.768,90.3,52.04,0.33821,0.009247,301,0.5,0.5,H2SO4,PDP,81
comp_118,o-phenylenediamine,Nc1ccccc1N,-5.163632654,-6.233312247,-8.503558202,-8.800162312,-0.266943699,3.614,124.61,4.896688955,5.054088157,1.031326668,3.042707413,2.011380745,1.150710578,0.724523485,0.305,-1.768,90.3,52.04,0.33821,0.0009247,301,0.5,0.5,H2SO4,EIS,35
comp_118,o-phenylenediamine,Nc1ccccc1N,-5.163632654,-6.233312247,-8.503558202,-8.800162312,-0.266943699,3.614,124.61,4.896688955,5.054088157,1.031326668,3.042707413,2.011380745,1.150710578,0.724523485,0.305,-1.768,90.3,52.04,0.33821,0.002312,301,0.5,0.5,H2SO4,EIS,59
comp_118,o-phenylenediamine,Nc1ccccc1N,-5.163632654,-6.233312247,-8.503558202,-8.800162312,-0.266943699,3.614,124.61,4.896688955,5.054088157,1.031326668,3.042707413,2.011380745,1.150710578,0.724523485,0.305,-1.768,90.3,52.04,0.33821,0.004624,301,0.5,0.5,H2SO4,EIS,75
comp_118,o-phenylenediamine,Nc1ccccc1N,-5.163632654,-6.233312247,-8.503558202,-8.800162312,-0.266943699,3.614,124.61,4.896688955,5.054088157,1.031326668,3.042707413,2.011380745,1.150710578,0.724523485,0.305,-1.768,90.3,52.04,0.33821,0.006935,301,0.5,0.5,H2SO4,EIS,76
comp_118,o-phenylenediamine,Nc1ccccc1N,-5.163632654,-6.233312247,-8.503558202,-8.800162312,-0.266943699,3.614,124.61,4.896688955,5.054088157,1.031326668,3.042707413,2.011380745,1.150710578,0.724523485,0.305,-1.768,90.3,52.04,0.33821,0.009247,301,0.5,0.5,H2SO4,EIS,86
comp_118,o-phenylenediamine,Nc1ccccc1N,-5.163632654,-6.233312247,-8.503558202,-8.800162312,-0.266943699,3.614,124.61,4.896688955,5.054088157,1.031326668,3.042707413,2.011380745,1.150710578,0.724523485,0.305,-1.768,90.3,52.04,0.33821,0.0009247,301,0.5,0.5,H2SO4,LPR,45
comp_118,o-phenylenediamine,Nc1ccccc1N,-5.163632654,-6.233312247,-8.503558202,-8.800162312,-0.266943699,3.614,124.61,4.896688955,5.054088157,1.031326668,3.042707413,2.011380745,1.150710578,0.724523485,0.305,-1.768,90.3,52.04,0.33821,0.002312,301,0.5,0.5,H2SO4,LPR,52
comp_118,o-phenylenediamine,Nc1ccccc1N,-5.163632654,-6.233312247,-8.503558202,-8.800162312,-0.266943699,3.614,124.61,4.896688955,5.054088157,1.031326668,3.042707413,2.011380745,1.150710578,0.724523485,0.305,-1.768,90.3,52.04,0.33821,0.004624,301,0.5,0.5,H2SO4,LPR,76
comp_118,o-phenylenediamine,Nc1ccccc1N,-5.163632654,-6.233312247,-8.503558202,-8.800162312,-0.266943699,3.614,124.61,4.896688955,5.054088157,1.031326668,3.042707413,2.011380745,1.150710578,0.724523485,0.305,-1.768,90.3,52.04,0.33821,0.006935,301,0.5,0.5,H2SO4,LPR,81
comp_118,o-phenylenediamine,Nc1ccccc1N,-5.163632654,-6.233312247,-8.503558202,-8.800162312,-0.266943699,3.614,124.61,4.896688955,5.054088157,1.031326668,3.042707413,2.011380745,1.150710578,0.724523485,0.305,-1.768,90.3,52.04,0.33821,0.009247,301,0.5,0.5,H2SO4,LPR,83
comp_119,barbituric acid,O=C1CC(=O)NC(=O)N1,-7.843409972,-8.548729103,-8.590634638,-8.832543862,-1.798672631,0.6199,91.7,6.044737341,7.864414413,1.918969027,4.89169172,2.972722693,2.012351163,-0.131761944,-1.3399,-1.01,89.93,75.27,0.68987,0.01,298,1,1,H3PO4,PDP,73.2
comp_119,barbituric acid,O=C1CC(=O)NC(=O)N1,-7.843409972,-8.548729103,-8.590634638,-8.832543862,-1.798672631,0.6199,91.7,6.044737341,7.864414413,1.918969027,4.89169172,2.972722693,2.012351163,-0.131761944,-1.3399,-1.01,89.93,75.27,0.68987,0.01,298,1,1,H3PO4,EIS,68.1
comp_119,barbituric acid,O=C1CC(=O)NC(=O)N1,-7.843409972,-8.548729103,-8.590634638,-8.832543862,-1.798672631,0.6199,91.7,6.044737341,7.864414413,1.918969027,4.89169172,2.972722693,2.012351163,-0.131761944,-1.3399,-1.01,89.93,75.27,0.68987,0.01,298,1,1,H3PO4,LPR,64.9
comp_120,thiobarbituric acid,O=C1CC(=O)NC(=S)N1,-6.796315829,-7.179180033,-8.426277865,-8.717439698,-2.468889074,2.099,130.99,4.327426755,6.734628705,2.649501358,4.692065031,2.042563673,2.69458849,-0.094031356,-0.9794,-1.094,104.89,90.29,0.7341,0.01,298,1,1,H3PO4,PDP,89.3
comp_120,thiobarbituric acid,O=C1CC(=O)NC(=S)N1,-6.796315829,-7.179180033,-8.426277865,-8.717439698,-2.468889074,2.099,130.99,4.327426755,6.734628705,2.649501358,4.692065031,2.042563673,2.69458849,-0.094031356,-0.9794,-1.094,104.89,90.29,0.7341,0.0001,298,1,1,H3PO4,EIS,63
comp_120,thiobarbituric acid,O=C1CC(=O)NC(=S)N1,-6.796315829,-7.179180033,-8.426277865,-8.717439698,-2.468889074,2.099,130.99,4.327426755,6.734628705,2.649501358,4.692065031,2.042563673,2.69458849,-0.094031356,-0.9794,-1.094,104.89,90.29,0.7341,0.0005,298,1,1,H3PO4,EIS,66
comp_120,thiobarbituric acid,O=C1CC(=O)NC(=S)N1,-6.796315829,-7.179180033,-8.426277865,-8.717439698,-2.468889074,2.099,130.99,4.327426755,6.734628705,2.649501358,4.692065031,2.042563673,2.69458849,-0.094031356,-0.9794,-1.094,104.89,90.29,0.7341,0.001,298,1,1,H3PO4,EIS,70
comp_120,thiobarbituric acid,O=C1CC(=O)NC(=S)N1,-6.796315829,-7.179180033,-8.426277865,-8.717439698,-2.468889074,2.099,130.99,4.327426755,6.734628705,2.649501358,4.692065031,2.042563673,2.69458849,-0.094031356,-0.9794,-1.094,104.89,90.29,0.7341,0.005,298,1,1,H3PO4,EIS,74
comp_120,thiobarbituric acid,O=C1CC(=O)NC(=S)N1,-6.796315829,-7.179180033,-8.426277865,-8.717439698,-2.468889074,2.099,130.99,4.327426755,6.734628705,2.649501358,4.692065031,2.042563673,2.69458849,-0.094031356,-0.9794,-1.094,104.89,90.29,0.7341,0.01,298,1,1,H3PO4,EIS,87.9
comp_120,thiobarbituric acid,O=C1CC(=O)NC(=S)N1,-6.796315829,-7.179180033,-8.426277865,-8.717439698,-2.468889074,2.099,130.99,4.327426755,6.734628705,2.649501358,4.692065031,2.042563673,2.69458849,-0.094031356,-0.9794,-1.094,104.89,90.29,0.7341,0.01,298,1,1,H3PO4,LPR,87.2
comp_121,6-Phenyl-2H-pyridazine-3-thione,S=C1C=CC(=NN1)C=2C=CC=CC2,-6.184603866,-6.368552837,-7.393333643,-7.420000802,-2.632701619,8.0735,248.56,3.551902247,6.235249235,2.823690775,4.529470005,1.70577923,3.006851379,-0.017276565,1.3576,-3.706,153.4,56.48,0.33227,0.0005312,303,0.5,0.6127,NaCl,PDP,65
comp_121,6-Phenyl-2H-pyridazine-3-thione,S=C1C=CC(=NN1)C=2C=CC=CC2,-6.184603866,-6.368552837,-7.393333643,-7.420000802,-2.632701619,8.0735,248.56,3.551902247,6.235249235,2.823690775,4.529470005,1.70577923,3.006851379,-0.017276565,1.3576,-3.706,153.4,56.48,0.33227,0.0010624,303,0.5,0.6127,NaCl,PDP,71
comp_121,6-Phenyl-2H-pyridazine-3-thione,S=C1C=CC(=NN1)C=2C=CC=CC2,-6.184603866,-6.368552837,-7.393333643,-7.420000802,-2.632701619,8.0735,248.56,3.551902247,6.235249235,2.823690775,4.529470005,1.70577923,3.006851379,-0.017276565,1.3576,-3.706,153.4,56.48,0.33227,0.0015936,303,0.5,0.6127,NaCl,PDP,76
comp_121,6-Phenyl-2H-pyridazine-3-thione,S=C1C=CC(=NN1)C=2C=CC=CC2,-6.184603866,-6.368552837,-7.393333643,-7.420000802,-2.632701619,8.0735,248.56,3.551902247,6.235249235,2.823690775,4.529470005,1.70577923,3.006851379,-0.017276565,1.3576,-3.706,153.4,56.48,0.33227,0.002125,303,0.5,0.6127,NaCl,PDP,77
comp_121,6-Phenyl-2H-pyridazine-3-thione,S=C1C=CC(=NN1)C=2C=CC=CC2,-6.184603866,-6.368552837,-7.393333643,-7.420000802,-2.632701619,8.0735,248.56,3.551902247,6.235249235,2.823690775,4.529470005,1.70577923,3.006851379,-0.017276565,1.3576,-3.706,153.4,56.48,0.33227,0.0005312,303,0.5,0.6127,NaCl,EIS,63
comp_121,6-Phenyl-2H-pyridazine-3-thione,S=C1C=CC(=NN1)C=2C=CC=CC2,-6.184603866,-6.368552837,-7.393333643,-7.420000802,-2.632701619,8.0735,248.56,3.551902247,6.235249235,2.823690775,4.529470005,1.70577923,3.006851379,-0.017276565,1.3576,-3.706,153.4,56.48,0.33227,0.0010624,303,0.5,0.6127,NaCl,EIS,72
comp_121,6-Phenyl-2H-pyridazine-3-thione,S=C1C=CC(=NN1)C=2C=CC=CC2,-6.184603866,-6.368552837,-7.393333643,-7.420000802,-2.632701619,8.0735,248.56,3.551902247,6.235249235,2.823690775,4.529470005,1.70577923,3.006851379,-0.017276565,1.3576,-3.706,153.4,56.48,0.33227,0.0015936,303,0.5,0.6127,NaCl,EIS,78
comp_121,6-Phenyl-2H-pyridazine-3-thione,S=C1C=CC(=NN1)C=2C=CC=CC2,-6.184603866,-6.368552837,-7.393333643,-7.420000802,-2.632701619,8.0735,248.56,3.551902247,6.235249235,2.823690775,4.529470005,1.70577923,3.006851379,-0.017276565,1.3576,-3.706,153.4,56.48,0.33227,0.002125,303,0.5,0.6127,NaCl,EIS,81
comp_122,6-Phenyl-pyridazin-3-ylsulfanyl)-acetic acid ethyl ester,O=C(O)CSC=1N=NC(=CC1)C2=CC=CC=C2,-6.865976978,-6.917950725,-7.098906444,-7.399320148,-2.37065597,8.5786,269.07,4.495321008,6.759017726,2.534585252,4.646801489,2.112216237,2.555699992,-0.069501165,1.3753,-2.466,185.89,88.38,0.35274,0.0004061,303,0.5,0.6127,NaCl,PDP,74
comp_122,6-Phenyl-pyridazin-3-ylsulfanyl)-acetic acid ethyl ester,O=C(O)CSC=1N=NC(=CC1)C2=CC=CC=C2,-6.865976978,-6.917950725,-7.098906444,-7.399320148,-2.37065597,8.5786,269.07,4.495321008,6.759017726,2.534585252,4.646801489,2.112216237,2.555699992,-0.069501165,1.3753,-2.466,185.89,88.38,0.35274,0.0008121,303,0.5,0.6127,NaCl,PDP,76
comp_122,6-Phenyl-pyridazin-3-ylsulfanyl)-acetic acid ethyl ester,O=C(O)CSC=1N=NC(=CC1)C2=CC=CC=C2,-6.865976978,-6.917950725,-7.098906444,-7.399320148,-2.37065597,8.5786,269.07,4.495321008,6.759017726,2.534585252,4.646801489,2.112216237,2.555699992,-0.069501165,1.3753,-2.466,185.89,88.38,0.35274,0.0012182,303,0.5,0.6127,NaCl,PDP,79
comp_122,6-Phenyl-pyridazin-3-ylsulfanyl)-acetic acid ethyl ester,O=C(O)CSC=1N=NC(=CC1)C2=CC=CC=C2,-6.865976978,-6.917950725,-7.098906444,-7.399320148,-2.37065597,8.5786,269.07,4.495321008,6.759017726,2.534585252,4.646801489,2.112216237,2.555699992,-0.069501165,1.3753,-2.466,185.89,88.38,0.35274,0.0016243,303,0.5,0.6127,NaCl,PDP,87
comp_122,6-Phenyl-pyridazin-3-ylsulfanyl)-acetic acid ethyl ester,O=C(O)CSC=1N=NC(=CC1)C2=CC=CC=C2,-6.865976978,-6.917950725,-7.098906444,-7.399320148,-2.37065597,8.5786,269.07,4.495321008,6.759017726,2.534585252,4.646801489,2.112216237,2.555699992,-0.069501165,1.3753,-2.466,185.89,88.38,0.35274,0.0004061,303,0.5,0.6127,NaCl,EIS,73
comp_122,6-Phenyl-pyridazin-3-ylsulfanyl)-acetic acid ethyl ester,O=C(O)CSC=1N=NC(=CC1)C2=CC=CC=C2,-6.865976978,-6.917950725,-7.098906444,-7.399320148,-2.37065597,8.5786,269.07,4.495321008,6.759017726,2.534585252,4.646801489,2.112216237,2.555699992,-0.069501165,1.3753,-2.466,185.89,88.38,0.35274,0.0008121,303,0.5,0.6127,NaCl,EIS,79
comp_122,6-Phenyl-pyridazin-3-ylsulfanyl)-acetic acid ethyl ester,O=C(O)CSC=1N=NC(=CC1)C2=CC=CC=C2,-6.865976978,-6.917950725,-7.098906444,-7.399320148,-2.37065597,8.5786,269.07,4.495321008,6.759017726,2.534585252,4.646801489,2.112216237,2.555699992,-0.069501165,1.3753,-2.466,185.89,88.38,0.35274,0.0012182,303,0.5,0.6127,NaCl,EIS,83
comp_122,6-Phenyl-pyridazin-3-ylsulfanyl)-acetic acid ethyl ester,O=C(O)CSC=1N=NC(=CC1)C2=CC=CC=C2,-6.865976978,-6.917950725,-7.098906444,-7.399320148,-2.37065597,8.5786,269.07,4.495321008,6.759017726,2.534585252,4.646801489,2.112216237,2.555699992,-0.069501165,1.3753,-2.466,185.89,88.38,0.35274,0.0016243,303,0.5,0.6127,NaCl,EIS,89
comp_123,"4-(6-Phenyl-pyridazin-3-ylsulfanyl)-
butyric acid ethyl ester",O=C(O)CCCSc2ccc(c1ccccc1)nn2,-6.714409556,-6.847201121,-6.942985201,-7.379183722,-2.22834042,6.3373,301.53,4.486069137,6.637531131,2.395153837,4.516342484,2.121188647,2.403999929,-0.007704399,2.2841,-3.006,213.41,88.38,0.30725,0.0003645,303,0.5,0.6127,NaCl,PDP,65
comp_123,"4-(6-Phenyl-pyridazin-3-ylsulfanyl)-
butyric acid ethyl ester",O=C(O)CCCSc2ccc(c1ccccc1)nn2,-6.714409556,-6.847201121,-6.942985201,-7.379183722,-2.22834042,6.3373,301.53,4.486069137,6.637531131,2.395153837,4.516342484,2.121188647,2.403999929,-0.007704399,2.2841,-3.006,213.41,88.38,0.30725,0.000729,303,0.5,0.6127,NaCl,PDP,84
comp_123,"4-(6-Phenyl-pyridazin-3-ylsulfanyl)-
butyric acid ethyl ester",O=C(O)CCCSc2ccc(c1ccccc1)nn2,-6.714409556,-6.847201121,-6.942985201,-7.379183722,-2.22834042,6.3373,301.53,4.486069137,6.637531131,2.395153837,4.516342484,2.121188647,2.403999929,-0.007704399,2.2841,-3.006,213.41,88.38,0.30725,0.0010935,303,0.5,0.6127,NaCl,PDP,89
comp_123,"4-(6-Phenyl-pyridazin-3-ylsulfanyl)-
butyric acid ethyl ester",O=C(O)CCCSc2ccc(c1ccccc1)nn2,-6.714409556,-6.847201121,-6.942985201,-7.379183722,-2.22834042,6.3373,301.53,4.486069137,6.637531131,2.395153837,4.516342484,2.121188647,2.403999929,-0.007704399,2.2841,-3.006,213.41,88.38,0.30725,0.001458,303,0.5,0.6127,NaCl,PDP,93
comp_123,"4-(6-Phenyl-pyridazin-3-ylsulfanyl)-
butyric acid ethyl ester",O=C(O)CCCSc2ccc(c1ccccc1)nn2,-6.714409556,-6.847201121,-6.942985201,-7.379183722,-2.22834042,6.3373,301.53,4.486069137,6.637531131,2.395153837,4.516342484,2.121188647,2.403999929,-0.007704399,2.2841,-3.006,213.41,88.38,0.30725,0.0003645,303,0.5,0.6127,NaCl,EIS,68
comp_123,"4-(6-Phenyl-pyridazin-3-ylsulfanyl)-
butyric acid ethyl ester",O=C(O)CCCSc2ccc(c1ccccc1)nn2,-6.714409556,-6.847201121,-6.942985201,-7.379183722,-2.22834042,6.3373,301.53,4.486069137,6.637531131,2.395153837,4.516342484,2.121188647,2.403999929,-0.007704399,2.2841,-3.006,213.41,88.38,0.30725,0.000729,303,0.5,0.6127,NaCl,EIS,83
comp_123,"4-(6-Phenyl-pyridazin-3-ylsulfanyl)-
butyric acid ethyl ester",O=C(O)CCCSc2ccc(c1ccccc1)nn2,-6.714409556,-6.847201121,-6.942985201,-7.379183722,-2.22834042,6.3373,301.53,4.486069137,6.637531131,2.395153837,4.516342484,2.121188647,2.403999929,-0.007704399,2.2841,-3.006,213.41,88.38,0.30725,0.0010935,303,0.5,0.6127,NaCl,EIS,90
comp_123,"4-(6-Phenyl-pyridazin-3-ylsulfanyl)-
butyric acid ethyl ester",O=C(O)CCCSc2ccc(c1ccccc1)nn2,-6.714409556,-6.847201121,-6.942985201,-7.379183722,-2.22834042,6.3373,301.53,4.486069137,6.637531131,2.395153837,4.516342484,2.121188647,2.403999929,-0.007704399,2.2841,-3.006,213.41,88.38,0.30725,0.001458,303,0.5,0.6127,NaCl,EIS,92
comp_124,"2,6-Bis[((2-pyridylmethyl)oxy)methyl])]pyridine",c3ccc(COCc2cccc(COCc1ccccn1)n2)nc3,-7.020537651,-7.255644029,-7.292651514,-7.448300643,-1.287098569,4.0536,336.19,5.733439082,6.930153399,1.448080042,4.189116721,2.741036679,1.60055309,0.113418139,1.3703,-1.997,264.1,57.13,0.20034,0.00001,298,4,0.5,HCl,PDP,9.7
comp_124,"2,6-Bis[((2-pyridylmethyl)oxy)methyl])]pyridine",c3ccc(COCc2cccc(COCc1ccccn1)n2)nc3,-7.020537651,-7.255644029,-7.292651514,-7.448300643,-1.287098569,4.0536,336.19,5.733439082,6.930153399,1.448080042,4.189116721,2.741036679,1.60055309,0.113418139,1.3703,-1.997,264.1,57.13,0.20034,0.00002,298,4,0.5,HCl,PDP,54
comp_124,"2,6-Bis[((2-pyridylmethyl)oxy)methyl])]pyridine",c3ccc(COCc2cccc(COCc1ccccn1)n2)nc3,-7.020537651,-7.255644029,-7.292651514,-7.448300643,-1.287098569,4.0536,336.19,5.733439082,6.930153399,1.448080042,4.189116721,2.741036679,1.60055309,0.113418139,1.3703,-1.997,264.1,57.13,0.20034,0.00003,298,4,0.5,HCl,PDP,68
comp_124,"2,6-Bis[((2-pyridylmethyl)oxy)methyl])]pyridine",c3ccc(COCc2cccc(COCc1ccccn1)n2)nc3,-7.020537651,-7.255644029,-7.292651514,-7.448300643,-1.287098569,4.0536,336.19,5.733439082,6.930153399,1.448080042,4.189116721,2.741036679,1.60055309,0.113418139,1.3703,-1.997,264.1,57.13,0.20034,0.00005,298,4,0.5,HCl,PDP,76
comp_124,"2,6-Bis[((2-pyridylmethyl)oxy)methyl])]pyridine",c3ccc(COCc2cccc(COCc1ccccn1)n2)nc3,-7.020537651,-7.255644029,-7.292651514,-7.448300643,-1.287098569,4.0536,336.19,5.733439082,6.930153399,1.448080042,4.189116721,2.741036679,1.60055309,0.113418139,1.3703,-1.997,264.1,57.13,0.20034,0.00007,298,4,0.5,HCl,PDP,67
comp_124,"2,6-Bis[((2-pyridylmethyl)oxy)methyl])]pyridine",c3ccc(COCc2cccc(COCc1ccccn1)n2)nc3,-7.020537651,-7.255644029,-7.292651514,-7.448300643,-1.287098569,4.0536,336.19,5.733439082,6.930153399,1.448080042,4.189116721,2.741036679,1.60055309,0.113418139,1.3703,-1.997,264.1,57.13,0.20034,0.0001,298,4,0.5,HCl,PDP,61
comp_124,"2,6-Bis[((2-pyridylmethyl)oxy)methyl])]pyridine",c3ccc(COCc2cccc(COCc1ccccn1)n2)nc3,-7.020537651,-7.255644029,-7.292651514,-7.448300643,-1.287098569,4.0536,336.19,5.733439082,6.930153399,1.448080042,4.189116721,2.741036679,1.60055309,0.113418139,1.3703,-1.997,264.1,57.13,0.20034,0.00001,298,4,0.5,HCl,EIS,41
comp_124,"2,6-Bis[((2-pyridylmethyl)oxy)methyl])]pyridine",c3ccc(COCc2cccc(COCc1ccccn1)n2)nc3,-7.020537651,-7.255644029,-7.292651514,-7.448300643,-1.287098569,4.0536,336.19,5.733439082,6.930153399,1.448080042,4.189116721,2.741036679,1.60055309,0.113418139,1.3703,-1.997,264.1,57.13,0.20034,0.00002,298,4,0.5,HCl,EIS,68
comp_124,"2,6-Bis[((2-pyridylmethyl)oxy)methyl])]pyridine",c3ccc(COCc2cccc(COCc1ccccn1)n2)nc3,-7.020537651,-7.255644029,-7.292651514,-7.448300643,-1.287098569,4.0536,336.19,5.733439082,6.930153399,1.448080042,4.189116721,2.741036679,1.60055309,0.113418139,1.3703,-1.997,264.1,57.13,0.20034,0.00003,298,4,0.5,HCl,EIS,76
comp_124,"2,6-Bis[((2-pyridylmethyl)oxy)methyl])]pyridine",c3ccc(COCc2cccc(COCc1ccccn1)n2)nc3,-7.020537651,-7.255644029,-7.292651514,-7.448300643,-1.287098569,4.0536,336.19,5.733439082,6.930153399,1.448080042,4.189116721,2.741036679,1.60055309,0.113418139,1.3703,-1.997,264.1,57.13,0.20034,0.00005,298,4,0.5,HCl,EIS,81
comp_124,"2,6-Bis[((2-pyridylmethyl)oxy)methyl])]pyridine",c3ccc(COCc2cccc(COCc1ccccn1)n2)nc3,-7.020537651,-7.255644029,-7.292651514,-7.448300643,-1.287098569,4.0536,336.19,5.733439082,6.930153399,1.448080042,4.189116721,2.741036679,1.60055309,0.113418139,1.3703,-1.997,264.1,57.13,0.20034,0.00007,298,4,0.5,HCl,EIS,75
comp_124,"2,6-Bis[((2-pyridylmethyl)oxy)methyl])]pyridine",c3ccc(COCc2cccc(COCc1ccccn1)n2)nc3,-7.020537651,-7.255644029,-7.292651514,-7.448300643,-1.287098569,4.0536,336.19,5.733439082,6.930153399,1.448080042,4.189116721,2.741036679,1.60055309,0.113418139,1.3703,-1.997,264.1,57.13,0.20034,0.0001,298,4,0.5,HCl,EIS,66
comp_125,"3,4-diaminobenzonitrile",N#Cc1ccc(N)c(N)c1,-5.549490111,-6.645020521,-8.588185613,-9.152005536,-1.193763515,10.6909,156.71,4.355726596,5.438567167,1.355503777,3.397035472,2.041531695,1.413136277,0.54026324,0.1406,-2.541,112.01,75.83,0.39371,0.0005,298,1,0.5,HCl,PDP,86.6
