Repository: aveucoloap/Machine-Learning-corrosion-study

File: comp1-502_datasetQM_20220608.csv (part 12 of 61)
comp_ref,Compound,smiles,HOMO,HOMO_1,HOMO_2,HOMO_3,LUMO,Dipole,Polar,Egap,IP,EA,Electronegativity,Chemical hardness,Electrophilicity,deltaN,cLogP,cLogS,Total Surface Area,Polar Surface Area,Relative PSA,ConcInh_M,TempK,Time_H,Med_ConcM,Med_ID,Method,IE
comp_125,"3,4-diaminobenzonitrile",N#Cc1ccc(N)c(N)c1,-5.549490111,-6.645020521,-8.588185613,-9.152005536,-1.193763515,10.6909,156.71,4.355726596,5.438567167,1.355503777,3.397035472,2.041531695,1.413136277,0.54026324,0.1406,-2.541,112.01,75.83,0.39371,0.001,298,1,0.5,HCl,PDP,89.5
comp_125,"3,4-diaminobenzonitrile",N#Cc1ccc(N)c(N)c1,-5.549490111,-6.645020521,-8.588185613,-9.152005536,-1.193763515,10.6909,156.71,4.355726596,5.438567167,1.355503777,3.397035472,2.041531695,1.413136277,0.54026324,0.1406,-2.541,112.01,75.83,0.39371,0.005,298,1,0.5,HCl,PDP,93.5
comp_125,"3,4-diaminobenzonitrile",N#Cc1ccc(N)c(N)c1,-5.549490111,-6.645020521,-8.588185613,-9.152005536,-1.193763515,10.6909,156.71,4.355726596,5.438567167,1.355503777,3.397035472,2.041531695,1.413136277,0.54026324,0.1406,-2.541,112.01,75.83,0.39371,0.01,298,1,0.5,HCl,PDP,93.8
comp_125,"3,4-diaminobenzonitrile",N#Cc1ccc(N)c(N)c1,-5.549490111,-6.645020521,-8.588185613,-9.152005536,-1.193763515,10.6909,156.71,4.355726596,5.438567167,1.355503777,3.397035472,2.041531695,1.413136277,0.54026324,0.1406,-2.541,112.01,75.83,0.39371,0.0005,298,1,0.5,HCl,EIS,85.2
comp_125,"3,4-diaminobenzonitrile",N#Cc1ccc(N)c(N)c1,-5.549490111,-6.645020521,-8.588185613,-9.152005536,-1.193763515,10.6909,156.71,4.355726596,5.438567167,1.355503777,3.397035472,2.041531695,1.413136277,0.54026324,0.1406,-2.541,112.01,75.83,0.39371,0.001,298,1,0.5,HCl,EIS,89.4
comp_125,"3,4-diaminobenzonitrile",N#Cc1ccc(N)c(N)c1,-5.549490111,-6.645020521,-8.588185613,-9.152005536,-1.193763515,10.6909,156.71,4.355726596,5.438567167,1.355503777,3.397035472,2.041531695,1.413136277,0.54026324,0.1406,-2.541,112.01,75.83,0.39371,0.005,298,1,0.5,HCl,EIS,94.2
comp_125,"3,4-diaminobenzonitrile",N#Cc1ccc(N)c(N)c1,-5.549490111,-6.645020521,-8.588185613,-9.152005536,-1.193763515,10.6909,156.71,4.355726596,5.438567167,1.355503777,3.397035472,2.041531695,1.413136277,0.54026324,0.1406,-2.541,112.01,75.83,0.39371,0.01,298,1,0.5,HCl,EIS,94.8
comp_125,"3,4-diaminobenzonitrile",N#Cc1ccc(N)c(N)c1,-5.549490111,-6.645020521,-8.588185613,-9.152005536,-1.193763515,10.6909,156.71,4.355726596,5.438567167,1.355503777,3.397035472,2.041531695,1.413136277,0.54026324,0.1406,-2.541,112.01,75.83,0.39371,0.01,298,1,0.5,HCl,PDP,94.8
comp_125,"3,4-diaminobenzonitrile",N#Cc1ccc(N)c(N)c1,-5.549490111,-6.645020521,-8.588185613,-9.152005536,-1.193763515,10.6909,156.71,4.355726596,5.438567167,1.355503777,3.397035472,2.041531695,1.413136277,0.54026324,0.1406,-2.541,112.01,75.83,0.39371,0.01,308,1,0.5,HCl,PDP,93.9
comp_125,"3,4-diaminobenzonitrile",N#Cc1ccc(N)c(N)c1,-5.549490111,-6.645020521,-8.588185613,-9.152005536,-1.193763515,10.6909,156.71,4.355726596,5.438567167,1.355503777,3.397035472,2.041531695,1.413136277,0.54026324,0.1406,-2.541,112.01,75.83,0.39371,0.01,318,1,0.5,HCl,PDP,94.8
comp_125,"3,4-diaminobenzonitrile",N#Cc1ccc(N)c(N)c1,-5.549490111,-6.645020521,-8.588185613,-9.152005536,-1.193763515,10.6909,156.71,4.355726596,5.438567167,1.355503777,3.397035472,2.041531695,1.413136277,0.54026324,0.1406,-2.541,112.01,75.83,0.39371,0.01,328,1,0.5,HCl,PDP,94.7
comp_126,isonitrosoacetanilide,O=C(/C=N\O)Nc1ccccc1,-6.510052045,-7.281766959,-7.311699484,-7.999059101,-2.172557078,4.3221,173.73,4.337494968,6.400421289,2.284529728,4.342475508,2.05794578,2.290766565,0.07654453,0.8457,-2.041,133.58,61.69,0.36764,0.00005,298,2,1,HCl,PDP,20.5
comp_126,isonitrosoacetanilide,O=C(/C=N\O)Nc1ccccc1,-6.510052045,-7.281766959,-7.311699484,-7.999059101,-2.172557078,4.3221,173.73,4.337494968,6.400421289,2.284529728,4.342475508,2.05794578,2.290766565,0.07654453,0.8457,-2.041,133.58,61.69,0.36764,0.0001,298,2,1,HCl,PDP,29.3
comp_126,isonitrosoacetanilide,O=C(/C=N\O)Nc1ccccc1,-6.510052045,-7.281766959,-7.311699484,-7.999059101,-2.172557078,4.3221,173.73,4.337494968,6.400421289,2.284529728,4.342475508,2.05794578,2.290766565,0.07654453,0.8457,-2.041,133.58,61.69,0.36764,0.0005,298,2,1,HCl,PDP,43.2
comp_126,isonitrosoacetanilide,O=C(/C=N\O)Nc1ccccc1,-6.510052045,-7.281766959,-7.311699484,-7.999059101,-2.172557078,4.3221,173.73,4.337494968,6.400421289,2.284529728,4.342475508,2.05794578,2.290766565,0.07654453,0.8457,-2.041,133.58,61.69,0.36764,0.001,298,2,1,HCl,PDP,58.7
comp_126,isonitrosoacetanilide,O=C(/C=N\O)Nc1ccccc1,-6.510052045,-7.281766959,-7.311699484,-7.999059101,-2.172557078,4.3221,173.73,4.337494968,6.400421289,2.284529728,4.342475508,2.05794578,2.290766565,0.07654453,0.8457,-2.041,133.58,61.69,0.36764,0.005,298,2,1,HCl,PDP,75.7
comp_126,isonitrosoacetanilide,O=C(/C=N\O)Nc1ccccc1,-6.510052045,-7.281766959,-7.311699484,-7.999059101,-2.172557078,4.3221,173.73,4.337494968,6.400421289,2.284529728,4.342475508,2.05794578,2.290766565,0.07654453,0.8457,-2.041,133.58,61.69,0.36764,0.00005,298,2,1,HCl,EIS,20
comp_126,isonitrosoacetanilide,O=C(/C=N\O)Nc1ccccc1,-6.510052045,-7.281766959,-7.311699484,-7.999059101,-2.172557078,4.3221,173.73,4.337494968,6.400421289,2.284529728,4.342475508,2.05794578,2.290766565,0.07654453,0.8457,-2.041,133.58,61.69,0.36764,0.0001,298,2,1,HCl,EIS,31.2
comp_126,isonitrosoacetanilide,O=C(/C=N\O)Nc1ccccc1,-6.510052045,-7.281766959,-7.311699484,-7.999059101,-2.172557078,4.3221,173.73,4.337494968,6.400421289,2.284529728,4.342475508,2.05794578,2.290766565,0.07654453,0.8457,-2.041,133.58,61.69,0.36764,0.0005,298,2,1,HCl,EIS,44.1
comp_126,isonitrosoacetanilide,O=C(/C=N\O)Nc1ccccc1,-6.510052045,-7.281766959,-7.311699484,-7.999059101,-2.172557078,4.3221,173.73,4.337494968,6.400421289,2.284529728,4.342475508,2.05794578,2.290766565,0.07654453,0.8457,-2.041,133.58,61.69,0.36764,0.001,298,2,1,HCl,EIS,59.5
comp_126,isonitrosoacetanilide,O=C(/C=N\O)Nc1ccccc1,-6.510052045,-7.281766959,-7.311699484,-7.999059101,-2.172557078,4.3221,173.73,4.337494968,6.400421289,2.284529728,4.342475508,2.05794578,2.290766565,0.07654453,0.8457,-2.041,133.58,61.69,0.36764,0.005,298,2,1,HCl,EIS,79.3
comp_126,isonitrosoacetanilide,O=C(/C=N\O)Nc1ccccc1,-6.510052045,-7.281766959,-7.311699484,-7.999059101,-2.172557078,4.3221,173.73,4.337494968,6.400421289,2.284529728,4.342475508,2.05794578,2.290766565,0.07654453,0.8457,-2.041,133.58,61.69,0.36764,0.00005,298,2,1,HCl,WL,15.9
comp_126,isonitrosoacetanilide,O=C(/C=N\O)Nc1ccccc1,-6.510052045,-7.281766959,-7.311699484,-7.999059101,-2.172557078,4.3221,173.73,4.337494968,6.400421289,2.284529728,4.342475508,2.05794578,2.290766565,0.07654453,0.8457,-2.041,133.58,61.69,0.36764,0.0001,298,2,1,HCl,WL,33.8
comp_126,isonitrosoacetanilide,O=C(/C=N\O)Nc1ccccc1,-6.510052045,-7.281766959,-7.311699484,-7.999059101,-2.172557078,4.3221,173.73,4.337494968,6.400421289,2.284529728,4.342475508,2.05794578,2.290766565,0.07654453,0.8457,-2.041,133.58,61.69,0.36764,0.0005,298,2,1,HCl,WL,50.2
comp_126,isonitrosoacetanilide,O=C(/C=N\O)Nc1ccccc1,-6.510052045,-7.281766959,-7.311699484,-7.999059101,-2.172557078,4.3221,173.73,4.337494968,6.400421289,2.284529728,4.342475508,2.05794578,2.290766565,0.07654453,0.8457,-2.041,133.58,61.69,0.36764,0.001,298,2,1,HCl,WL,66.6
comp_126,isonitrosoacetanilide,O=C(/C=N\O)Nc1ccccc1,-6.510052045,-7.281766959,-7.311699484,-7.999059101,-2.172557078,4.3221,173.73,4.337494968,6.400421289,2.284529728,4.342475508,2.05794578,2.290766565,0.07654453,0.8457,-2.041,133.58,61.69,0.36764,0.005,298,2,1,HCl,WL,84.3
comp_126,isonitrosoacetanilide,O=C(/C=N\O)Nc1ccccc1,-6.510052045,-7.281766959,-7.311699484,-7.999059101,-2.172557078,4.3221,173.73,4.337494968,6.400421289,2.284529728,4.342475508,2.05794578,2.290766565,0.07654453,0.8457,-2.041,133.58,61.69,0.36764,0.001,308,2,1,HCl,WL,56.3
comp_126,isonitrosoacetanilide,O=C(/C=N\O)Nc1ccccc1,-6.510052045,-7.281766959,-7.311699484,-7.999059101,-2.172557078,4.3221,173.73,4.337494968,6.400421289,2.284529728,4.342475508,2.05794578,2.290766565,0.07654453,0.8457,-2.041,133.58,61.69,0.36764,0.001,318,2,1,HCl,WL,47
comp_126,isonitrosoacetanilide,O=C(/C=N\O)Nc1ccccc1,-6.510052045,-7.281766959,-7.311699484,-7.999059101,-2.172557078,4.3221,173.73,4.337494968,6.400421289,2.284529728,4.342475508,2.05794578,2.290766565,0.07654453,0.8457,-2.041,133.58,61.69,0.36764,0.001,328,2,1,HCl,WL,31.5
comp_126,isonitrosoacetanilide,O=C(/C=N\O)Nc1ccccc1,-6.510052045,-7.281766959,-7.311699484,-7.999059101,-2.172557078,4.3221,173.73,4.337494968,6.400421289,2.284529728,4.342475508,2.05794578,2.290766565,0.07654453,0.8457,-2.041,133.58,61.69,0.36764,0.001,338,2,1,HCl,WL,26.1
comp_127,2-Methoxyisonitrosoacetanilide,COc1ccccc1NC(=O)/C=N\O,-6.173447198,-6.955502438,-7.258093053,-7.983276497,-2.15160431,6.1423,200.38,4.021842887,6.065821757,2.265501622,4.165661689,1.900160067,2.283062571,0.175952709,0.7757,-2.059,155.84,70.92,0.3793,0.00005,298,2,1,HCl,PDP,31.9
comp_127,2-Methoxyisonitrosoacetanilide,COc1ccccc1NC(=O)/C=N\O,-6.173447198,-6.955502438,-7.258093053,-7.983276497,-2.15160431,6.1423,200.38,4.021842887,6.065821757,2.265501622,4.165661689,1.900160067,2.283062571,0.175952709,0.7757,-2.059,155.84,70.92,0.3793,0.0001,298,2,1,HCl,PDP,49.2
comp_127,2-Methoxyisonitrosoacetanilide,COc1ccccc1NC(=O)/C=N\O,-6.173447198,-6.955502438,-7.258093053,-7.983276497,-2.15160431,6.1423,200.38,4.021842887,6.065821757,2.265501622,4.165661689,1.900160067,2.283062571,0.175952709,0.7757,-2.059,155.84,70.92,0.3793,0.0005,298,2,1,HCl,PDP,62.5
comp_127,2-Methoxyisonitrosoacetanilide,COc1ccccc1NC(=O)/C=N\O,-6.173447198,-6.955502438,-7.258093053,-7.983276497,-2.15160431,6.1423,200.38,4.021842887,6.065821757,2.265501622,4.165661689,1.900160067,2.283062571,0.175952709,0.7757,-2.059,155.84,70.92,0.3793,0.001,298,2,1,HCl,PDP,77.4
comp_127,2-Methoxyisonitrosoacetanilide,COc1ccccc1NC(=O)/C=N\O,-6.173447198,-6.955502438,-7.258093053,-7.983276497,-2.15160431,6.1423,200.38,4.021842887,6.065821757,2.265501622,4.165661689,1.900160067,2.283062571,0.175952709,0.7757,-2.059,155.84,70.92,0.3793,0.005,298,2,1,HCl,PDP,91.6
comp_127,2-Methoxyisonitrosoacetanilide,COc1ccccc1NC(=O)/C=N\O,-6.173447198,-6.955502438,-7.258093053,-7.983276497,-2.15160431,6.1423,200.38,4.021842887,6.065821757,2.265501622,4.165661689,1.900160067,2.283062571,0.175952709,0.7757,-2.059,155.84,70.92,0.3793,0.00005,298,2,1,HCl,EIS,37.8
comp_127,2-Methoxyisonitrosoacetanilide,COc1ccccc1NC(=O)/C=N\O,-6.173447198,-6.955502438,-7.258093053,-7.983276497,-2.15160431,6.1423,200.38,4.021842887,6.065821757,2.265501622,4.165661689,1.900160067,2.283062571,0.175952709,0.7757,-2.059,155.84,70.92,0.3793,0.0001,298,2,1,HCl,EIS,49.6
comp_127,2-Methoxyisonitrosoacetanilide,COc1ccccc1NC(=O)/C=N\O,-6.173447198,-6.955502438,-7.258093053,-7.983276497,-2.15160431,6.1423,200.38,4.021842887,6.065821757,2.265501622,4.165661689,1.900160067,2.283062571,0.175952709,0.7757,-2.059,155.84,70.92,0.3793,0.0005,298,2,1,HCl,EIS,62
comp_127,2-Methoxyisonitrosoacetanilide,COc1ccccc1NC(=O)/C=N\O,-6.173447198,-6.955502438,-7.258093053,-7.983276497,-2.15160431,6.1423,200.38,4.021842887,6.065821757,2.265501622,4.165661689,1.900160067,2.283062571,0.175952709,0.7757,-2.059,155.84,70.92,0.3793,0.001,298,2,1,HCl,EIS,75.1
comp_127,2-Methoxyisonitrosoacetanilide,COc1ccccc1NC(=O)/C=N\O,-6.173447198,-6.955502438,-7.258093053,-7.983276497,-2.15160431,6.1423,200.38,4.021842887,6.065821757,2.265501622,4.165661689,1.900160067,2.283062571,0.175952709,0.7757,-2.059,155.84,70.92,0.3793,0.005,298,2,1,HCl,EIS,96.8
comp_127,2-Methoxyisonitrosoacetanilide,COc1ccccc1NC(=O)/C=N\O,-6.173447198,-6.955502438,-7.258093053,-7.983276497,-2.15160431,6.1423,200.38,4.021842887,6.065821757,2.265501622,4.165661689,1.900160067,2.283062571,0.175952709,0.7757,-2.059,155.84,70.92,0.3793,0.00005,298,2,1,HCl,WL,51.2
comp_127,2-Methoxyisonitrosoacetanilide,COc1ccccc1NC(=O)/C=N\O,-6.173447198,-6.955502438,-7.258093053,-7.983276497,-2.15160431,6.1423,200.38,4.021842887,6.065821757,2.265501622,4.165661689,1.900160067,2.283062571,0.175952709,0.7757,-2.059,155.84,70.92,0.3793,0.0001,298,2,1,HCl,WL,60.2
comp_127,2-Methoxyisonitrosoacetanilide,COc1ccccc1NC(=O)/C=N\O,-6.173447198,-6.955502438,-7.258093053,-7.983276497,-2.15160431,6.1423,200.38,4.021842887,6.065821757,2.265501622,4.165661689,1.900160067,2.283062571,0.175952709,0.7757,-2.059,155.84,70.92,0.3793,0.0005,298,2,1,HCl,WL,67.7
comp_127,2-Methoxyisonitrosoacetanilide,COc1ccccc1NC(=O)/C=N\O,-6.173447198,-6.955502438,-7.258093053,-7.983276497,-2.15160431,6.1423,200.38,4.021842887,6.065821757,2.265501622,4.165661689,1.900160067,2.283062571,0.175952709,0.7757,-2.059,155.84,70.92,0.3793,0.001,298,2,1,HCl,WL,82.8
comp_127,2-Methoxyisonitrosoacetanilide,COc1ccccc1NC(=O)/C=N\O,-6.173447198,-6.955502438,-7.258093053,-7.983276497,-2.15160431,6.1423,200.38,4.021842887,6.065821757,2.265501622,4.165661689,1.900160067,2.283062571,0.175952709,0.7757,-2.059,155.84,70.92,0.3793,0.005,298,2,1,HCl,WL,91.7
comp_127,2-Methoxyisonitrosoacetanilide,COc1ccccc1NC(=O)/C=N\O,-6.173447198,-6.955502438,-7.258093053,-7.983276497,-2.15160431,6.1423,200.38,4.021842887,6.065821757,2.265501622,4.165661689,1.900160067,2.283062571,0.175952709,0.7757,-2.059,155.84,70.92,0.3793,0.001,308,2,1,HCl,WL,81
comp_127,2-Methoxyisonitrosoacetanilide,COc1ccccc1NC(=O)/C=N\O,-6.173447198,-6.955502438,-7.258093053,-7.983276497,-2.15160431,6.1423,200.38,4.021842887,6.065821757,2.265501622,4.165661689,1.900160067,2.283062571,0.175952709,0.7757,-2.059,155.84,70.92,0.3793,0.001,318,2,1,HCl,WL,71
comp_127,2-Methoxyisonitrosoacetanilide,COc1ccccc1NC(=O)/C=N\O,-6.173447198,-6.955502438,-7.258093053,-7.983276497,-2.15160431,6.1423,200.38,4.021842887,6.065821757,2.265501622,4.165661689,1.900160067,2.283062571,0.175952709,0.7757,-2.059,155.84,70.92,0.3793,0.001,328,2,1,HCl,WL,69.8
comp_127,2-Methoxyisonitrosoacetanilide,COc1ccccc1NC(=O)/C=N\O,-6.173447198,-6.955502438,-7.258093053,-7.983276497,-2.15160431,6.1423,200.38,4.021842887,6.065821757,2.265501622,4.165661689,1.900160067,2.283062571,0.175952709,0.7757,-2.059,155.84,70.92,0.3793,0.001,338,2,1,HCl,WL,54.5
comp_128,2-Bromoisonitrosoacetanilide,O=C(/C=N\O)Nc1ccccc1Br,-6.522569283,-6.819173393,-7.142172548,-7.990079343,-2.211741474,6.205,202.7,4.310827809,6.402770611,2.330062568,4.366416589,2.036354022,2.340653152,0.065599306,1.5709,-2.875,152.21,61.69,0.32265,0.00005,298,2,1,HCl,PDP,36.3
comp_128,2-Bromoisonitrosoacetanilide,O=C(/C=N\O)Nc1ccccc1Br,-6.522569283,-6.819173393,-7.142172548,-7.990079343,-2.211741474,6.205,202.7,4.310827809,6.402770611,2.330062568,4.366416589,2.036354022,2.340653152,0.065599306,1.5709,-2.875,152.21,61.69,0.32265,0.0001,298,2,1,HCl,PDP,50.4
comp_128,2-Bromoisonitrosoacetanilide,O=C(/C=N\O)Nc1ccccc1Br,-6.522569283,-6.819173393,-7.142172548,-7.990079343,-2.211741474,6.205,202.7,4.310827809,6.402770611,2.330062568,4.366416589,2.036354022,2.340653152,0.065599306,1.5709,-2.875,152.21,61.69,0.32265,0.0005,298,2,1,HCl,PDP,58.4
comp_128,2-Bromoisonitrosoacetanilide,O=C(/C=N\O)Nc1ccccc1Br,-6.522569283,-6.819173393,-7.142172548,-7.990079343,-2.211741474,6.205,202.7,4.310827809,6.402770611,2.330062568,4.366416589,2.036354022,2.340653152,0.065599306,1.5709,-2.875,152.21,61.69,0.32265,0.001,298,2,1,HCl,PDP,68.1
comp_128,2-Bromoisonitrosoacetanilide,O=C(/C=N\O)Nc1ccccc1Br,-6.522569283,-6.819173393,-7.142172548,-7.990079343,-2.211741474,6.205,202.7,4.310827809,6.402770611,2.330062568,4.366416589,2.036354022,2.340653152,0.065599306,1.5709,-2.875,152.21,61.69,0.32265,0.005,298,2,1,HCl,PDP,95.1
comp_128,2-Bromoisonitrosoacetanilide,O=C(/C=N\O)Nc1ccccc1Br,-6.522569283,-6.819173393,-7.142172548,-7.990079343,-2.211741474,6.205,202.7,4.310827809,6.402770611,2.330062568,4.366416589,2.036354022,2.340653152,0.065599306,1.5709,-2.875,152.21,61.69,0.32265,0.00005,298,2,1,HCl,EIS,37.7
comp_128,2-Bromoisonitrosoacetanilide,O=C(/C=N\O)Nc1ccccc1Br,-6.522569283,-6.819173393,-7.142172548,-7.990079343,-2.211741474,6.205,202.7,4.310827809,6.402770611,2.330062568,4.366416589,2.036354022,2.340653152,0.065599306,1.5709,-2.875,152.21,61.69,0.32265,0.0001,298,2,1,HCl,EIS,50
comp_128,2-Bromoisonitrosoacetanilide,O=C(/C=N\O)Nc1ccccc1Br,-6.522569283,-6.819173393,-7.142172548,-7.990079343,-2.211741474,6.205,202.7,4.310827809,6.402770611,2.330062568,4.366416589,2.036354022,2.340653152,0.065599306,1.5709,-2.875,152.21,61.69,0.32265,0.0005,298,2,1,HCl,EIS,58.6
comp_128,2-Bromoisonitrosoacetanilide,O=C(/C=N\O)Nc1ccccc1Br,-6.522569283,-6.819173393,-7.142172548,-7.990079343,-2.211741474,6.205,202.7,4.310827809,6.402770611,2.330062568,4.366416589,2.036354022,2.340653152,0.065599306,1.5709,-2.875,152.21,61.69,0.32265,0.001,298,2,1,HCl,EIS,72.8
comp_128,2-Bromoisonitrosoacetanilide,O=C(/C=N\O)Nc1ccccc1Br,-6.522569283,-6.819173393,-7.142172548,-7.990079343,-2.211741474,6.205,202.7,4.310827809,6.402770611,2.330062568,4.366416589,2.036354022,2.340653152,0.065599306,1.5709,-2.875,152.21,61.69,0.32265,0.005,298,2,1,HCl,EIS,97.1
comp_128,2-Bromoisonitrosoacetanilide,O=C(/C=N\O)Nc1ccccc1Br,-6.522569283,-6.819173393,-7.142172548,-7.990079343,-2.211741474,6.205,202.7,4.310827809,6.402770611,2.330062568,4.366416589,2.036354022,2.340653152,0.065599306,1.5709,-2.875,152.21,61.69,0.32265,0.00005,298,2,1,HCl,WL,38.1
comp_128,2-Bromoisonitrosoacetanilide,O=C(/C=N\O)Nc1ccccc1Br,-6.522569283,-6.819173393,-7.142172548,-7.990079343,-2.211741474,6.205,202.7,4.310827809,6.402770611,2.330062568,4.366416589,2.036354022,2.340653152,0.065599306,1.5709,-2.875,152.21,61.69,0.32265,0.0001,298,2,1,HCl,WL,55.5
comp_128,2-Bromoisonitrosoacetanilide,O=C(/C=N\O)Nc1ccccc1Br,-6.522569283,-6.819173393,-7.142172548,-7.990079343,-2.211741474,6.205,202.7,4.310827809,6.402770611,2.330062568,4.366416589,2.036354022,2.340653152,0.065599306,1.5709,-2.875,152.21,61.69,0.32265,0.0005,298,2,1,HCl,WL,68.4
comp_128,2-Bromoisonitrosoacetanilide,O=C(/C=N\O)Nc1ccccc1Br,-6.522569283,-6.819173393,-7.142172548,-7.990079343,-2.211741474,6.205,202.7,4.310827809,6.402770611,2.330062568,4.366416589,2.036354022,2.340653152,0.065599306,1.5709,-2.875,152.21,61.69,0.32265,0.001,298,2,1,HCl,WL,76
comp_128,2-Bromoisonitrosoacetanilide,O=C(/C=N\O)Nc1ccccc1Br,-6.522569283,-6.819173393,-7.142172548,-7.990079343,-2.211741474,6.205,202.7,4.310827809,6.402770611,2.330062568,4.366416589,2.036354022,2.340653152,0.065599306,1.5709,-2.875,152.21,61.69,0.32265,0.005,298,2,1,HCl,WL,90.6
comp_128,2-Bromoisonitrosoacetanilide,O=C(/C=N\O)Nc1ccccc1Br,-6.522569283,-6.819173393,-7.142172548,-7.990079343,-2.211741474,6.205,202.7,4.310827809,6.402770611,2.330062568,4.366416589,2.036354022,2.340653152,0.065599306,1.5709,-2.875,152.21,61.69,0.32265,0.001,308,2,1,HCl,WL,77.4
comp_128,2-Bromoisonitrosoacetanilide,O=C(/C=N\O)Nc1ccccc1Br,-6.522569283,-6.819173393,-7.142172548,-7.990079343,-2.211741474,6.205,202.7,4.310827809,6.402770611,2.330062568,4.366416589,2.036354022,2.340653152,0.065599306,1.5709,-2.875,152.21,61.69,0.32265,0.001,318,2,1,HCl,WL,67.8
comp_128,2-Bromoisonitrosoacetanilide,O=C(/C=N\O)Nc1ccccc1Br,-6.522569283,-6.819173393,-7.142172548,-7.990079343,-2.211741474,6.205,202.7,4.310827809,6.402770611,2.330062568,4.366416589,2.036354022,2.340653152,0.065599306,1.5709,-2.875,152.21,61.69,0.32265,0.001,328,2,1,HCl,WL,42.9
comp_128,2-Bromoisonitrosoacetanilide,O=C(/C=N\O)Nc1ccccc1Br,-6.522569283,-6.819173393,-7.142172548,-7.990079343,-2.211741474,6.205,202.7,4.310827809,6.402770611,2.330062568,4.366416589,2.036354022,2.340653152,0.065599306,1.5709,-2.875,152.21,61.69,0.32265,0.001,338,2,1,HCl,WL,41
comp_129,"1-
phenyl-2,3,4,10,11,11a-hexahydro-1H-dibenzo[b,e][1,4]diazepine",N=1C=2C=CC=CC2NC3(CCCCC3)C4C1CCCC4,-5.357921952,-6.445833174,-7.051830746,-7.920146081,-1.25335645,5.8274,321.47,4.104565501,5.235053019,1.432514585,3.333783802,1.901269217,1.461407246,0.61338825,3.3857,-4.469,213.94,24.39,0.10737,0.000001,298,0.5,1,HCl,PDP,79.3
comp_129,"1-
phenyl-2,3,4,10,11,11a-hexahydro-1H-dibenzo[b,e][1,4]diazepine",N=1C=2C=CC=CC2NC3(CCCCC3)C4C1CCCC4,-5.357921952,-6.445833174,-7.051830746,-7.920146081,-1.25335645,5.8274,321.47,4.104565501,5.235053019,1.432514585,3.333783802,1.901269217,1.461407246,0.61338825,3.3857,-4.469,213.94,24.39,0.10737,0.00001,298,0.5,1,HCl,PDP,81.6
comp_129,"1-
phenyl-2,3,4,10,11,11a-hexahydro-1H-dibenzo[b,e][1,4]diazepine",N=1C=2C=CC=CC2NC3(CCCCC3)C4C1CCCC4,-5.357921952,-6.445833174,-7.051830746,-7.920146081,-1.25335645,5.8274,321.47,4.104565501,5.235053019,1.432514585,3.333783802,1.901269217,1.461407246,0.61338825,3.3857,-4.469,213.94,24.39,0.10737,0.0001,298,0.5,1,HCl,PDP,85.2
comp_129,"1-
phenyl-2,3,4,10,11,11a-hexahydro-1H-dibenzo[b,e][1,4]diazepine",N=1C=2C=CC=CC2NC3(CCCCC3)C4C1CCCC4,-5.357921952,-6.445833174,-7.051830746,-7.920146081,-1.25335645,5.8274,321.47,4.104565501,5.235053019,1.432514585,3.333783802,1.901269217,1.461407246,0.61338825,3.3857,-4.469,213.94,24.39,0.10737,0.001,298,0.5,1,HCl,PDP,88.2
comp_129,"1-
phenyl-2,3,4,10,11,11a-hexahydro-1H-dibenzo[b,e][1,4]diazepine",N=1C=2C=CC=CC2NC3(CCCCC3)C4C1CCCC4,-5.357921952,-6.445833174,-7.051830746,-7.920146081,-1.25335645,5.8274,321.47,4.104565501,5.235053019,1.432514585,3.333783802,1.901269217,1.461407246,0.61338825,3.3857,-4.469,213.94,24.39,0.10737,0.000001,298,0.5,1,HCl,EIS,63.3
comp_129,"1-
phenyl-2,3,4,10,11,11a-hexahydro-1H-dibenzo[b,e][1,4]diazepine",N=1C=2C=CC=CC2NC3(CCCCC3)C4C1CCCC4,-5.357921952,-6.445833174,-7.051830746,-7.920146081,-1.25335645,5.8274,321.47,4.104565501,5.235053019,1.432514585,3.333783802,1.901269217,1.461407246,0.61338825,3.3857,-4.469,213.94,24.39,0.10737,0.00001,298,0.5,1,HCl,EIS,73.3
comp_129,"1-
phenyl-2,3,4,10,11,11a-hexahydro-1H-dibenzo[b,e][1,4]diazepine",N=1C=2C=CC=CC2NC3(CCCCC3)C4C1CCCC4,-5.357921952,-6.445833174,-7.051830746,-7.920146081,-1.25335645,5.8274,321.47,4.104565501,5.235053019,1.432514585,3.333783802,1.901269217,1.461407246,0.61338825,3.3857,-4.469,213.94,24.39,0.10737,0.0001,298,0.5,1,HCl,EIS,83.2
comp_129,"1-
phenyl-2,3,4,10,11,11a-hexahydro-1H-dibenzo[b,e][1,4]diazepine",N=1C=2C=CC=CC2NC3(CCCCC3)C4C1CCCC4,-5.357921952,-6.445833174,-7.051830746,-7.920146081,-1.25335645,5.8274,321.47,4.104565501,5.235053019,1.432514585,3.333783802,1.901269217,1.461407246,0.61338825,3.3857,-4.469,213.94,24.39,0.10737,0.001,298,0.5,1,HCl,EIS,89.7
comp_129,"1-
phenyl-2,3,4,10,11,11a-hexahydro-1H-dibenzo[b,e][1,4]diazepine",N=1C=2C=CC=CC2NC3(CCCCC3)C4C1CCCC4,-5.357921952,-6.445833174,-7.051830746,-7.920146081,-1.25335645,5.8274,321.47,4.104565501,5.235053019,1.432514585,3.333783802,1.901269217,1.461407246,0.61338825,3.3857,-4.469,213.94,24.39,0.10737,0.000001,298,6,1,HCl,WL,79.7
comp_129,"1-
phenyl-2,3,4,10,11,11a-hexahydro-1H-dibenzo[b,e][1,4]diazepine",N=1C=2C=CC=CC2NC3(CCCCC3)C4C1CCCC4,-5.357921952,-6.445833174,-7.051830746,-7.920146081,-1.25335645,5.8274,321.47,4.104565501,5.235053019,1.432514585,3.333783802,1.901269217,1.461407246,0.61338825,3.3857,-4.469,213.94,24.39,0.10737,0.00001,298,6,1,HCl,WL,81
comp_129,"1-
phenyl-2,3,4,10,11,11a-hexahydro-1H-dibenzo[b,e][1,4]diazepine",N=1C=2C=CC=CC2NC3(CCCCC3)C4C1CCCC4,-5.357921952,-6.445833174,-7.051830746,-7.920146081,-1.25335645,5.8274,321.47,4.104565501,5.235053019,1.432514585,3.333783802,1.901269217,1.461407246,0.61338825,3.3857,-4.469,213.94,24.39,0.10737,0.0001,298,6,1,HCl,WL,85
comp_129,"1-
phenyl-2,3,4,10,11,11a-hexahydro-1H-dibenzo[b,e][1,4]diazepine",N=1C=2C=CC=CC2NC3(CCCCC3)C4C1CCCC4,-5.357921952,-6.445833174,-7.051830746,-7.920146081,-1.25335645,5.8274,321.47,4.104565501,5.235053019,1.432514585,3.333783802,1.901269217,1.461407246,0.61338825,3.3857,-4.469,213.94,24.39,0.10737,0.001,298,6,1,HCl,WL,88.1
comp_129,"1-
phenyl-2,3,4,10,11,11a-hexahydro-1H-dibenzo[b,e][1,4]diazepine",N=1C=2C=CC=CC2NC3(CCCCC3)C4C1CCCC4,-5.357921952,-6.445833174,-7.051830746,-7.920146081,-1.25335645,5.8274,321.47,4.104565501,5.235053019,1.432514585,3.333783802,1.901269217,1.461407246,0.61338825,3.3857,-4.469,213.94,24.39,0.10737,0.001,298,6,1,HCl,WL,88.2
comp_129,"1-
phenyl-2,3,4,10,11,11a-hexahydro-1H-dibenzo[b,e][1,4]diazepine",N=1C=2C=CC=CC2NC3(CCCCC3)C4C1CCCC4,-5.357921952,-6.445833174,-7.051830746,-7.920146081,-1.25335645,5.8274,321.47,4.104565501,5.235053019,1.432514585,3.333783802,1.901269217,1.461407246,0.61338825,3.3857,-4.469,213.94,24.39,0.10737,0.001,308,6,1,HCl,WL,86.3
comp_129,"1-
phenyl-2,3,4,10,11,11a-hexahydro-1H-dibenzo[b,e][1,4]diazepine",N=1C=2C=CC=CC2NC3(CCCCC3)C4C1CCCC4,-5.357921952,-6.445833174,-7.051830746,-7.920146081,-1.25335645,5.8274,321.47,4.104565501,5.235053019,1.432514585,3.333783802,1.901269217,1.461407246,0.61338825,3.3857,-4.469,213.94,24.39,0.10737,0.001,318,6,1,HCl,WL,82.4
comp_129,"1-
phenyl-2,3,4,10,11,11a-hexahydro-1H-dibenzo[b,e][1,4]diazepine",N=1C=2C=CC=CC2NC3(CCCCC3)C4C1CCCC4,-5.357921952,-6.445833174,-7.051830746,-7.920146081,-1.25335645,5.8274,321.47,4.104565501,5.235053019,1.432514585,3.333783802,1.901269217,1.461407246,0.61338825,3.3857,-4.469,213.94,24.39,0.10737,0.001,328,6,1,HCl,WL,81.3
comp_130,"11-methyl-11-phenyl-
2,3,4,10,11,11a-hexahydro-1H-dibenzo[b,e][1,4]diazepine",CC4(c1ccccc1)Nc2ccccc2N=C3CCCCC34,-5.84745479,-6.584883358,-6.903256577,-7.104892949,-1.317031094,4.5676,357.35,4.530423696,5.739378511,1.492018676,3.615698593,2.123679918,1.538988551,0.416400513,3.939,-4.594,230.66,24.39,0.099584,0.000001,298,0.5,1,HCl,PDP,81.9
comp_130,"11-methyl-11-phenyl-
2,3,4,10,11,11a-hexahydro-1H-dibenzo[b,e][1,4]diazepine",CC4(c1ccccc1)Nc2ccccc2N=C3CCCCC34,-5.84745479,-6.584883358,-6.903256577,-7.104892949,-1.317031094,4.5676,357.35,4.530423696,5.739378511,1.492018676,3.615698593,2.123679918,1.538988551,0.416400513,3.939,-4.594,230.66,24.39,0.099584,0.00001,298,0.5,1,HCl,PDP,88.2
comp_130,"11-methyl-11-phenyl-
2,3,4,10,11,11a-hexahydro-1H-dibenzo[b,e][1,4]diazepine",CC4(c1ccccc1)Nc2ccccc2N=C3CCCCC34,-5.84745479,-6.584883358,-6.903256577,-7.104892949,-1.317031094,4.5676,357.35,4.530423696,5.739378511,1.492018676,3.615698593,2.123679918,1.538988551,0.416400513,3.939,-4.594,230.66,24.39,0.099584,0.0001,298,0.5,1,HCl,PDP,93.2
comp_130,"11-methyl-11-phenyl-
2,3,4,10,11,11a-hexahydro-1H-dibenzo[b,e][1,4]diazepine",CC4(c1ccccc1)Nc2ccccc2N=C3CCCCC34,-5.84745479,-6.584883358,-6.903256577,-7.104892949,-1.317031094,4.5676,357.35,4.530423696,5.739378511,1.492018676,3.615698593,2.123679918,1.538988551,0.416400513,3.939,-4.594,230.66,24.39,0.099584,0.001,298,0.5,1,HCl,PDP,94.5
comp_130,"11-methyl-11-phenyl-
2,3,4,10,11,11a-hexahydro-1H-dibenzo[b,e][1,4]diazepine",CC4(c1ccccc1)Nc2ccccc2N=C3CCCCC34,-5.84745479,-6.584883358,-6.903256577,-7.104892949,-1.317031094,4.5676,357.35,4.530423696,5.739378511,1.492018676,3.615698593,2.123679918,1.538988551,0.416400513,3.939,-4.594,230.66,24.39,0.099584,0.000001,298,0.5,1,HCl,EIS,63.8
comp_130,"11-methyl-11-phenyl-
2,3,4,10,11,11a-hexahydro-1H-dibenzo[b,e][1,4]diazepine",CC4(c1ccccc1)Nc2ccccc2N=C3CCCCC34,-5.84745479,-6.584883358,-6.903256577,-7.104892949,-1.317031094,4.5676,357.35,4.530423696,5.739378511,1.492018676,3.615698593,2.123679918,1.538988551,0.416400513,3.939,-4.594,230.66,24.39,0.099584,0.00001,298,0.5,1,HCl,EIS,82.2
comp_130,"11-methyl-11-phenyl-
2,3,4,10,11,11a-hexahydro-1H-dibenzo[b,e][1,4]diazepine",CC4(c1ccccc1)Nc2ccccc2N=C3CCCCC34,-5.84745479,-6.584883358,-6.903256577,-7.104892949,-1.317031094,4.5676,357.35,4.530423696,5.739378511,1.492018676,3.615698593,2.123679918,1.538988551,0.416400513,3.939,-4.594,230.66,24.39,0.099584,0.0001,298,0.5,1,HCl,EIS,91.6
comp_130,"11-methyl-11-phenyl-
2,3,4,10,11,11a-hexahydro-1H-dibenzo[b,e][1,4]diazepine",CC4(c1ccccc1)Nc2ccccc2N=C3CCCCC34,-5.84745479,-6.584883358,-6.903256577,-7.104892949,-1.317031094,4.5676,357.35,4.530423696,5.739378511,1.492018676,3.615698593,2.123679918,1.538988551,0.416400513,3.939,-4.594,230.66,24.39,0.099584,0.001,298,0.5,1,HCl,EIS,93.3
comp_130,"11-methyl-11-phenyl-
2,3,4,10,11,11a-hexahydro-1H-dibenzo[b,e][1,4]diazepine",CC4(c1ccccc1)Nc2ccccc2N=C3CCCCC34,-5.84745479,-6.584883358,-6.903256577,-7.104892949,-1.317031094,4.5676,357.35,4.530423696,5.739378511,1.492018676,3.615698593,2.123679918,1.538988551,0.416400513,3.939,-4.594,230.66,24.39,0.099584,0.000001,298,6,1,HCl,WL,81.7
comp_130,"11-methyl-11-phenyl-
2,3,4,10,11,11a-hexahydro-1H-dibenzo[b,e][1,4]diazepine",CC4(c1ccccc1)Nc2ccccc2N=C3CCCCC34,-5.84745479,-6.584883358,-6.903256577,-7.104892949,-1.317031094,4.5676,357.35,4.530423696,5.739378511,1.492018676,3.615698593,2.123679918,1.538988551,0.416400513,3.939,-4.594,230.66,24.39,0.099584,0.00001,298,6,1,HCl,WL,88.1
comp_130,"11-methyl-11-phenyl-
2,3,4,10,11,11a-hexahydro-1H-dibenzo[b,e][1,4]diazepine",CC4(c1ccccc1)Nc2ccccc2N=C3CCCCC34,-5.84745479,-6.584883358,-6.903256577,-7.104892949,-1.317031094,4.5676,357.35,4.530423696,5.739378511,1.492018676,3.615698593,2.123679918,1.538988551,0.416400513,3.939,-4.594,230.66,24.39,0.099584,0.0001,298,6,1,HCl,WL,93.3
comp_130,"11-methyl-11-phenyl-
2,3,4,10,11,11a-hexahydro-1H-dibenzo[b,e][1,4]diazepine",CC4(c1ccccc1)Nc2ccccc2N=C3CCCCC34,-5.84745479,-6.584883358,-6.903256577,-7.104892949,-1.317031094,4.5676,357.35,4.530423696,5.739378511,1.492018676,3.615698593,2.123679918,1.538988551,0.416400513,3.939,-4.594,230.66,24.39,0.099584,0.001,298,6,1,HCl,WL,94.3
comp_130,"11-methyl-11-phenyl-
2,3,4,10,11,11a-hexahydro-1H-dibenzo[b,e][1,4]diazepine",CC4(c1ccccc1)Nc2ccccc2N=C3CCCCC34,-5.84745479,-6.584883358,-6.903256577,-7.104892949,-1.317031094,4.5676,357.35,4.530423696,5.739378511,1.492018676,3.615698593,2.123679918,1.538988551,0.416400513,3.939,-4.594,230.66,24.39,0.099584,0.001,298,6,1,HCl,WL,94.5
comp_130,"11-methyl-11-phenyl-
2,3,4,10,11,11a-hexahydro-1H-dibenzo[b,e][1,4]diazepine",CC4(c1ccccc1)Nc2ccccc2N=C3CCCCC34,-5.84745479,-6.584883358,-6.903256577,-7.104892949,-1.317031094,4.5676,357.35,4.530423696,5.739378511,1.492018676,3.615698593,2.123679918,1.538988551,0.416400513,3.939,-4.594,230.66,24.39,0.099584,0.001,308,6,1,HCl,WL,93.1
comp_130,"11-methyl-11-phenyl-
2,3,4,10,11,11a-hexahydro-1H-dibenzo[b,e][1,4]diazepine",CC4(c1ccccc1)Nc2ccccc2N=C3CCCCC34,-5.84745479,-6.584883358,-6.903256577,-7.104892949,-1.317031094,4.5676,357.35,4.530423696,5.739378511,1.492018676,3.615698593,2.123679918,1.538988551,0.416400513,3.939,-4.594,230.66,24.39,0.099584,0.001,318,6,1,HCl,WL,91.2
comp_130,"11-methyl-11-phenyl-
2,3,4,10,11,11a-hexahydro-1H-dibenzo[b,e][1,4]diazepine",CC4(c1ccccc1)Nc2ccccc2N=C3CCCCC34,-5.84745479,-6.584883358,-6.903256577,-7.104892949,-1.317031094,4.5676,357.35,4.530423696,5.739378511,1.492018676,3.615698593,2.123679918,1.538988551,0.416400513,3.939,-4.594,230.66,24.39,0.099584,0.001,328,6,1,HCl,WL,89.4
comp_131,"N,N-bis (3-Carbohydrazide-5-methylpyrazol-1-yl) methylene",O=C(OCC)C1=NN(C(=C1)C)CN2N=C(C=C2C)C(=O)OCC,-7.061082617,-7.319046559,-7.535649193,-7.918785511,-1.966838998,11.8031,303.52,5.094243619,6.957588735,2.084287695,4.520938215,2.43665052,2.097026448,-0.008593032,1.6482,-2.342,254.76,88.24,0.32093,0.00005,308,0.5,1,HCl,PDP,90.8
comp_131,"N,N-bis (3-Carbohydrazide-5-methylpyrazol-1-yl) methylene",O=C(OCC)C1=NN(C(=C1)C)CN2N=C(C=C2C)C(=O)OCC,-7.061082617,-7.319046559,-7.535649193,-7.918785511,-1.966838998,11.8031,303.52,5.094243619,6.957588735,2.084287695,4.520938215,2.43665052,2.097026448,-0.008593032,1.6482,-2.342,254.76,88.24,0.32093,0.0001,308,0.5,1,HCl,PDP,93.5
comp_131,"N,N-bis (3-Carbohydrazide-5-methylpyrazol-1-yl) methylene",O=C(OCC)C1=NN(C(=C1)C)CN2N=C(C=C2C)C(=O)OCC,-7.061082617,-7.319046559,-7.535649193,-7.918785511,-1.966838998,11.8031,303.52,5.094243619,6.957588735,2.084287695,4.520938215,2.43665052,2.097026448,-0.008593032,1.6482,-2.342,254.76,88.24,0.32093,0.0005,308,0.5,1,HCl,PDP,95.2
comp_131,"N,N-bis (3-Carbohydrazide-5-methylpyrazol-1-yl) methylene",O=C(OCC)C1=NN(C(=C1)C)CN2N=C(C=C2C)C(=O)OCC,-7.061082617,-7.319046559,-7.535649193,-7.918785511,-1.966838998,11.8031,303.52,5.094243619,6.957588735,2.084287695,4.520938215,2.43665052,2.097026448,-0.008593032,1.6482,-2.342,254.76,88.24,0.32093,0.001,308,0.5,1,HCl,PDP,98.1
comp_131,"N,N-bis (3-Carbohydrazide-5-methylpyrazol-1-yl) methylene",O=C(OCC)C1=NN(C(=C1)C)CN2N=C(C=C2C)C(=O)OCC,-7.061082617,-7.319046559,-7.535649193,-7.918785511,-1.966838998,11.8031,303.52,5.094243619,6.957588735,2.084287695,4.520938215,2.43665052,2.097026448,-0.008593032,1.6482,-2.342,254.76,88.24,0.32093,0.00005,308,0.5,1,HCl,EIS,94.5
comp_131,"N,N-bis (3-Carbohydrazide-5-methylpyrazol-1-yl) methylene",O=C(OCC)C1=NN(C(=C1)C)CN2N=C(C=C2C)C(=O)OCC,-7.061082617,-7.319046559,-7.535649193,-7.918785511,-1.966838998,11.8031,303.52,5.094243619,6.957588735,2.084287695,4.520938215,2.43665052,2.097026448,-0.008593032,1.6482,-2.342,254.76,88.24,0.32093,0.0001,308,0.5,1,HCl,EIS,94.5
comp_131,"N,N-bis (3-Carbohydrazide-5-methylpyrazol-1-yl) methylene",O=C(OCC)C1=NN(C(=C1)C)CN2N=C(C=C2C)C(=O)OCC,-7.061082617,-7.319046559,-7.535649193,-7.918785511,-1.966838998,11.8031,303.52,5.094243619,6.957588735,2.084287695,4.520938215,2.43665052,2.097026448,-0.008593032,1.6482,-2.342,254.76,88.24,0.32093,0.0005,308,0.5,1,HCl,EIS,95
comp_131,"N,N-bis (3-Carbohydrazide-5-methylpyrazol-1-yl) methylene",O=C(OCC)C1=NN(C(=C1)C)CN2N=C(C=C2C)C(=O)OCC,-7.061082617,-7.319046559,-7.535649193,-7.918785511,-1.966838998,11.8031,303.52,5.094243619,6.957588735,2.084287695,4.520938215,2.43665052,2.097026448,-0.008593032,1.6482,-2.342,254.76,88.24,0.32093,0.001,308,0.5,1,HCl,EIS,98.5
comp_131,"N,N-bis (3-Carbohydrazide-5-methylpyrazol-1-yl) methylene",O=C(OCC)C1=NN(C(=C1)C)CN2N=C(C=C2C)C(=O)OCC,-7.061082617,-7.319046559,-7.535649193,-7.918785511,-1.966838998,11.8031,303.52,5.094243619,6.957588735,2.084287695,4.520938215,2.43665052,2.097026448,-0.008593032,1.6482,-2.342,254.76,88.24,0.32093,0.00005,308,6,1,HCl,WL,95.1
comp_131,"N,N-bis (3-Carbohydrazide-5-methylpyrazol-1-yl) methylene",O=C(OCC)C1=NN(C(=C1)C)CN2N=C(C=C2C)C(=O)OCC,-7.061082617,-7.319046559,-7.535649193,-7.918785511,-1.966838998,11.8031,303.52,5.094243619,6.957588735,2.084287695,4.520938215,2.43665052,2.097026448,-0.008593032,1.6482,-2.342,254.76,88.24,0.32093,0.0001,308,6,1,HCl,WL,96.1
comp_131,"N,N-bis (3-Carbohydrazide-5-methylpyrazol-1-yl) methylene",O=C(OCC)C1=NN(C(=C1)C)CN2N=C(C=C2C)C(=O)OCC,-7.061082617,-7.319046559,-7.535649193,-7.918785511,-1.966838998,11.8031,303.52,5.094243619,6.957588735,2.084287695,4.520938215,2.43665052,2.097026448,-0.008593032,1.6482,-2.342,254.76,88.24,0.32093,0.0005,308,6,1,HCl,WL,97.2
comp_131,"N,N-bis (3-Carbohydrazide-5-methylpyrazol-1-yl) methylene",O=C(OCC)C1=NN(C(=C1)C)CN2N=C(C=C2C)C(=O)OCC,-7.061082617,-7.319046559,-7.535649193,-7.918785511,-1.966838998,11.8031,303.52,5.094243619,6.957588735,2.084287695,4.520938215,2.43665052,2.097026448,-0.008593032,1.6482,-2.342,254.76,88.24,0.32093,0.001,308,6,1,HCl,WL,98.6
comp_131,"N,N-bis (3-Carbohydrazide-5-methylpyrazol-1-yl) methylene",O=C(OCC)C1=NN(C(=C1)C)CN2N=C(C=C2C)C(=O)OCC,-7.061082617,-7.319046559,-7.535649193,-7.918785511,-1.966838998,11.8031,303.52,5.094243619,6.957588735,2.084287695,4.520938215,2.43665052,2.097026448,-0.008593032,1.6482,-2.342,254.76,88.24,0.32093,0.001,308,6,1,HCl,WL,98.4
comp_131,"N,N-bis (3-Carbohydrazide-5-methylpyrazol-1-yl) methylene",O=C(OCC)C1=NN(C(=C1)C)CN2N=C(C=C2C)C(=O)OCC,-7.061082617,-7.319046559,-7.535649193,-7.918785511,-1.966838998,11.8031,303.52,5.094243619,6.957588735,2.084287695,4.520938215,2.43665052,2.097026448,-0.008593032,1.6482,-2.342,254.76,88.24,0.32093,0.001,318,6,1,HCl,WL,95.1
comp_131,"N,N-bis (3-Carbohydrazide-5-methylpyrazol-1-yl) methylene",O=C(OCC)C1=NN(C(=C1)C)CN2N=C(C=C2C)C(=O)OCC,-7.061082617,-7.319046559,-7.535649193,-7.918785511,-1.966838998,11.8031,303.52,5.094243619,6.957588735,2.084287695,4.520938215,2.43665052,2.097026448,-0.008593032,1.6482,-2.342,254.76,88.24,0.32093,0.001,328,6,1,HCl,WL,92.6
comp_131,"N,N-bis (3-Carbohydrazide-5-methylpyrazol-1-yl) methylene",O=C(OCC)C1=NN(C(=C1)C)CN2N=C(C=C2C)C(=O)OCC,-7.061082617,-7.319046559,-7.535649193,-7.918785511,-1.966838998,11.8031,303.52,5.094243619,6.957588735,2.084287695,4.520938215,2.43665052,2.097026448,-0.008593032,1.6482,-2.342,254.76,88.24,0.32093,0.001,338,6,1,HCl,WL,90.9
comp_131,"N,N-bis (3-Carbohydrazide-5-methylpyrazol-1-yl) methylene",O=C(OCC)C1=NN(C(=C1)C)CN2N=C(C=C2C)C(=O)OCC,-7.061082617,-7.319046559,-7.535649193,-7.918785511,-1.966838998,11.8031,303.52,5.094243619,6.957588735,2.084287695,4.520938215,2.43665052,2.097026448,-0.008593032,1.6482,-2.342,254.76,88.24,0.32093,0.001,348,6,1,HCl,WL,89.2
comp_132,"1,4-bis (3-Carbohydrazide-5-methylpyrazol-1-yl) butane",O=C(OCC)C1=NN(C(=C1)C)CCCCN2N=C(C=C2C)C(=O)OCC,-6.962305285,-6.998496429,-7.342176237,-7.509254148,-1.629145695,17.006,353.51,5.33315959,6.871166189,1.754297391,4.31273179,2.558434399,1.817484112,0.073196409,1.4298,-1.998,296.04,88.24,0.27618,0.00005,308,0.5,1,HCl,PDP,69.4
comp_132,"1,4-bis (3-Carbohydrazide-5-methylpyrazol-1-yl) butane",O=C(OCC)C1=NN(C(=C1)C)CCCCN2N=C(C=C2C)C(=O)OCC,-6.962305285,-6.998496429,-7.342176237,-7.509254148,-1.629145695,17.006,353.51,5.33315959,6.871166189,1.754297391,4.31273179,2.558434399,1.817484112,0.073196409,1.4298,-1.998,296.04,88.24,0.27618,0.0001,308,0.5,1,HCl,PDP,73.6
comp_132,"1,4-bis (3-Carbohydrazide-5-methylpyrazol-1-yl) butane",O=C(OCC)C1=NN(C(=C1)C)CCCCN2N=C(C=C2C)C(=O)OCC,-6.962305285,-6.998496429,-7.342176237,-7.509254148,-1.629145695,17.006,353.51,5.33315959,6.871166189,1.754297391,4.31273179,2.558434399,1.817484112,0.073196409,1.4298,-1.998,296.04,88.24,0.27618,0.0005,308,0.5,1,HCl,PDP,82
comp_132,"1,4-bis (3-Carbohydrazide-5-methylpyrazol-1-yl) butane",O=C(OCC)C1=NN(C(=C1)C)CCCCN2N=C(C=C2C)C(=O)OCC,-6.962305285,-6.998496429,-7.342176237,-7.509254148,-1.629145695,17.006,353.51,5.33315959,6.871166189,1.754297391,4.31273179,2.558434399,1.817484112,0.073196409,1.4298,-1.998,296.04,88.24,0.27618,0.001,308,0.5,1,HCl,PDP,85
comp_132,"1,4-bis (3-Carbohydrazide-5-methylpyrazol-1-yl) butane",O=C(OCC)C1=NN(C(=C1)C)CCCCN2N=C(C=C2C)C(=O)OCC,-6.962305285,-6.998496429,-7.342176237,-7.509254148,-1.629145695,17.006,353.51,5.33315959,6.871166189,1.754297391,4.31273179,2.558434399,1.817484112,0.073196409,1.4298,-1.998,296.04,88.24,0.27618,0.00005,308,0.5,1,HCl,EIS,67.8
comp_132,"1,4-bis (3-Carbohydrazide-5-methylpyrazol-1-yl) butane",O=C(OCC)C1=NN(C(=C1)C)CCCCN2N=C(C=C2C)C(=O)OCC,-6.962305285,-6.998496429,-7.342176237,-7.509254148,-1.629145695,17.006,353.51,5.33315959,6.871166189,1.754297391,4.31273179,2.558434399,1.817484112,0.073196409,1.4298,-1.998,296.04,88.24,0.27618,0.0001,308,0.5,1,HCl,EIS,72.7
comp_132,"1,4-bis (3-Carbohydrazide-5-methylpyrazol-1-yl) butane",O=C(OCC)C1=NN(C(=C1)C)CCCCN2N=C(C=C2C)C(=O)OCC,-6.962305285,-6.998496429,-7.342176237,-7.509254148,-1.629145695,17.006,353.51,5.33315959,6.871166189,1.754297391,4.31273179,2.558434399,1.817484112,0.073196409,1.4298,-1.998,296.04,88.24,0.27618,0.0005,308,0.5,1,HCl,EIS,82.3
comp_132,"1,4-bis (3-Carbohydrazide-5-methylpyrazol-1-yl) butane",O=C(OCC)C1=NN(C(=C1)C)CCCCN2N=C(C=C2C)C(=O)OCC,-6.962305285,-6.998496429,-7.342176237,-7.509254148,-1.629145695,17.006,353.51,5.33315959,6.871166189,1.754297391,4.31273179,2.558434399,1.817484112,0.073196409,1.4298,-1.998,296.04,88.24,0.27618,0.001,308,0.5,1,HCl,EIS,83.5
comp_132,"1,4-bis (3-Carbohydrazide-5-methylpyrazol-1-yl) butane",O=C(OCC)C1=NN(C(=C1)C)CCCCN2N=C(C=C2C)C(=O)OCC,-6.962305285,-6.998496429,-7.342176237,-7.509254148,-1.629145695,17.006,353.51,5.33315959,6.871166189,1.754297391,4.31273179,2.558434399,1.817484112,0.073196409,1.4298,-1.998,296.04,88.24,0.27618,0.00005,308,6,1,HCl,WL,73.5
comp_132,"1,4-bis (3-Carbohydrazide-5-methylpyrazol-1-yl) butane",O=C(OCC)C1=NN(C(=C1)C)CCCCN2N=C(C=C2C)C(=O)OCC,-6.962305285,-6.998496429,-7.342176237,-7.509254148,-1.629145695,17.006,353.51,5.33315959,6.871166189,1.754297391,4.31273179,2.558434399,1.817484112,0.073196409,1.4298,-1.998,296.04,88.24,0.27618,0.0001,308,6,1,HCl,WL,77.2
comp_132,"1,4-bis (3-Carbohydrazide-5-methylpyrazol-1-yl) butane",O=C(OCC)C1=NN(C(=C1)C)CCCCN2N=C(C=C2C)C(=O)OCC,-6.962305285,-6.998496429,-7.342176237,-7.509254148,-1.629145695,17.006,353.51,5.33315959,6.871166189,1.754297391,4.31273179,2.558434399,1.817484112,0.073196409,1.4298,-1.998,296.04,88.24,0.27618,0.0005,308,6,1,HCl,WL,85.4
comp_132,"1,4-bis (3-Carbohydrazide-5-methylpyrazol-1-yl) butane",O=C(OCC)C1=NN(C(=C1)C)CCCCN2N=C(C=C2C)C(=O)OCC,-6.962305285,-6.998496429,-7.342176237,-7.509254148,-1.629145695,17.006,353.51,5.33315959,6.871166189,1.754297391,4.31273179,2.558434399,1.817484112,0.073196409,1.4298,-1.998,296.04,88.24,0.27618,0.001,308,6,1,HCl,WL,87.8
