Repository: aveucoloap/Machine-Learning-corrosion-study

File: comp1-502_datasetQM_20220608.csv (part 13 of 61)
comp_ref,Compound,smiles,HOMO,HOMO_1,HOMO_2,HOMO_3,LUMO,Dipole,Polar,Egap,IP,EA,Electronegativity,Chemical hardness,Electrophilicity,deltaN,cLogP,cLogS,Total Surface Area,Polar Surface Area,Relative PSA,ConcInh_M,TempK,Time_H,Med_ConcM,Med_ID,Method,IE
comp_132,"1,4-bis (3-Carbohydrazide-5-methylpyrazol-1-yl) butane",O=C(OCC)C1=NN(C(=C1)C)CCCCN2N=C(C=C2C)C(=O)OCC,-6.962305285,-6.998496429,-7.342176237,-7.509254148,-1.629145695,17.006,353.51,5.33315959,6.871166189,1.754297391,4.31273179,2.558434399,1.817484112,0.073196409,1.4298,-1.998,296.04,88.24,0.27618,0.001,308,6,1,HCl,WL,86.8
comp_132,"1,4-bis (3-Carbohydrazide-5-methylpyrazol-1-yl) butane",O=C(OCC)C1=NN(C(=C1)C)CCCCN2N=C(C=C2C)C(=O)OCC,-6.962305285,-6.998496429,-7.342176237,-7.509254148,-1.629145695,17.006,353.51,5.33315959,6.871166189,1.754297391,4.31273179,2.558434399,1.817484112,0.073196409,1.4298,-1.998,296.04,88.24,0.27618,0.001,318,6,1,HCl,WL,81.1
comp_132,"1,4-bis (3-Carbohydrazide-5-methylpyrazol-1-yl) butane",O=C(OCC)C1=NN(C(=C1)C)CCCCN2N=C(C=C2C)C(=O)OCC,-6.962305285,-6.998496429,-7.342176237,-7.509254148,-1.629145695,17.006,353.51,5.33315959,6.871166189,1.754297391,4.31273179,2.558434399,1.817484112,0.073196409,1.4298,-1.998,296.04,88.24,0.27618,0.001,328,6,1,HCl,WL,65.8
comp_132,"1,4-bis (3-Carbohydrazide-5-methylpyrazol-1-yl) butane",O=C(OCC)C1=NN(C(=C1)C)CCCCN2N=C(C=C2C)C(=O)OCC,-6.962305285,-6.998496429,-7.342176237,-7.509254148,-1.629145695,17.006,353.51,5.33315959,6.871166189,1.754297391,4.31273179,2.558434399,1.817484112,0.073196409,1.4298,-1.998,296.04,88.24,0.27618,0.001,338,6,1,HCl,WL,53.9
comp_132,"1,4-bis (3-Carbohydrazide-5-methylpyrazol-1-yl) butane",O=C(OCC)C1=NN(C(=C1)C)CCCCN2N=C(C=C2C)C(=O)OCC,-6.962305285,-6.998496429,-7.342176237,-7.509254148,-1.629145695,17.006,353.51,5.33315959,6.871166189,1.754297391,4.31273179,2.558434399,1.817484112,0.073196409,1.4298,-1.998,296.04,88.24,0.27618,0.001,348,6,1,HCl,WL,41
comp_133,"2-phenyl-1 H -imidazo[4,5- f ][1,10]phenanthroline",c5ccc(c4nc3c1cccnc1c2ncccc2c3[nH]4)cc5,-6.925842027,-7.112784251,-7.404218198,-7.560683668,-2.745900986,3.392,368.39,4.179941041,6.772411007,2.906744089,4.839577548,1.932833459,3.029426919,-0.175688985,3.5342,-5.384,222.67,54.46,0.21063,0.0002,298,0.25,1,HCl,PDP,81.8
comp_133,"2-phenyl-1 H -imidazo[4,5- f ][1,10]phenanthroline",c5ccc(c4nc3c1cccnc1c2ncccc2c3[nH]4)cc5,-6.925842027,-7.112784251,-7.404218198,-7.560683668,-2.745900986,3.392,368.39,4.179941041,6.772411007,2.906744089,4.839577548,1.932833459,3.029426919,-0.175688985,3.5342,-5.384,222.67,54.46,0.21063,0.0004,298,0.25,1,HCl,PDP,88.2
comp_133,"2-phenyl-1 H -imidazo[4,5- f ][1,10]phenanthroline",c5ccc(c4nc3c1cccnc1c2ncccc2c3[nH]4)cc5,-6.925842027,-7.112784251,-7.404218198,-7.560683668,-2.745900986,3.392,368.39,4.179941041,6.772411007,2.906744089,4.839577548,1.932833459,3.029426919,-0.175688985,3.5342,-5.384,222.67,54.46,0.21063,0.0006,298,0.25,1,HCl,PDP,92.4
comp_133,"2-phenyl-1 H -imidazo[4,5- f ][1,10]phenanthroline",c5ccc(c4nc3c1cccnc1c2ncccc2c3[nH]4)cc5,-6.925842027,-7.112784251,-7.404218198,-7.560683668,-2.745900986,3.392,368.39,4.179941041,6.772411007,2.906744089,4.839577548,1.932833459,3.029426919,-0.175688985,3.5342,-5.384,222.67,54.46,0.21063,0.0008,298,0.25,1,HCl,PDP,95
comp_133,"2-phenyl-1 H -imidazo[4,5- f ][1,10]phenanthroline",c5ccc(c4nc3c1cccnc1c2ncccc2c3[nH]4)cc5,-6.925842027,-7.112784251,-7.404218198,-7.560683668,-2.745900986,3.392,368.39,4.179941041,6.772411007,2.906744089,4.839577548,1.932833459,3.029426919,-0.175688985,3.5342,-5.384,222.67,54.46,0.21063,0.001,298,0.25,1,HCl,PDP,94.9
comp_133,"2-phenyl-1 H -imidazo[4,5- f ][1,10]phenanthroline",c5ccc(c4nc3c1cccnc1c2ncccc2c3[nH]4)cc5,-6.925842027,-7.112784251,-7.404218198,-7.560683668,-2.745900986,3.392,368.39,4.179941041,6.772411007,2.906744089,4.839577548,1.932833459,3.029426919,-0.175688985,3.5342,-5.384,222.67,54.46,0.21063,0.0002,298,0.25,1,HCl,EIS,77.9
comp_133,"2-phenyl-1 H -imidazo[4,5- f ][1,10]phenanthroline",c5ccc(c4nc3c1cccnc1c2ncccc2c3[nH]4)cc5,-6.925842027,-7.112784251,-7.404218198,-7.560683668,-2.745900986,3.392,368.39,4.179941041,6.772411007,2.906744089,4.839577548,1.932833459,3.029426919,-0.175688985,3.5342,-5.384,222.67,54.46,0.21063,0.0004,298,0.25,1,HCl,EIS,84.1
comp_133,"2-phenyl-1 H -imidazo[4,5- f ][1,10]phenanthroline",c5ccc(c4nc3c1cccnc1c2ncccc2c3[nH]4)cc5,-6.925842027,-7.112784251,-7.404218198,-7.560683668,-2.745900986,3.392,368.39,4.179941041,6.772411007,2.906744089,4.839577548,1.932833459,3.029426919,-0.175688985,3.5342,-5.384,222.67,54.46,0.21063,0.0006,298,0.25,1,HCl,EIS,85.1
comp_133,"2-phenyl-1 H -imidazo[4,5- f ][1,10]phenanthroline",c5ccc(c4nc3c1cccnc1c2ncccc2c3[nH]4)cc5,-6.925842027,-7.112784251,-7.404218198,-7.560683668,-2.745900986,3.392,368.39,4.179941041,6.772411007,2.906744089,4.839577548,1.932833459,3.029426919,-0.175688985,3.5342,-5.384,222.67,54.46,0.21063,0.0008,298,0.25,1,HCl,EIS,86.3
comp_133,"2-phenyl-1 H -imidazo[4,5- f ][1,10]phenanthroline",c5ccc(c4nc3c1cccnc1c2ncccc2c3[nH]4)cc5,-6.925842027,-7.112784251,-7.404218198,-7.560683668,-2.745900986,3.392,368.39,4.179941041,6.772411007,2.906744089,4.839577548,1.932833459,3.029426919,-0.175688985,3.5342,-5.384,222.67,54.46,0.21063,0.001,298,0.25,1,HCl,EIS,89.2
comp_133,"2-phenyl-1 H -imidazo[4,5- f ][1,10]phenanthroline",c5ccc(c4nc3c1cccnc1c2ncccc2c3[nH]4)cc5,-6.925842027,-7.112784251,-7.404218198,-7.560683668,-2.745900986,3.392,368.39,4.179941041,6.772411007,2.906744089,4.839577548,1.932833459,3.029426919,-0.175688985,3.5342,-5.384,222.67,54.46,0.21063,0.0002,298,8,1,HCl,WL,93.6
comp_133,"2-phenyl-1 H -imidazo[4,5- f ][1,10]phenanthroline",c5ccc(c4nc3c1cccnc1c2ncccc2c3[nH]4)cc5,-6.925842027,-7.112784251,-7.404218198,-7.560683668,-2.745900986,3.392,368.39,4.179941041,6.772411007,2.906744089,4.839577548,1.932833459,3.029426919,-0.175688985,3.5342,-5.384,222.67,54.46,0.21063,0.0004,298,8,1,HCl,WL,94.1
comp_133,"2-phenyl-1 H -imidazo[4,5- f ][1,10]phenanthroline",c5ccc(c4nc3c1cccnc1c2ncccc2c3[nH]4)cc5,-6.925842027,-7.112784251,-7.404218198,-7.560683668,-2.745900986,3.392,368.39,4.179941041,6.772411007,2.906744089,4.839577548,1.932833459,3.029426919,-0.175688985,3.5342,-5.384,222.67,54.46,0.21063,0.0006,298,8,1,HCl,WL,94.1
comp_133,"2-phenyl-1 H -imidazo[4,5- f ][1,10]phenanthroline",c5ccc(c4nc3c1cccnc1c2ncccc2c3[nH]4)cc5,-6.925842027,-7.112784251,-7.404218198,-7.560683668,-2.745900986,3.392,368.39,4.179941041,6.772411007,2.906744089,4.839577548,1.932833459,3.029426919,-0.175688985,3.5342,-5.384,222.67,54.46,0.21063,0.0008,298,8,1,HCl,WL,94.3
comp_133,"2-phenyl-1 H -imidazo[4,5- f ][1,10]phenanthroline",c5ccc(c4nc3c1cccnc1c2ncccc2c3[nH]4)cc5,-6.925842027,-7.112784251,-7.404218198,-7.560683668,-2.745900986,3.392,368.39,4.179941041,6.772411007,2.906744089,4.839577548,1.932833459,3.029426919,-0.175688985,3.5342,-5.384,222.67,54.46,0.21063,0.001,298,8,1,HCl,WL,94.9
comp_133,"2-phenyl-1 H -imidazo[4,5- f ][1,10]phenanthroline",c5ccc(c4nc3c1cccnc1c2ncccc2c3[nH]4)cc5,-6.925842027,-7.112784251,-7.404218198,-7.560683668,-2.745900986,3.392,368.39,4.179941041,6.772411007,2.906744089,4.839577548,1.932833459,3.029426919,-0.175688985,3.5342,-5.384,222.67,54.46,0.21063,0.001,293,8,1,HCl,WL,85.5
comp_133,"2-phenyl-1 H -imidazo[4,5- f ][1,10]phenanthroline",c5ccc(c4nc3c1cccnc1c2ncccc2c3[nH]4)cc5,-6.925842027,-7.112784251,-7.404218198,-7.560683668,-2.745900986,3.392,368.39,4.179941041,6.772411007,2.906744089,4.839577548,1.932833459,3.029426919,-0.175688985,3.5342,-5.384,222.67,54.46,0.21063,0.001,303,8,1,HCl,WL,94.9
comp_133,"2-phenyl-1 H -imidazo[4,5- f ][1,10]phenanthroline",c5ccc(c4nc3c1cccnc1c2ncccc2c3[nH]4)cc5,-6.925842027,-7.112784251,-7.404218198,-7.560683668,-2.745900986,3.392,368.39,4.179941041,6.772411007,2.906744089,4.839577548,1.932833459,3.029426919,-0.175688985,3.5342,-5.384,222.67,54.46,0.21063,0.001,313,8,1,HCl,WL,89.2
comp_133,"2-phenyl-1 H -imidazo[4,5- f ][1,10]phenanthroline",c5ccc(c4nc3c1cccnc1c2ncccc2c3[nH]4)cc5,-6.925842027,-7.112784251,-7.404218198,-7.560683668,-2.745900986,3.392,368.39,4.179941041,6.772411007,2.906744089,4.839577548,1.932833459,3.029426919,-0.175688985,3.5342,-5.384,222.67,54.46,0.21063,0.001,323,8,1,HCl,WL,82.2
comp_133,"2-phenyl-1 H -imidazo[4,5- f ][1,10]phenanthroline",c5ccc(c4nc3c1cccnc1c2ncccc2c3[nH]4)cc5,-6.925842027,-7.112784251,-7.404218198,-7.560683668,-2.745900986,3.392,368.39,4.179941041,6.772411007,2.906744089,4.839577548,1.932833459,3.029426919,-0.175688985,3.5342,-5.384,222.67,54.46,0.21063,0.001,333,8,1,HCl,WL,61.5
comp_134,"1,4-di (1 H -imidazo [4,5- f ] [ 1 , 10 ] phenanthrolin-2-yl)benzene",c1cnc9c(c1)c7nc(c6ccc(c5nc4c2cccnc2c3ncccc3c4[nH]5)cc6)[nH]c7c8cccnc89,-5.939157162,-6.861351042,-7.12965531,-7.366394371,-3.780205777,8.7224,782.08,2.158951385,5.777339756,3.999280022,4.888309889,0.889029867,6.719564342,-0.436779352,5.4088,-9.152,372.08,108.92,0.2521,0.0002,298,0.25,1,HCl,PDP,43.9
comp_134,"1,4-di (1 H -imidazo [4,5- f ] [ 1 , 10 ] phenanthrolin-2-yl)benzene",c1cnc9c(c1)c7nc(c6ccc(c5nc4c2cccnc2c3ncccc3c4[nH]5)cc6)[nH]c7c8cccnc89,-5.939157162,-6.861351042,-7.12965531,-7.366394371,-3.780205777,8.7224,782.08,2.158951385,5.777339756,3.999280022,4.888309889,0.889029867,6.719564342,-0.436779352,5.4088,-9.152,372.08,108.92,0.2521,0.0004,298,0.25,1,HCl,PDP,88.6
comp_134,"1,4-di (1 H -imidazo [4,5- f ] [ 1 , 10 ] phenanthrolin-2-yl)benzene",c1cnc9c(c1)c7nc(c6ccc(c5nc4c2cccnc2c3ncccc3c4[nH]5)cc6)[nH]c7c8cccnc89,-5.939157162,-6.861351042,-7.12965531,-7.366394371,-3.780205777,8.7224,782.08,2.158951385,5.777339756,3.999280022,4.888309889,0.889029867,6.719564342,-0.436779352,5.4088,-9.152,372.08,108.92,0.2521,0.0006,298,0.25,1,HCl,PDP,95.5
comp_134,"1,4-di (1 H -imidazo [4,5- f ] [ 1 , 10 ] phenanthrolin-2-yl)benzene",c1cnc9c(c1)c7nc(c6ccc(c5nc4c2cccnc2c3ncccc3c4[nH]5)cc6)[nH]c7c8cccnc89,-5.939157162,-6.861351042,-7.12965531,-7.366394371,-3.780205777,8.7224,782.08,2.158951385,5.777339756,3.999280022,4.888309889,0.889029867,6.719564342,-0.436779352,5.4088,-9.152,372.08,108.92,0.2521,0.0008,298,0.25,1,HCl,PDP,95.8
comp_134,"1,4-di (1 H -imidazo [4,5- f ] [ 1 , 10 ] phenanthrolin-2-yl)benzene",c1cnc9c(c1)c7nc(c6ccc(c5nc4c2cccnc2c3ncccc3c4[nH]5)cc6)[nH]c7c8cccnc89,-5.939157162,-6.861351042,-7.12965531,-7.366394371,-3.780205777,8.7224,782.08,2.158951385,5.777339756,3.999280022,4.888309889,0.889029867,6.719564342,-0.436779352,5.4088,-9.152,372.08,108.92,0.2521,0.001,298,0.25,1,HCl,PDP,96.4
comp_134,"1,4-di (1 H -imidazo [4,5- f ] [ 1 , 10 ] phenanthrolin-2-yl)benzene",c1cnc9c(c1)c7nc(c6ccc(c5nc4c2cccnc2c3ncccc3c4[nH]5)cc6)[nH]c7c8cccnc89,-5.939157162,-6.861351042,-7.12965531,-7.366394371,-3.780205777,8.7224,782.08,2.158951385,5.777339756,3.999280022,4.888309889,0.889029867,6.719564342,-0.436779352,5.4088,-9.152,372.08,108.92,0.2521,0.0002,298,0.25,1,HCl,EIS,80
comp_134,"1,4-di (1 H -imidazo [4,5- f ] [ 1 , 10 ] phenanthrolin-2-yl)benzene",c1cnc9c(c1)c7nc(c6ccc(c5nc4c2cccnc2c3ncccc3c4[nH]5)cc6)[nH]c7c8cccnc89,-5.939157162,-6.861351042,-7.12965531,-7.366394371,-3.780205777,8.7224,782.08,2.158951385,5.777339756,3.999280022,4.888309889,0.889029867,6.719564342,-0.436779352,5.4088,-9.152,372.08,108.92,0.2521,0.0004,298,0.25,1,HCl,EIS,83.3
comp_134,"1,4-di (1 H -imidazo [4,5- f ] [ 1 , 10 ] phenanthrolin-2-yl)benzene",c1cnc9c(c1)c7nc(c6ccc(c5nc4c2cccnc2c3ncccc3c4[nH]5)cc6)[nH]c7c8cccnc89,-5.939157162,-6.861351042,-7.12965531,-7.366394371,-3.780205777,8.7224,782.08,2.158951385,5.777339756,3.999280022,4.888309889,0.889029867,6.719564342,-0.436779352,5.4088,-9.152,372.08,108.92,0.2521,0.0006,298,0.25,1,HCl,EIS,88.4
comp_134,"1,4-di (1 H -imidazo [4,5- f ] [ 1 , 10 ] phenanthrolin-2-yl)benzene",c1cnc9c(c1)c7nc(c6ccc(c5nc4c2cccnc2c3ncccc3c4[nH]5)cc6)[nH]c7c8cccnc89,-5.939157162,-6.861351042,-7.12965531,-7.366394371,-3.780205777,8.7224,782.08,2.158951385,5.777339756,3.999280022,4.888309889,0.889029867,6.719564342,-0.436779352,5.4088,-9.152,372.08,108.92,0.2521,0.0008,298,0.25,1,HCl,EIS,88.5
comp_134,"1,4-di (1 H -imidazo [4,5- f ] [ 1 , 10 ] phenanthrolin-2-yl)benzene",c1cnc9c(c1)c7nc(c6ccc(c5nc4c2cccnc2c3ncccc3c4[nH]5)cc6)[nH]c7c8cccnc89,-5.939157162,-6.861351042,-7.12965531,-7.366394371,-3.780205777,8.7224,782.08,2.158951385,5.777339756,3.999280022,4.888309889,0.889029867,6.719564342,-0.436779352,5.4088,-9.152,372.08,108.92,0.2521,0.001,298,0.25,1,HCl,EIS,90.3
comp_134,"1,4-di (1 H -imidazo [4,5- f ] [ 1 , 10 ] phenanthrolin-2-yl)benzene",c1cnc9c(c1)c7nc(c6ccc(c5nc4c2cccnc2c3ncccc3c4[nH]5)cc6)[nH]c7c8cccnc89,-5.939157162,-6.861351042,-7.12965531,-7.366394371,-3.780205777,8.7224,782.08,2.158951385,5.777339756,3.999280022,4.888309889,0.889029867,6.719564342,-0.436779352,5.4088,-9.152,372.08,108.92,0.2521,0.0002,298,8,1,HCl,WL,93.7
comp_134,"1,4-di (1 H -imidazo [4,5- f ] [ 1 , 10 ] phenanthrolin-2-yl)benzene",c1cnc9c(c1)c7nc(c6ccc(c5nc4c2cccnc2c3ncccc3c4[nH]5)cc6)[nH]c7c8cccnc89,-5.939157162,-6.861351042,-7.12965531,-7.366394371,-3.780205777,8.7224,782.08,2.158951385,5.777339756,3.999280022,4.888309889,0.889029867,6.719564342,-0.436779352,5.4088,-9.152,372.08,108.92,0.2521,0.0004,298,8,1,HCl,WL,96.7
comp_134,"1,4-di (1 H -imidazo [4,5- f ] [ 1 , 10 ] phenanthrolin-2-yl)benzene",c1cnc9c(c1)c7nc(c6ccc(c5nc4c2cccnc2c3ncccc3c4[nH]5)cc6)[nH]c7c8cccnc89,-5.939157162,-6.861351042,-7.12965531,-7.366394371,-3.780205777,8.7224,782.08,2.158951385,5.777339756,3.999280022,4.888309889,0.889029867,6.719564342,-0.436779352,5.4088,-9.152,372.08,108.92,0.2521,0.0006,298,8,1,HCl,WL,97.6
comp_134,"1,4-di (1 H -imidazo [4,5- f ] [ 1 , 10 ] phenanthrolin-2-yl)benzene",c1cnc9c(c1)c7nc(c6ccc(c5nc4c2cccnc2c3ncccc3c4[nH]5)cc6)[nH]c7c8cccnc89,-5.939157162,-6.861351042,-7.12965531,-7.366394371,-3.780205777,8.7224,782.08,2.158951385,5.777339756,3.999280022,4.888309889,0.889029867,6.719564342,-0.436779352,5.4088,-9.152,372.08,108.92,0.2521,0.0008,298,8,1,HCl,WL,97.7
comp_134,"1,4-di (1 H -imidazo [4,5- f ] [ 1 , 10 ] phenanthrolin-2-yl)benzene",c1cnc9c(c1)c7nc(c6ccc(c5nc4c2cccnc2c3ncccc3c4[nH]5)cc6)[nH]c7c8cccnc89,-5.939157162,-6.861351042,-7.12965531,-7.366394371,-3.780205777,8.7224,782.08,2.158951385,5.777339756,3.999280022,4.888309889,0.889029867,6.719564342,-0.436779352,5.4088,-9.152,372.08,108.92,0.2521,0.001,298,8,1,HCl,WL,97.8
comp_134,"1,4-di (1 H -imidazo [4,5- f ] [ 1 , 10 ] phenanthrolin-2-yl)benzene",c1cnc9c(c1)c7nc(c6ccc(c5nc4c2cccnc2c3ncccc3c4[nH]5)cc6)[nH]c7c8cccnc89,-5.939157162,-6.861351042,-7.12965531,-7.366394371,-3.780205777,8.7224,782.08,2.158951385,5.777339756,3.999280022,4.888309889,0.889029867,6.719564342,-0.436779352,5.4088,-9.152,372.08,108.92,0.2521,0.001,293,8,1,HCl,WL,93.9
comp_134,"1,4-di (1 H -imidazo [4,5- f ] [ 1 , 10 ] phenanthrolin-2-yl)benzene",c1cnc9c(c1)c7nc(c6ccc(c5nc4c2cccnc2c3ncccc3c4[nH]5)cc6)[nH]c7c8cccnc89,-5.939157162,-6.861351042,-7.12965531,-7.366394371,-3.780205777,8.7224,782.08,2.158951385,5.777339756,3.999280022,4.888309889,0.889029867,6.719564342,-0.436779352,5.4088,-9.152,372.08,108.92,0.2521,0.001,303,8,1,HCl,WL,97.8
comp_134,"1,4-di (1 H -imidazo [4,5- f ] [ 1 , 10 ] phenanthrolin-2-yl)benzene",c1cnc9c(c1)c7nc(c6ccc(c5nc4c2cccnc2c3ncccc3c4[nH]5)cc6)[nH]c7c8cccnc89,-5.939157162,-6.861351042,-7.12965531,-7.366394371,-3.780205777,8.7224,782.08,2.158951385,5.777339756,3.999280022,4.888309889,0.889029867,6.719564342,-0.436779352,5.4088,-9.152,372.08,108.92,0.2521,0.001,313,8,1,HCl,WL,95.7
comp_134,"1,4-di (1 H -imidazo [4,5- f ] [ 1 , 10 ] phenanthrolin-2-yl)benzene",c1cnc9c(c1)c7nc(c6ccc(c5nc4c2cccnc2c3ncccc3c4[nH]5)cc6)[nH]c7c8cccnc89,-5.939157162,-6.861351042,-7.12965531,-7.366394371,-3.780205777,8.7224,782.08,2.158951385,5.777339756,3.999280022,4.888309889,0.889029867,6.719564342,-0.436779352,5.4088,-9.152,372.08,108.92,0.2521,0.001,323,8,1,HCl,WL,91.5
comp_134,"1,4-di (1 H -imidazo [4,5- f ] [ 1 , 10 ] phenanthrolin-2-yl)benzene",c1cnc9c(c1)c7nc(c6ccc(c5nc4c2cccnc2c3ncccc3c4[nH]5)cc6)[nH]c7c8cccnc89,-5.939157162,-6.861351042,-7.12965531,-7.366394371,-3.780205777,8.7224,782.08,2.158951385,5.777339756,3.999280022,4.888309889,0.889029867,6.719564342,-0.436779352,5.4088,-9.152,372.08,108.92,0.2521,0.001,333,8,1,HCl,WL,87.24
comp_135,"Ethyl 2-(4-phenyl-1H-1,2,3-triazol-1-yl)acetate",CCOC(=O)Cn2cc(c1ccccc1)nn2,-6.492092531,-7.30435241,-8.030352195,-8.301649716,-1.370909639,6.8911,235.08,5.121182891,6.393779833,1.564946007,3.97936292,2.414416913,1.639663925,0.215636776,0.9316,-2.058,187.27,57.01,0.27687,0.00005,298,0.5,1,HCl,PDP,75.6
comp_135,"Ethyl 2-(4-phenyl-1H-1,2,3-triazol-1-yl)acetate",CCOC(=O)Cn2cc(c1ccccc1)nn2,-6.492092531,-7.30435241,-8.030352195,-8.301649716,-1.370909639,6.8911,235.08,5.121182891,6.393779833,1.564946007,3.97936292,2.414416913,1.639663925,0.215636776,0.9316,-2.058,187.27,57.01,0.27687,0.0001,298,0.5,1,HCl,PDP,88.4
comp_135,"Ethyl 2-(4-phenyl-1H-1,2,3-triazol-1-yl)acetate",CCOC(=O)Cn2cc(c1ccccc1)nn2,-6.492092531,-7.30435241,-8.030352195,-8.301649716,-1.370909639,6.8911,235.08,5.121182891,6.393779833,1.564946007,3.97936292,2.414416913,1.639663925,0.215636776,0.9316,-2.058,187.27,57.01,0.27687,0.0005,298,0.5,1,HCl,PDP,96.9
comp_135,"Ethyl 2-(4-phenyl-1H-1,2,3-triazol-1-yl)acetate",CCOC(=O)Cn2cc(c1ccccc1)nn2,-6.492092531,-7.30435241,-8.030352195,-8.301649716,-1.370909639,6.8911,235.08,5.121182891,6.393779833,1.564946007,3.97936292,2.414416913,1.639663925,0.215636776,0.9316,-2.058,187.27,57.01,0.27687,0.001,298,0.5,1,HCl,PDP,97.3
comp_135,"Ethyl 2-(4-phenyl-1H-1,2,3-triazol-1-yl)acetate",CCOC(=O)Cn2cc(c1ccccc1)nn2,-6.492092531,-7.30435241,-8.030352195,-8.301649716,-1.370909639,6.8911,235.08,5.121182891,6.393779833,1.564946007,3.97936292,2.414416913,1.639663925,0.215636776,0.9316,-2.058,187.27,57.01,0.27687,0.00005,298,0.5,1,HCl,EIS,71.1
comp_135,"Ethyl 2-(4-phenyl-1H-1,2,3-triazol-1-yl)acetate",CCOC(=O)Cn2cc(c1ccccc1)nn2,-6.492092531,-7.30435241,-8.030352195,-8.301649716,-1.370909639,6.8911,235.08,5.121182891,6.393779833,1.564946007,3.97936292,2.414416913,1.639663925,0.215636776,0.9316,-2.058,187.27,57.01,0.27687,0.0001,298,0.5,1,HCl,EIS,86
comp_135,"Ethyl 2-(4-phenyl-1H-1,2,3-triazol-1-yl)acetate",CCOC(=O)Cn2cc(c1ccccc1)nn2,-6.492092531,-7.30435241,-8.030352195,-8.301649716,-1.370909639,6.8911,235.08,5.121182891,6.393779833,1.564946007,3.97936292,2.414416913,1.639663925,0.215636776,0.9316,-2.058,187.27,57.01,0.27687,0.0005,298,0.5,1,HCl,EIS,94.7
comp_135,"Ethyl 2-(4-phenyl-1H-1,2,3-triazol-1-yl)acetate",CCOC(=O)Cn2cc(c1ccccc1)nn2,-6.492092531,-7.30435241,-8.030352195,-8.301649716,-1.370909639,6.8911,235.08,5.121182891,6.393779833,1.564946007,3.97936292,2.414416913,1.639663925,0.215636776,0.9316,-2.058,187.27,57.01,0.27687,0.001,298,0.5,1,HCl,EIS,95.3
comp_135,"Ethyl 2-(4-phenyl-1H-1,2,3-triazol-1-yl)acetate",CCOC(=O)Cn2cc(c1ccccc1)nn2,-6.492092531,-7.30435241,-8.030352195,-8.301649716,-1.370909639,6.8911,235.08,5.121182891,6.393779833,1.564946007,3.97936292,2.414416913,1.639663925,0.215636776,0.9316,-2.058,187.27,57.01,0.27687,0.001,298,0.5,1,HCl,PDP,97.3
comp_135,"Ethyl 2-(4-phenyl-1H-1,2,3-triazol-1-yl)acetate",CCOC(=O)Cn2cc(c1ccccc1)nn2,-6.492092531,-7.30435241,-8.030352195,-8.301649716,-1.370909639,6.8911,235.08,5.121182891,6.393779833,1.564946007,3.97936292,2.414416913,1.639663925,0.215636776,0.9316,-2.058,187.27,57.01,0.27687,0.001,308,0.5,1,HCl,PDP,97.2
comp_135,"Ethyl 2-(4-phenyl-1H-1,2,3-triazol-1-yl)acetate",CCOC(=O)Cn2cc(c1ccccc1)nn2,-6.492092531,-7.30435241,-8.030352195,-8.301649716,-1.370909639,6.8911,235.08,5.121182891,6.393779833,1.564946007,3.97936292,2.414416913,1.639663925,0.215636776,0.9316,-2.058,187.27,57.01,0.27687,0.001,318,0.5,1,HCl,PDP,92.6
comp_135,"Ethyl 2-(4-phenyl-1H-1,2,3-triazol-1-yl)acetate",CCOC(=O)Cn2cc(c1ccccc1)nn2,-6.492092531,-7.30435241,-8.030352195,-8.301649716,-1.370909639,6.8911,235.08,5.121182891,6.393779833,1.564946007,3.97936292,2.414416913,1.639663925,0.215636776,0.9316,-2.058,187.27,57.01,0.27687,0.001,328,0.5,1,HCl,PDP,92
comp_136,"2-(4-Phenyl-1H-1,2,3-triazol-1-yl)acetohydrazide",NNC(=O)Cn2cc(c1ccccc1)nn2,-6.467058055,-7.298365905,-7.864362739,-7.956065111,-1.347779961,6.0773,222.78,5.119278094,6.368249811,1.541793117,3.955021464,2.413228347,1.6204636,0.225829659,-1.0645,-1.983,171.23,85.83,0.40051,0.00005,298,0.5,1,HCl,PDP,72.3
comp_136,"2-(4-Phenyl-1H-1,2,3-triazol-1-yl)acetohydrazide",NNC(=O)Cn2cc(c1ccccc1)nn2,-6.467058055,-7.298365905,-7.864362739,-7.956065111,-1.347779961,6.0773,222.78,5.119278094,6.368249811,1.541793117,3.955021464,2.413228347,1.6204636,0.225829659,-1.0645,-1.983,171.23,85.83,0.40051,0.0001,298,0.5,1,HCl,PDP,88.2
comp_136,"2-(4-Phenyl-1H-1,2,3-triazol-1-yl)acetohydrazide",NNC(=O)Cn2cc(c1ccccc1)nn2,-6.467058055,-7.298365905,-7.864362739,-7.956065111,-1.347779961,6.0773,222.78,5.119278094,6.368249811,1.541793117,3.955021464,2.413228347,1.6204636,0.225829659,-1.0645,-1.983,171.23,85.83,0.40051,0.0005,298,0.5,1,HCl,PDP,96.9
comp_136,"2-(4-Phenyl-1H-1,2,3-triazol-1-yl)acetohydrazide",NNC(=O)Cn2cc(c1ccccc1)nn2,-6.467058055,-7.298365905,-7.864362739,-7.956065111,-1.347779961,6.0773,222.78,5.119278094,6.368249811,1.541793117,3.955021464,2.413228347,1.6204636,0.225829659,-1.0645,-1.983,171.23,85.83,0.40051,0.001,298,0.5,1,HCl,PDP,97.1
comp_136,"2-(4-Phenyl-1H-1,2,3-triazol-1-yl)acetohydrazide",NNC(=O)Cn2cc(c1ccccc1)nn2,-6.467058055,-7.298365905,-7.864362739,-7.956065111,-1.347779961,6.0773,222.78,5.119278094,6.368249811,1.541793117,3.955021464,2.413228347,1.6204636,0.225829659,-1.0645,-1.983,171.23,85.83,0.40051,0.00005,298,0.5,1,HCl,EIS,68.5
comp_136,"2-(4-Phenyl-1H-1,2,3-triazol-1-yl)acetohydrazide",NNC(=O)Cn2cc(c1ccccc1)nn2,-6.467058055,-7.298365905,-7.864362739,-7.956065111,-1.347779961,6.0773,222.78,5.119278094,6.368249811,1.541793117,3.955021464,2.413228347,1.6204636,0.225829659,-1.0645,-1.983,171.23,85.83,0.40051,0.0001,298,0.5,1,HCl,EIS,84.6
comp_136,"2-(4-Phenyl-1H-1,2,3-triazol-1-yl)acetohydrazide",NNC(=O)Cn2cc(c1ccccc1)nn2,-6.467058055,-7.298365905,-7.864362739,-7.956065111,-1.347779961,6.0773,222.78,5.119278094,6.368249811,1.541793117,3.955021464,2.413228347,1.6204636,0.225829659,-1.0645,-1.983,171.23,85.83,0.40051,0.0005,298,0.5,1,HCl,EIS,94.5
comp_136,"2-(4-Phenyl-1H-1,2,3-triazol-1-yl)acetohydrazide",NNC(=O)Cn2cc(c1ccccc1)nn2,-6.467058055,-7.298365905,-7.864362739,-7.956065111,-1.347779961,6.0773,222.78,5.119278094,6.368249811,1.541793117,3.955021464,2.413228347,1.6204636,0.225829659,-1.0645,-1.983,171.23,85.83,0.40051,0.001,298,0.5,1,HCl,EIS,95
comp_136,"2-(4-Phenyl-1H-1,2,3-triazol-1-yl)acetohydrazide",NNC(=O)Cn2cc(c1ccccc1)nn2,-6.467058055,-7.298365905,-7.864362739,-7.956065111,-1.347779961,6.0773,222.78,5.119278094,6.368249811,1.541793117,3.955021464,2.413228347,1.6204636,0.225829659,-1.0645,-1.983,171.23,85.83,0.40051,0.001,298,0.5,1,HCl,PDP,97.1
comp_136,"2-(4-Phenyl-1H-1,2,3-triazol-1-yl)acetohydrazide",NNC(=O)Cn2cc(c1ccccc1)nn2,-6.467058055,-7.298365905,-7.864362739,-7.956065111,-1.347779961,6.0773,222.78,5.119278094,6.368249811,1.541793117,3.955021464,2.413228347,1.6204636,0.225829659,-1.0645,-1.983,171.23,85.83,0.40051,0.001,308,0.5,1,HCl,PDP,97.1
comp_136,"2-(4-Phenyl-1H-1,2,3-triazol-1-yl)acetohydrazide",NNC(=O)Cn2cc(c1ccccc1)nn2,-6.467058055,-7.298365905,-7.864362739,-7.956065111,-1.347779961,6.0773,222.78,5.119278094,6.368249811,1.541793117,3.955021464,2.413228347,1.6204636,0.225829659,-1.0645,-1.983,171.23,85.83,0.40051,0.001,318,0.5,1,HCl,PDP,96.3
comp_136,"2-(4-Phenyl-1H-1,2,3-triazol-1-yl)acetohydrazide",NNC(=O)Cn2cc(c1ccccc1)nn2,-6.467058055,-7.298365905,-7.864362739,-7.956065111,-1.347779961,6.0773,222.78,5.119278094,6.368249811,1.541793117,3.955021464,2.413228347,1.6204636,0.225829659,-1.0645,-1.983,171.23,85.83,0.40051,0.001,328,0.5,1,HCl,PDP,93.6
comp_137,"5-hexylsulfanyl-1,2,4-triazole",CCCCCCSc1ncn[nH]1,-6.539712456,-8.037427155,-8.284506543,-8.556620405,-0.853349073,6.007,187.53,5.686363384,6.500980531,1.056322776,3.778651653,2.722328878,1.311212656,0.264974725,2.4634,-2.495,158.9,66.87,0.33619,0.000001,298,0.5,1,HCl,PDP,91
comp_137,"5-hexylsulfanyl-1,2,4-triazole",CCCCCCSc1ncn[nH]1,-6.539712456,-8.037427155,-8.284506543,-8.556620405,-0.853349073,6.007,187.53,5.686363384,6.500980531,1.056322776,3.778651653,2.722328878,1.311212656,0.264974725,2.4634,-2.495,158.9,66.87,0.33619,0.00001,298,0.5,1,HCl,PDP,93
comp_137,"5-hexylsulfanyl-1,2,4-triazole",CCCCCCSc1ncn[nH]1,-6.539712456,-8.037427155,-8.284506543,-8.556620405,-0.853349073,6.007,187.53,5.686363384,6.500980531,1.056322776,3.778651653,2.722328878,1.311212656,0.264974725,2.4634,-2.495,158.9,66.87,0.33619,0.0001,298,0.5,1,HCl,PDP,95
comp_137,"5-hexylsulfanyl-1,2,4-triazole",CCCCCCSc1ncn[nH]1,-6.539712456,-8.037427155,-8.284506543,-8.556620405,-0.853349073,6.007,187.53,5.686363384,6.500980531,1.056322776,3.778651653,2.722328878,1.311212656,0.264974725,2.4634,-2.495,158.9,66.87,0.33619,0.001,298,0.5,1,HCl,PDP,98
comp_137,"5-hexylsulfanyl-1,2,4-triazole",CCCCCCSc1ncn[nH]1,-6.539712456,-8.037427155,-8.284506543,-8.556620405,-0.853349073,6.007,187.53,5.686363384,6.500980531,1.056322776,3.778651653,2.722328878,1.311212656,0.264974725,2.4634,-2.495,158.9,66.87,0.33619,0.000001,298,0.5,1,HCl,EIS,86
comp_137,"5-hexylsulfanyl-1,2,4-triazole",CCCCCCSc1ncn[nH]1,-6.539712456,-8.037427155,-8.284506543,-8.556620405,-0.853349073,6.007,187.53,5.686363384,6.500980531,1.056322776,3.778651653,2.722328878,1.311212656,0.264974725,2.4634,-2.495,158.9,66.87,0.33619,0.00001,298,0.5,1,HCl,EIS,87
comp_137,"5-hexylsulfanyl-1,2,4-triazole",CCCCCCSc1ncn[nH]1,-6.539712456,-8.037427155,-8.284506543,-8.556620405,-0.853349073,6.007,187.53,5.686363384,6.500980531,1.056322776,3.778651653,2.722328878,1.311212656,0.264974725,2.4634,-2.495,158.9,66.87,0.33619,0.0001,298,0.5,1,HCl,EIS,90
comp_137,"5-hexylsulfanyl-1,2,4-triazole",CCCCCCSc1ncn[nH]1,-6.539712456,-8.037427155,-8.284506543,-8.556620405,-0.853349073,6.007,187.53,5.686363384,6.500980531,1.056322776,3.778651653,2.722328878,1.311212656,0.264974725,2.4634,-2.495,158.9,66.87,0.33619,0.001,298,0.5,1,HCl,EIS,91
comp_137,"5-hexylsulfanyl-1,2,4-triazole",CCCCCCSc1ncn[nH]1,-6.539712456,-8.037427155,-8.284506543,-8.556620405,-0.853349073,6.007,187.53,5.686363384,6.500980531,1.056322776,3.778651653,2.722328878,1.311212656,0.264974725,2.4634,-2.495,158.9,66.87,0.33619,0.000001,298,12,1,HCl,WL,86
comp_137,"5-hexylsulfanyl-1,2,4-triazole",CCCCCCSc1ncn[nH]1,-6.539712456,-8.037427155,-8.284506543,-8.556620405,-0.853349073,6.007,187.53,5.686363384,6.500980531,1.056322776,3.778651653,2.722328878,1.311212656,0.264974725,2.4634,-2.495,158.9,66.87,0.33619,0.00001,298,12,1,HCl,WL,88
comp_137,"5-hexylsulfanyl-1,2,4-triazole",CCCCCCSc1ncn[nH]1,-6.539712456,-8.037427155,-8.284506543,-8.556620405,-0.853349073,6.007,187.53,5.686363384,6.500980531,1.056322776,3.778651653,2.722328878,1.311212656,0.264974725,2.4634,-2.495,158.9,66.87,0.33619,0.0001,298,12,1,HCl,WL,90
comp_137,"5-hexylsulfanyl-1,2,4-triazole",CCCCCCSc1ncn[nH]1,-6.539712456,-8.037427155,-8.284506543,-8.556620405,-0.853349073,6.007,187.53,5.686363384,6.500980531,1.056322776,3.778651653,2.722328878,1.311212656,0.264974725,2.4634,-2.495,158.9,66.87,0.33619,0.001,298,12,1,HCl,WL,93
comp_137,"5-hexylsulfanyl-1,2,4-triazole",CCCCCCSc1ncn[nH]1,-6.539712456,-8.037427155,-8.284506543,-8.556620405,-0.853349073,6.007,187.53,5.686363384,6.500980531,1.056322776,3.778651653,2.722328878,1.311212656,0.264974725,2.4634,-2.495,158.9,66.87,0.33619,0.001,298,0.5,1,HCl,PDP,98
comp_137,"5-hexylsulfanyl-1,2,4-triazole",CCCCCCSc1ncn[nH]1,-6.539712456,-8.037427155,-8.284506543,-8.556620405,-0.853349073,6.007,187.53,5.686363384,6.500980531,1.056322776,3.778651653,2.722328878,1.311212656,0.264974725,2.4634,-2.495,158.9,66.87,0.33619,0.001,308,0.5,1,HCl,PDP,96.4
comp_137,"5-hexylsulfanyl-1,2,4-triazole",CCCCCCSc1ncn[nH]1,-6.539712456,-8.037427155,-8.284506543,-8.556620405,-0.853349073,6.007,187.53,5.686363384,6.500980531,1.056322776,3.778651653,2.722328878,1.311212656,0.264974725,2.4634,-2.495,158.9,66.87,0.33619,0.001,318,0.5,1,HCl,PDP,93.9
comp_137,"5-hexylsulfanyl-1,2,4-triazole",CCCCCCSc1ncn[nH]1,-6.539712456,-8.037427155,-8.284506543,-8.556620405,-0.853349073,6.007,187.53,5.686363384,6.500980531,1.056322776,3.778651653,2.722328878,1.311212656,0.264974725,2.4634,-2.495,158.9,66.87,0.33619,0.001,328,0.5,1,HCl,PDP,92.3
comp_137,"5-hexylsulfanyl-1,2,4-triazole",CCCCCCSc1ncn[nH]1,-6.539712456,-8.037427155,-8.284506543,-8.556620405,-0.853349073,6.007,187.53,5.686363384,6.500980531,1.056322776,3.778651653,2.722328878,1.311212656,0.264974725,2.4634,-2.495,158.9,66.87,0.33619,0.001,338,0.5,1,HCl,PDP,89.3
comp_138,"(1-p-tolyl-1H-1,2,3-triazol-4-yl) methanol",Cc2ccc(n1cc(CO)nn1)cc2,-6.585155472,-7.368027054,-7.524220411,-8.009943655,-1.625880328,4.6779,202,4.959275143,6.488950541,1.795783135,4.142366838,2.346583703,1.828104725,0.152405883,0.2746,-1.592,152.11,50.94,0.27552,0.0001,303,0.5,1,HCl,PDP,63.6
comp_138,"(1-p-tolyl-1H-1,2,3-triazol-4-yl) methanol",Cc2ccc(n1cc(CO)nn1)cc2,-6.585155472,-7.368027054,-7.524220411,-8.009943655,-1.625880328,4.6779,202,4.959275143,6.488950541,1.795783135,4.142366838,2.346583703,1.828104725,0.152405883,0.2746,-1.592,152.11,50.94,0.27552,0.00015,303,0.5,1,HCl,PDP,70.9
comp_138,"(1-p-tolyl-1H-1,2,3-triazol-4-yl) methanol",Cc2ccc(n1cc(CO)nn1)cc2,-6.585155472,-7.368027054,-7.524220411,-8.009943655,-1.625880328,4.6779,202,4.959275143,6.488950541,1.795783135,4.142366838,2.346583703,1.828104725,0.152405883,0.2746,-1.592,152.11,50.94,0.27552,0.00025,303,0.5,1,HCl,PDP,80
comp_138,"(1-p-tolyl-1H-1,2,3-triazol-4-yl) methanol",Cc2ccc(n1cc(CO)nn1)cc2,-6.585155472,-7.368027054,-7.524220411,-8.009943655,-1.625880328,4.6779,202,4.959275143,6.488950541,1.795783135,4.142366838,2.346583703,1.828104725,0.152405883,0.2746,-1.592,152.11,50.94,0.27552,0.001,303,0.5,1,HCl,PDP,83.1
comp_138,"(1-p-tolyl-1H-1,2,3-triazol-4-yl) methanol",Cc2ccc(n1cc(CO)nn1)cc2,-6.585155472,-7.368027054,-7.524220411,-8.009943655,-1.625880328,4.6779,202,4.959275143,6.488950541,1.795783135,4.142366838,2.346583703,1.828104725,0.152405883,0.2746,-1.592,152.11,50.94,0.27552,0.0001,303,0.5,1,HCl,EIS,58
comp_138,"(1-p-tolyl-1H-1,2,3-triazol-4-yl) methanol",Cc2ccc(n1cc(CO)nn1)cc2,-6.585155472,-7.368027054,-7.524220411,-8.009943655,-1.625880328,4.6779,202,4.959275143,6.488950541,1.795783135,4.142366838,2.346583703,1.828104725,0.152405883,0.2746,-1.592,152.11,50.94,0.27552,0.00015,303,0.5,1,HCl,EIS,76.2
comp_138,"(1-p-tolyl-1H-1,2,3-triazol-4-yl) methanol",Cc2ccc(n1cc(CO)nn1)cc2,-6.585155472,-7.368027054,-7.524220411,-8.009943655,-1.625880328,4.6779,202,4.959275143,6.488950541,1.795783135,4.142366838,2.346583703,1.828104725,0.152405883,0.2746,-1.592,152.11,50.94,0.27552,0.00025,303,0.5,1,HCl,EIS,79.75
comp_138,"(1-p-tolyl-1H-1,2,3-triazol-4-yl) methanol",Cc2ccc(n1cc(CO)nn1)cc2,-6.585155472,-7.368027054,-7.524220411,-8.009943655,-1.625880328,4.6779,202,4.959275143,6.488950541,1.795783135,4.142366838,2.346583703,1.828104725,0.152405883,0.2746,-1.592,152.11,50.94,0.27552,0.001,303,0.5,1,HCl,EIS,81.02
comp_138,"(1-p-tolyl-1H-1,2,3-triazol-4-yl) methanol",Cc2ccc(n1cc(CO)nn1)cc2,-6.585155472,-7.368027054,-7.524220411,-8.009943655,-1.625880328,4.6779,202,4.959275143,6.488950541,1.795783135,4.142366838,2.346583703,1.828104725,0.152405883,0.2746,-1.592,152.11,50.94,0.27552,0.0001,303,0.5,1,HCl,PDP,57.6
comp_138,"(1-p-tolyl-1H-1,2,3-triazol-4-yl) methanol",Cc2ccc(n1cc(CO)nn1)cc2,-6.585155472,-7.368027054,-7.524220411,-8.009943655,-1.625880328,4.6779,202,4.959275143,6.488950541,1.795783135,4.142366838,2.346583703,1.828104725,0.152405883,0.2746,-1.592,152.11,50.94,0.27552,0.0001,313,0.5,1,HCl,PDP,60.25
comp_138,"(1-p-tolyl-1H-1,2,3-triazol-4-yl) methanol",Cc2ccc(n1cc(CO)nn1)cc2,-6.585155472,-7.368027054,-7.524220411,-8.009943655,-1.625880328,4.6779,202,4.959275143,6.488950541,1.795783135,4.142366838,2.346583703,1.828104725,0.152405883,0.2746,-1.592,152.11,50.94,0.27552,0.0001,323,0.5,1,HCl,PDP,74.3
comp_138,"(1-p-tolyl-1H-1,2,3-triazol-4-yl) methanol",Cc2ccc(n1cc(CO)nn1)cc2,-6.585155472,-7.368027054,-7.524220411,-8.009943655,-1.625880328,4.6779,202,4.959275143,6.488950541,1.795783135,4.142366838,2.346583703,1.828104725,0.152405883,0.2746,-1.592,152.11,50.94,0.27552,0.0001,333,0.5,1,HCl,PDP,78.2
comp_138,"(1-p-tolyl-1H-1,2,3-triazol-4-yl) methanol",Cc2ccc(n1cc(CO)nn1)cc2,-6.585155472,-7.368027054,-7.524220411,-8.009943655,-1.625880328,4.6779,202,4.959275143,6.488950541,1.795783135,4.142366838,2.346583703,1.828104725,0.152405883,0.2746,-1.592,152.11,50.94,0.27552,0.00015,303,0.5,1,HCl,PDP,51.4
comp_138,"(1-p-tolyl-1H-1,2,3-triazol-4-yl) methanol",Cc2ccc(n1cc(CO)nn1)cc2,-6.585155472,-7.368027054,-7.524220411,-8.009943655,-1.625880328,4.6779,202,4.959275143,6.488950541,1.795783135,4.142366838,2.346583703,1.828104725,0.152405883,0.2746,-1.592,152.11,50.94,0.27552,0.00015,313,0.5,1,HCl,PDP,57.7
comp_138,"(1-p-tolyl-1H-1,2,3-triazol-4-yl) methanol",Cc2ccc(n1cc(CO)nn1)cc2,-6.585155472,-7.368027054,-7.524220411,-8.009943655,-1.625880328,4.6779,202,4.959275143,6.488950541,1.795783135,4.142366838,2.346583703,1.828104725,0.152405883,0.2746,-1.592,152.11,50.94,0.27552,0.00015,323,0.5,1,HCl,PDP,66
comp_138,"(1-p-tolyl-1H-1,2,3-triazol-4-yl) methanol",Cc2ccc(n1cc(CO)nn1)cc2,-6.585155472,-7.368027054,-7.524220411,-8.009943655,-1.625880328,4.6779,202,4.959275143,6.488950541,1.795783135,4.142366838,2.346583703,1.828104725,0.152405883,0.2746,-1.592,152.11,50.94,0.27552,0.00015,333,0.5,1,HCl,PDP,77.1
comp_138,"(1-p-tolyl-1H-1,2,3-triazol-4-yl) methanol",Cc2ccc(n1cc(CO)nn1)cc2,-6.585155472,-7.368027054,-7.524220411,-8.009943655,-1.625880328,4.6779,202,4.959275143,6.488950541,1.795783135,4.142366838,2.346583703,1.828104725,0.152405883,0.2746,-1.592,152.11,50.94,0.27552,0.00025,303,0.5,1,HCl,PDP,51.3
comp_138,"(1-p-tolyl-1H-1,2,3-triazol-4-yl) methanol",Cc2ccc(n1cc(CO)nn1)cc2,-6.585155472,-7.368027054,-7.524220411,-8.009943655,-1.625880328,4.6779,202,4.959275143,6.488950541,1.795783135,4.142366838,2.346583703,1.828104725,0.152405883,0.2746,-1.592,152.11,50.94,0.27552,0.00025,313,0.5,1,HCl,PDP,55.8
comp_138,"(1-p-tolyl-1H-1,2,3-triazol-4-yl) methanol",Cc2ccc(n1cc(CO)nn1)cc2,-6.585155472,-7.368027054,-7.524220411,-8.009943655,-1.625880328,4.6779,202,4.959275143,6.488950541,1.795783135,4.142366838,2.346583703,1.828104725,0.152405883,0.2746,-1.592,152.11,50.94,0.27552,0.00025,323,0.5,1,HCl,PDP,62.4
comp_138,"(1-p-tolyl-1H-1,2,3-triazol-4-yl) methanol",Cc2ccc(n1cc(CO)nn1)cc2,-6.585155472,-7.368027054,-7.524220411,-8.009943655,-1.625880328,4.6779,202,4.959275143,6.488950541,1.795783135,4.142366838,2.346583703,1.828104725,0.152405883,0.2746,-1.592,152.11,50.94,0.27552,0.00025,333,0.5,1,HCl,PDP,73.2
comp_138,"(1-p-tolyl-1H-1,2,3-triazol-4-yl) methanol",Cc2ccc(n1cc(CO)nn1)cc2,-6.585155472,-7.368027054,-7.524220411,-8.009943655,-1.625880328,4.6779,202,4.959275143,6.488950541,1.795783135,4.142366838,2.346583703,1.828104725,0.152405883,0.2746,-1.592,152.11,50.94,0.27552,0.001,303,0.5,1,HCl,PDP,46.2
comp_138,"(1-p-tolyl-1H-1,2,3-triazol-4-yl) methanol",Cc2ccc(n1cc(CO)nn1)cc2,-6.585155472,-7.368027054,-7.524220411,-8.009943655,-1.625880328,4.6779,202,4.959275143,6.488950541,1.795783135,4.142366838,2.346583703,1.828104725,0.152405883,0.2746,-1.592,152.11,50.94,0.27552,0.001,313,0.5,1,HCl,PDP,54
comp_138,"(1-p-tolyl-1H-1,2,3-triazol-4-yl) methanol",Cc2ccc(n1cc(CO)nn1)cc2,-6.585155472,-7.368027054,-7.524220411,-8.009943655,-1.625880328,4.6779,202,4.959275143,6.488950541,1.795783135,4.142366838,2.346583703,1.828104725,0.152405883,0.2746,-1.592,152.11,50.94,0.27552,0.001,323,0.5,1,HCl,PDP,58
comp_138,"(1-p-tolyl-1H-1,2,3-triazol-4-yl) methanol",Cc2ccc(n1cc(CO)nn1)cc2,-6.585155472,-7.368027054,-7.524220411,-8.009943655,-1.625880328,4.6779,202,4.959275143,6.488950541,1.795783135,4.142366838,2.346583703,1.828104725,0.152405883,0.2746,-1.592,152.11,50.94,0.27552,0.001,333,0.5,1,HCl,PDP,62.3
comp_138,"(1-p-tolyl-1H-1,2,3-triazol-4-yl) methanol",Cc2ccc(n1cc(CO)nn1)cc2,-6.585155472,-7.368027054,-7.524220411,-8.009943655,-1.625880328,4.6779,202,4.959275143,6.488950541,1.795783135,4.142366838,2.346583703,1.828104725,0.152405883,0.2746,-1.592,152.11,50.94,0.27552,0.001,303,0.333,1,HCl,PDP,76.9
comp_138,"(1-p-tolyl-1H-1,2,3-triazol-4-yl) methanol",Cc2ccc(n1cc(CO)nn1)cc2,-6.585155472,-7.368027054,-7.524220411,-8.009943655,-1.625880328,4.6779,202,4.959275143,6.488950541,1.795783135,4.142366838,2.346583703,1.828104725,0.152405883,0.2746,-1.592,152.11,50.94,0.27552,0.001,303,0.5,1,HCl,PDP,81.02
comp_138,"(1-p-tolyl-1H-1,2,3-triazol-4-yl) methanol",Cc2ccc(n1cc(CO)nn1)cc2,-6.585155472,-7.368027054,-7.524220411,-8.009943655,-1.625880328,4.6779,202,4.959275143,6.488950541,1.795783135,4.142366838,2.346583703,1.828104725,0.152405883,0.2746,-1.592,152.11,50.94,0.27552,0.001,303,0.666,1,HCl,PDP,83.5
comp_138,"(1-p-tolyl-1H-1,2,3-triazol-4-yl) methanol",Cc2ccc(n1cc(CO)nn1)cc2,-6.585155472,-7.368027054,-7.524220411,-8.009943655,-1.625880328,4.6779,202,4.959275143,6.488950541,1.795783135,4.142366838,2.346583703,1.828104725,0.152405883,0.2746,-1.592,152.11,50.94,0.27552,0.001,303,1,1,HCl,PDP,90
comp_139,"3,5-bis (4-methoxyphenyl)-4-
amino-1, 2,4-triazole",COc3ccc(c2nnc(c1ccc(OC)cc1)n2N)cc3,-5.695615255,-6.569372868,-7.292107286,-7.309522573,-1.610369838,8.0555,367.51,4.085245417,5.575116624,1.777210902,3.676163763,1.898952861,1.779162122,0.433837118,2.598,-7.276,232.54,75.19,0.27557,0.00001,308,0.5,2,H3PO4,PDP,66.44
comp_139,"3,5-bis (4-methoxyphenyl)-4-
amino-1, 2,4-triazole",COc3ccc(c2nnc(c1ccc(OC)cc1)n2N)cc3,-5.695615255,-6.569372868,-7.292107286,-7.309522573,-1.610369838,8.0555,367.51,4.085245417,5.575116624,1.777210902,3.676163763,1.898952861,1.779162122,0.433837118,2.598,-7.276,232.54,75.19,0.27557,0.00005,308,0.5,2,H3PO4,PDP,70.28
comp_139,"3,5-bis (4-methoxyphenyl)-4-
amino-1, 2,4-triazole",COc3ccc(c2nnc(c1ccc(OC)cc1)n2N)cc3,-5.695615255,-6.569372868,-7.292107286,-7.309522573,-1.610369838,8.0555,367.51,4.085245417,5.575116624,1.777210902,3.676163763,1.898952861,1.779162122,0.433837118,2.598,-7.276,232.54,75.19,0.27557,0.0001,308,0.5,2,H3PO4,PDP,80.3
comp_139,"3,5-bis (4-methoxyphenyl)-4-
amino-1, 2,4-triazole",COc3ccc(c2nnc(c1ccc(OC)cc1)n2N)cc3,-5.695615255,-6.569372868,-7.292107286,-7.309522573,-1.610369838,8.0555,367.51,4.085245417,5.575116624,1.777210902,3.676163763,1.898952861,1.779162122,0.433837118,2.598,-7.276,232.54,75.19,0.27557,0.0005,308,0.5,2,H3PO4,PDP,84.28
comp_139,"3,5-bis (4-methoxyphenyl)-4-
amino-1, 2,4-triazole",COc3ccc(c2nnc(c1ccc(OC)cc1)n2N)cc3,-5.695615255,-6.569372868,-7.292107286,-7.309522573,-1.610369838,8.0555,367.51,4.085245417,5.575116624,1.777210902,3.676163763,1.898952861,1.779162122,0.433837118,2.598,-7.276,232.54,75.19,0.27557,0.001,308,0.5,2,H3PO4,PDP,85.72
comp_139,"3,5-bis (4-methoxyphenyl)-4-
amino-1, 2,4-triazole",COc3ccc(c2nnc(c1ccc(OC)cc1)n2N)cc3,-5.695615255,-6.569372868,-7.292107286,-7.309522573,-1.610369838,8.0555,367.51,4.085245417,5.575116624,1.777210902,3.676163763,1.898952861,1.779162122,0.433837118,2.598,-7.276,232.54,75.19,0.27557,0.00001,308,0.5,2,H3PO4,EIS,72.39
comp_139,"3,5-bis (4-methoxyphenyl)-4-
amino-1, 2,4-triazole",COc3ccc(c2nnc(c1ccc(OC)cc1)n2N)cc3,-5.695615255,-6.569372868,-7.292107286,-7.309522573,-1.610369838,8.0555,367.51,4.085245417,5.575116624,1.777210902,3.676163763,1.898952861,1.779162122,0.433837118,2.598,-7.276,232.54,75.19,0.27557,0.00005,308,0.5,2,H3PO4,EIS,81.39
comp_139,"3,5-bis (4-methoxyphenyl)-4-
amino-1, 2,4-triazole",COc3ccc(c2nnc(c1ccc(OC)cc1)n2N)cc3,-5.695615255,-6.569372868,-7.292107286,-7.309522573,-1.610369838,8.0555,367.51,4.085245417,5.575116624,1.777210902,3.676163763,1.898952861,1.779162122,0.433837118,2.598,-7.276,232.54,75.19,0.27557,0.0001,308,0.5,2,H3PO4,EIS,82.21
comp_139,"3,5-bis (4-methoxyphenyl)-4-
amino-1, 2,4-triazole",COc3ccc(c2nnc(c1ccc(OC)cc1)n2N)cc3,-5.695615255,-6.569372868,-7.292107286,-7.309522573,-1.610369838,8.0555,367.51,4.085245417,5.575116624,1.777210902,3.676163763,1.898952861,1.779162122,0.433837118,2.598,-7.276,232.54,75.19,0.27557,0.0005,308,0.5,2,H3PO4,EIS,84.41
comp_139,"3,5-bis (4-methoxyphenyl)-4-
amino-1, 2,4-triazole",COc3ccc(c2nnc(c1ccc(OC)cc1)n2N)cc3,-5.695615255,-6.569372868,-7.292107286,-7.309522573,-1.610369838,8.0555,367.51,4.085245417,5.575116624,1.777210902,3.676163763,1.898952861,1.779162122,0.433837118,2.598,-7.276,232.54,75.19,0.27557,0.001,308,0.5,2,H3PO4,EIS,86.81
comp_139,"3,5-bis (4-methoxyphenyl)-4-
