Repository: aveucoloap/Machine-Learning-corrosion-study

File: comp1-502_datasetQM_20220608.csv (part 14 of 61)
comp_ref,Compound,smiles,HOMO,HOMO_1,HOMO_2,HOMO_3,LUMO,Dipole,Polar,Egap,IP,EA,Electronegativity,Chemical hardness,Electrophilicity,deltaN,cLogP,cLogS,Total Surface Area,Polar Surface Area,Relative PSA,ConcInh_M,TempK,Time_H,Med_ConcM,Med_ID,Method,IE
amino-1, 2,4-triazole",COc3ccc(c2nnc(c1ccc(OC)cc1)n2N)cc3,-5.695615255,-6.569372868,-7.292107286,-7.309522573,-1.610369838,8.0555,367.51,4.085245417,5.575116624,1.777210902,3.676163763,1.898952861,1.779162122,0.433837118,2.598,-7.276,232.54,75.19,0.27557,0.001,308,1,2,H3PO4,WL,89.47
comp_139,"3,5-bis (4-methoxyphenyl)-4-
amino-1, 2,4-triazole",COc3ccc(c2nnc(c1ccc(OC)cc1)n2N)cc3,-5.695615255,-6.569372868,-7.292107286,-7.309522573,-1.610369838,8.0555,367.51,4.085245417,5.575116624,1.777210902,3.676163763,1.898952861,1.779162122,0.433837118,2.598,-7.276,232.54,75.19,0.27557,0.001,318,1,2,H3PO4,WL,78.8
comp_139,"3,5-bis (4-methoxyphenyl)-4-
amino-1, 2,4-triazole",COc3ccc(c2nnc(c1ccc(OC)cc1)n2N)cc3,-5.695615255,-6.569372868,-7.292107286,-7.309522573,-1.610369838,8.0555,367.51,4.085245417,5.575116624,1.777210902,3.676163763,1.898952861,1.779162122,0.433837118,2.598,-7.276,232.54,75.19,0.27557,0.001,328,1,2,H3PO4,WL,76.65
comp_139,"3,5-bis (4-methoxyphenyl)-4-
amino-1, 2,4-triazole",COc3ccc(c2nnc(c1ccc(OC)cc1)n2N)cc3,-5.695615255,-6.569372868,-7.292107286,-7.309522573,-1.610369838,8.0555,367.51,4.085245417,5.575116624,1.777210902,3.676163763,1.898952861,1.779162122,0.433837118,2.598,-7.276,232.54,75.19,0.27557,0.001,338,1,2,H3PO4,WL,70.66
comp_139,"3,5-bis (4-methoxyphenyl)-4-
amino-1, 2,4-triazole",COc3ccc(c2nnc(c1ccc(OC)cc1)n2N)cc3,-5.695615255,-6.569372868,-7.292107286,-7.309522573,-1.610369838,8.0555,367.51,4.085245417,5.575116624,1.777210902,3.676163763,1.898952861,1.779162122,0.433837118,2.598,-7.276,232.54,75.19,0.27557,0.001,348,1,2,H3PO4,WL,66.01
comp_140,"3,5-bis (4-chlorophenyl)-4-amino-1,
2,4-triazole",Nn2c(c1ccc(Cl)cc1)nnc2c3ccc(Cl)cc3,-6.174535653,-6.570461323,-7.391973074,-7.494287886,-1.913232567,7.4179,347.55,4.261303086,6.049030481,2.079202159,4.06411632,1.984914161,2.080321883,0.219598252,3.95,-8.712,218.86,56.73,0.20141,0.00001,308,0.5,2,H3PO4,PDP,64.78
comp_140,"3,5-bis (4-chlorophenyl)-4-amino-1,
2,4-triazole",Nn2c(c1ccc(Cl)cc1)nnc2c3ccc(Cl)cc3,-6.174535653,-6.570461323,-7.391973074,-7.494287886,-1.913232567,7.4179,347.55,4.261303086,6.049030481,2.079202159,4.06411632,1.984914161,2.080321883,0.219598252,3.95,-8.712,218.86,56.73,0.20141,0.00005,308,0.5,2,H3PO4,PDP,73.64
comp_140,"3,5-bis (4-chlorophenyl)-4-amino-1,
2,4-triazole",Nn2c(c1ccc(Cl)cc1)nnc2c3ccc(Cl)cc3,-6.174535653,-6.570461323,-7.391973074,-7.494287886,-1.913232567,7.4179,347.55,4.261303086,6.049030481,2.079202159,4.06411632,1.984914161,2.080321883,0.219598252,3.95,-8.712,218.86,56.73,0.20141,0.0001,308,0.5,2,H3PO4,PDP,75.84
comp_140,"3,5-bis (4-chlorophenyl)-4-amino-1,
2,4-triazole",Nn2c(c1ccc(Cl)cc1)nnc2c3ccc(Cl)cc3,-6.174535653,-6.570461323,-7.391973074,-7.494287886,-1.913232567,7.4179,347.55,4.261303086,6.049030481,2.079202159,4.06411632,1.984914161,2.080321883,0.219598252,3.95,-8.712,218.86,56.73,0.20141,0.0005,308,0.5,2,H3PO4,PDP,77.18
comp_140,"3,5-bis (4-chlorophenyl)-4-amino-1,
2,4-triazole",Nn2c(c1ccc(Cl)cc1)nnc2c3ccc(Cl)cc3,-6.174535653,-6.570461323,-7.391973074,-7.494287886,-1.913232567,7.4179,347.55,4.261303086,6.049030481,2.079202159,4.06411632,1.984914161,2.080321883,0.219598252,3.95,-8.712,218.86,56.73,0.20141,0.001,308,0.5,2,H3PO4,PDP,83.49
comp_140,"3,5-bis (4-chlorophenyl)-4-amino-1,
2,4-triazole",Nn2c(c1ccc(Cl)cc1)nnc2c3ccc(Cl)cc3,-6.174535653,-6.570461323,-7.391973074,-7.494287886,-1.913232567,7.4179,347.55,4.261303086,6.049030481,2.079202159,4.06411632,1.984914161,2.080321883,0.219598252,3.95,-8.712,218.86,56.73,0.20141,0.00001,308,0.5,2,H3PO4,EIS,65.41
comp_140,"3,5-bis (4-chlorophenyl)-4-amino-1,
2,4-triazole",Nn2c(c1ccc(Cl)cc1)nnc2c3ccc(Cl)cc3,-6.174535653,-6.570461323,-7.391973074,-7.494287886,-1.913232567,7.4179,347.55,4.261303086,6.049030481,2.079202159,4.06411632,1.984914161,2.080321883,0.219598252,3.95,-8.712,218.86,56.73,0.20141,0.00005,308,0.5,2,H3PO4,EIS,71.28
comp_140,"3,5-bis (4-chlorophenyl)-4-amino-1,
2,4-triazole",Nn2c(c1ccc(Cl)cc1)nnc2c3ccc(Cl)cc3,-6.174535653,-6.570461323,-7.391973074,-7.494287886,-1.913232567,7.4179,347.55,4.261303086,6.049030481,2.079202159,4.06411632,1.984914161,2.080321883,0.219598252,3.95,-8.712,218.86,56.73,0.20141,0.0001,308,0.5,2,H3PO4,EIS,79.99
comp_140,"3,5-bis (4-chlorophenyl)-4-amino-1,
2,4-triazole",Nn2c(c1ccc(Cl)cc1)nnc2c3ccc(Cl)cc3,-6.174535653,-6.570461323,-7.391973074,-7.494287886,-1.913232567,7.4179,347.55,4.261303086,6.049030481,2.079202159,4.06411632,1.984914161,2.080321883,0.219598252,3.95,-8.712,218.86,56.73,0.20141,0.0005,308,0.5,2,H3PO4,EIS,83.18
comp_140,"3,5-bis (4-chlorophenyl)-4-amino-1,
2,4-triazole",Nn2c(c1ccc(Cl)cc1)nnc2c3ccc(Cl)cc3,-6.174535653,-6.570461323,-7.391973074,-7.494287886,-1.913232567,7.4179,347.55,4.261303086,6.049030481,2.079202159,4.06411632,1.984914161,2.080321883,0.219598252,3.95,-8.712,218.86,56.73,0.20141,0.001,308,0.5,2,H3PO4,EIS,86.2
comp_140,"3,5-bis (4-chlorophenyl)-4-amino-1,
2,4-triazole",Nn2c(c1ccc(Cl)cc1)nnc2c3ccc(Cl)cc3,-6.174535653,-6.570461323,-7.391973074,-7.494287886,-1.913232567,7.4179,347.55,4.261303086,6.049030481,2.079202159,4.06411632,1.984914161,2.080321883,0.219598252,3.95,-8.712,218.86,56.73,0.20141,0.001,308,1,2,H3PO4,WL,87.25
comp_140,"3,5-bis (4-chlorophenyl)-4-amino-1,
2,4-triazole",Nn2c(c1ccc(Cl)cc1)nnc2c3ccc(Cl)cc3,-6.174535653,-6.570461323,-7.391973074,-7.494287886,-1.913232567,7.4179,347.55,4.261303086,6.049030481,2.079202159,4.06411632,1.984914161,2.080321883,0.219598252,3.95,-8.712,218.86,56.73,0.20141,0.001,318,1,2,H3PO4,WL,78.12
comp_140,"3,5-bis (4-chlorophenyl)-4-amino-1,
2,4-triazole",Nn2c(c1ccc(Cl)cc1)nnc2c3ccc(Cl)cc3,-6.174535653,-6.570461323,-7.391973074,-7.494287886,-1.913232567,7.4179,347.55,4.261303086,6.049030481,2.079202159,4.06411632,1.984914161,2.080321883,0.219598252,3.95,-8.712,218.86,56.73,0.20141,0.001,328,1,2,H3PO4,WL,76.02
comp_140,"3,5-bis (4-chlorophenyl)-4-amino-1,
2,4-triazole",Nn2c(c1ccc(Cl)cc1)nnc2c3ccc(Cl)cc3,-6.174535653,-6.570461323,-7.391973074,-7.494287886,-1.913232567,7.4179,347.55,4.261303086,6.049030481,2.079202159,4.06411632,1.984914161,2.080321883,0.219598252,3.95,-8.712,218.86,56.73,0.20141,0.001,338,1,2,H3PO4,WL,70.37
comp_140,"3,5-bis (4-chlorophenyl)-4-amino-1,
2,4-triazole",Nn2c(c1ccc(Cl)cc1)nnc2c3ccc(Cl)cc3,-6.174535653,-6.570461323,-7.391973074,-7.494287886,-1.913232567,7.4179,347.55,4.261303086,6.049030481,2.079202159,4.06411632,1.984914161,2.080321883,0.219598252,3.95,-8.712,218.86,56.73,0.20141,0.001,348,1,2,H3PO4,WL,65.39
comp_141,"2-(2,4-dichlorophenyl)-1,4-dihydroquinoxaline",Clc3ccc(c2c[nH]c1ccccc1[nH]2)c(Cl)c3,-4.350556433,-6.565019046,-6.90842674,-7.322584039,-1.630506264,3.5457,332.94,2.720050169,4.208498575,1.829451158,3.018974866,1.189523709,1.915516517,1.245057264,3.4539,-5.116,197.99,24.06,0.11576,0.000001,303,0.5,1,HCl,PDP,83.1
comp_141,"2-(2,4-dichlorophenyl)-1,4-dihydroquinoxaline",Clc3ccc(c2c[nH]c1ccccc1[nH]2)c(Cl)c3,-4.350556433,-6.565019046,-6.90842674,-7.322584039,-1.630506264,3.5457,332.94,2.720050169,4.208498575,1.829451158,3.018974866,1.189523709,1.915516517,1.245057264,3.4539,-5.116,197.99,24.06,0.11576,0.00001,303,0.5,1,HCl,PDP,85.2
comp_141,"2-(2,4-dichlorophenyl)-1,4-dihydroquinoxaline",Clc3ccc(c2c[nH]c1ccccc1[nH]2)c(Cl)c3,-4.350556433,-6.565019046,-6.90842674,-7.322584039,-1.630506264,3.5457,332.94,2.720050169,4.208498575,1.829451158,3.018974866,1.189523709,1.915516517,1.245057264,3.4539,-5.116,197.99,24.06,0.11576,0.0001,303,0.5,1,HCl,PDP,92.9
comp_141,"2-(2,4-dichlorophenyl)-1,4-dihydroquinoxaline",Clc3ccc(c2c[nH]c1ccccc1[nH]2)c(Cl)c3,-4.350556433,-6.565019046,-6.90842674,-7.322584039,-1.630506264,3.5457,332.94,2.720050169,4.208498575,1.829451158,3.018974866,1.189523709,1.915516517,1.245057264,3.4539,-5.116,197.99,24.06,0.11576,0.001,303,0.5,1,HCl,PDP,93.5
comp_141,"2-(2,4-dichlorophenyl)-1,4-dihydroquinoxaline",Clc3ccc(c2c[nH]c1ccccc1[nH]2)c(Cl)c3,-4.350556433,-6.565019046,-6.90842674,-7.322584039,-1.630506264,3.5457,332.94,2.720050169,4.208498575,1.829451158,3.018974866,1.189523709,1.915516517,1.245057264,3.4539,-5.116,197.99,24.06,0.11576,0.000001,303,0.5,1,HCl,EIS,79.7
comp_141,"2-(2,4-dichlorophenyl)-1,4-dihydroquinoxaline",Clc3ccc(c2c[nH]c1ccccc1[nH]2)c(Cl)c3,-4.350556433,-6.565019046,-6.90842674,-7.322584039,-1.630506264,3.5457,332.94,2.720050169,4.208498575,1.829451158,3.018974866,1.189523709,1.915516517,1.245057264,3.4539,-5.116,197.99,24.06,0.11576,0.00001,303,0.5,1,HCl,EIS,83.1
comp_141,"2-(2,4-dichlorophenyl)-1,4-dihydroquinoxaline",Clc3ccc(c2c[nH]c1ccccc1[nH]2)c(Cl)c3,-4.350556433,-6.565019046,-6.90842674,-7.322584039,-1.630506264,3.5457,332.94,2.720050169,4.208498575,1.829451158,3.018974866,1.189523709,1.915516517,1.245057264,3.4539,-5.116,197.99,24.06,0.11576,0.0001,303,0.5,1,HCl,EIS,86
comp_141,"2-(2,4-dichlorophenyl)-1,4-dihydroquinoxaline",Clc3ccc(c2c[nH]c1ccccc1[nH]2)c(Cl)c3,-4.350556433,-6.565019046,-6.90842674,-7.322584039,-1.630506264,3.5457,332.94,2.720050169,4.208498575,1.829451158,3.018974866,1.189523709,1.915516517,1.245057264,3.4539,-5.116,197.99,24.06,0.11576,0.001,303,0.5,1,HCl,EIS,91
comp_141,"2-(2,4-dichlorophenyl)-1,4-dihydroquinoxaline",Clc3ccc(c2c[nH]c1ccccc1[nH]2)c(Cl)c3,-4.350556433,-6.565019046,-6.90842674,-7.322584039,-1.630506264,3.5457,332.94,2.720050169,4.208498575,1.829451158,3.018974866,1.189523709,1.915516517,1.245057264,3.4539,-5.116,197.99,24.06,0.11576,0.001,303,0.5,1,HCl,PDP,93.1
comp_141,"2-(2,4-dichlorophenyl)-1,4-dihydroquinoxaline",Clc3ccc(c2c[nH]c1ccccc1[nH]2)c(Cl)c3,-4.350556433,-6.565019046,-6.90842674,-7.322584039,-1.630506264,3.5457,332.94,2.720050169,4.208498575,1.829451158,3.018974866,1.189523709,1.915516517,1.245057264,3.4539,-5.116,197.99,24.06,0.11576,0.001,313,0.5,1,HCl,PDP,86.3
comp_141,"2-(2,4-dichlorophenyl)-1,4-dihydroquinoxaline",Clc3ccc(c2c[nH]c1ccccc1[nH]2)c(Cl)c3,-4.350556433,-6.565019046,-6.90842674,-7.322584039,-1.630506264,3.5457,332.94,2.720050169,4.208498575,1.829451158,3.018974866,1.189523709,1.915516517,1.245057264,3.4539,-5.116,197.99,24.06,0.11576,0.001,323,0.5,1,HCl,PDP,81
comp_141,"2-(2,4-dichlorophenyl)-1,4-dihydroquinoxaline",Clc3ccc(c2c[nH]c1ccccc1[nH]2)c(Cl)c3,-4.350556433,-6.565019046,-6.90842674,-7.322584039,-1.630506264,3.5457,332.94,2.720050169,4.208498575,1.829451158,3.018974866,1.189523709,1.915516517,1.245057264,3.4539,-5.116,197.99,24.06,0.11576,0.001,333,0.5,1,HCl,PDP,75
comp_142,"2-(2,4-dichlorophenyl)-6-methyl-1,4-dihydroquinoxaline",Cc3ccc2[nH]c(c1ccc(Cl)cc1Cl)c[nH]c2c3,-4.273276096,-6.432227481,-6.848289577,-7.310883143,-1.612546749,3.7679,350.96,2.660729347,4.132766021,1.810251348,2.971508685,1.161257337,1.900927465,1.316238242,3.7978,-5.46,210.25,24.06,0.10901,0.000001,303,0.5,1,HCl,PDP,85
comp_142,"2-(2,4-dichlorophenyl)-6-methyl-1,4-dihydroquinoxaline",Cc3ccc2[nH]c(c1ccc(Cl)cc1Cl)c[nH]c2c3,-4.273276096,-6.432227481,-6.848289577,-7.310883143,-1.612546749,3.7679,350.96,2.660729347,4.132766021,1.810251348,2.971508685,1.161257337,1.900927465,1.316238242,3.7978,-5.46,210.25,24.06,0.10901,0.00001,303,0.5,1,HCl,PDP,87
comp_142,"2-(2,4-dichlorophenyl)-6-methyl-1,4-dihydroquinoxaline",Cc3ccc2[nH]c(c1ccc(Cl)cc1Cl)c[nH]c2c3,-4.273276096,-6.432227481,-6.848289577,-7.310883143,-1.612546749,3.7679,350.96,2.660729347,4.132766021,1.810251348,2.971508685,1.161257337,1.900927465,1.316238242,3.7978,-5.46,210.25,24.06,0.10901,0.0001,303,0.5,1,HCl,PDP,94.8
comp_142,"2-(2,4-dichlorophenyl)-6-methyl-1,4-dihydroquinoxaline",Cc3ccc2[nH]c(c1ccc(Cl)cc1Cl)c[nH]c2c3,-4.273276096,-6.432227481,-6.848289577,-7.310883143,-1.612546749,3.7679,350.96,2.660729347,4.132766021,1.810251348,2.971508685,1.161257337,1.900927465,1.316238242,3.7978,-5.46,210.25,24.06,0.10901,0.001,303,0.5,1,HCl,PDP,96.1
comp_142,"2-(2,4-dichlorophenyl)-6-methyl-1,4-dihydroquinoxaline",Cc3ccc2[nH]c(c1ccc(Cl)cc1Cl)c[nH]c2c3,-4.273276096,-6.432227481,-6.848289577,-7.310883143,-1.612546749,3.7679,350.96,2.660729347,4.132766021,1.810251348,2.971508685,1.161257337,1.900927465,1.316238242,3.7978,-5.46,210.25,24.06,0.10901,0.000001,303,0.5,1,HCl,EIS,81.1
comp_142,"2-(2,4-dichlorophenyl)-6-methyl-1,4-dihydroquinoxaline",Cc3ccc2[nH]c(c1ccc(Cl)cc1Cl)c[nH]c2c3,-4.273276096,-6.432227481,-6.848289577,-7.310883143,-1.612546749,3.7679,350.96,2.660729347,4.132766021,1.810251348,2.971508685,1.161257337,1.900927465,1.316238242,3.7978,-5.46,210.25,24.06,0.10901,0.00001,303,0.5,1,HCl,EIS,84
comp_142,"2-(2,4-dichlorophenyl)-6-methyl-1,4-dihydroquinoxaline",Cc3ccc2[nH]c(c1ccc(Cl)cc1Cl)c[nH]c2c3,-4.273276096,-6.432227481,-6.848289577,-7.310883143,-1.612546749,3.7679,350.96,2.660729347,4.132766021,1.810251348,2.971508685,1.161257337,1.900927465,1.316238242,3.7978,-5.46,210.25,24.06,0.10901,0.0001,303,0.5,1,HCl,EIS,87
comp_142,"2-(2,4-dichlorophenyl)-6-methyl-1,4-dihydroquinoxaline",Cc3ccc2[nH]c(c1ccc(Cl)cc1Cl)c[nH]c2c3,-4.273276096,-6.432227481,-6.848289577,-7.310883143,-1.612546749,3.7679,350.96,2.660729347,4.132766021,1.810251348,2.971508685,1.161257337,1.900927465,1.316238242,3.7978,-5.46,210.25,24.06,0.10901,0.001,303,0.5,1,HCl,EIS,94.2
comp_142,"2-(2,4-dichlorophenyl)-6-methyl-1,4-dihydroquinoxaline",Cc3ccc2[nH]c(c1ccc(Cl)cc1Cl)c[nH]c2c3,-4.273276096,-6.432227481,-6.848289577,-7.310883143,-1.612546749,3.7679,350.96,2.660729347,4.132766021,1.810251348,2.971508685,1.161257337,1.900927465,1.316238242,3.7978,-5.46,210.25,24.06,0.10901,0.001,303,0.5,1,HCl,PDP,96.1
comp_142,"2-(2,4-dichlorophenyl)-6-methyl-1,4-dihydroquinoxaline",Cc3ccc2[nH]c(c1ccc(Cl)cc1Cl)c[nH]c2c3,-4.273276096,-6.432227481,-6.848289577,-7.310883143,-1.612546749,3.7679,350.96,2.660729347,4.132766021,1.810251348,2.971508685,1.161257337,1.900927465,1.316238242,3.7978,-5.46,210.25,24.06,0.10901,0.001,313,0.5,1,HCl,PDP,92.2
comp_142,"2-(2,4-dichlorophenyl)-6-methyl-1,4-dihydroquinoxaline",Cc3ccc2[nH]c(c1ccc(Cl)cc1Cl)c[nH]c2c3,-4.273276096,-6.432227481,-6.848289577,-7.310883143,-1.612546749,3.7679,350.96,2.660729347,4.132766021,1.810251348,2.971508685,1.161257337,1.900927465,1.316238242,3.7978,-5.46,210.25,24.06,0.10901,0.001,323,0.5,1,HCl,PDP,87.5
comp_142,"2-(2,4-dichlorophenyl)-6-methyl-1,4-dihydroquinoxaline",Cc3ccc2[nH]c(c1ccc(Cl)cc1Cl)c[nH]c2c3,-4.273276096,-6.432227481,-6.848289577,-7.310883143,-1.612546749,3.7679,350.96,2.660729347,4.132766021,1.810251348,2.971508685,1.161257337,1.900927465,1.316238242,3.7978,-5.46,210.25,24.06,0.10901,0.001,333,0.5,1,HCl,PDP,86.1
comp_143,"6-methyl-2,3-diphenylquinoxaline",Cc4ccc3nc(c1ccccc1)c(c2ccccc2)nc3c4,-6.57726417,-6.90488926,-7.196867434,-7.206663533,-2.415554757,0.244,396.2,4.161709412,6.42696967,2.576604966,4.501787318,1.925182352,2.63171032,-0.000928389,4.9415,-5.322,237.16,25.78,0.092511,0.000001,298,0.5,1,HCl,EIS,79.3
comp_143,"6-methyl-2,3-diphenylquinoxaline",Cc4ccc3nc(c1ccccc1)c(c2ccccc2)nc3c4,-6.57726417,-6.90488926,-7.196867434,-7.206663533,-2.415554757,0.244,396.2,4.161709412,6.42696967,2.576604966,4.501787318,1.925182352,2.63171032,-0.000928389,4.9415,-5.322,237.16,25.78,0.092511,0.00001,298,0.5,1,HCl,EIS,86.7
comp_143,"6-methyl-2,3-diphenylquinoxaline",Cc4ccc3nc(c1ccccc1)c(c2ccccc2)nc3c4,-6.57726417,-6.90488926,-7.196867434,-7.206663533,-2.415554757,0.244,396.2,4.161709412,6.42696967,2.576604966,4.501787318,1.925182352,2.63171032,-0.000928389,4.9415,-5.322,237.16,25.78,0.092511,0.0001,298,0.5,1,HCl,EIS,87.3
comp_143,"6-methyl-2,3-diphenylquinoxaline",Cc4ccc3nc(c1ccccc1)c(c2ccccc2)nc3c4,-6.57726417,-6.90488926,-7.196867434,-7.206663533,-2.415554757,0.244,396.2,4.161709412,6.42696967,2.576604966,4.501787318,1.925182352,2.63171032,-0.000928389,4.9415,-5.322,237.16,25.78,0.092511,0.001,298,0.5,1,HCl,EIS,90.2
comp_143,"6-methyl-2,3-diphenylquinoxaline",Cc4ccc3nc(c1ccccc1)c(c2ccccc2)nc3c4,-6.57726417,-6.90488926,-7.196867434,-7.206663533,-2.415554757,0.244,396.2,4.161709412,6.42696967,2.576604966,4.501787318,1.925182352,2.63171032,-0.000928389,4.9415,-5.322,237.16,25.78,0.092511,0.000001,298,6,1,HCl,WL,79.1
comp_143,"6-methyl-2,3-diphenylquinoxaline",Cc4ccc3nc(c1ccccc1)c(c2ccccc2)nc3c4,-6.57726417,-6.90488926,-7.196867434,-7.206663533,-2.415554757,0.244,396.2,4.161709412,6.42696967,2.576604966,4.501787318,1.925182352,2.63171032,-0.000928389,4.9415,-5.322,237.16,25.78,0.092511,0.00001,298,6,1,HCl,WL,86.9
comp_143,"6-methyl-2,3-diphenylquinoxaline",Cc4ccc3nc(c1ccccc1)c(c2ccccc2)nc3c4,-6.57726417,-6.90488926,-7.196867434,-7.206663533,-2.415554757,0.244,396.2,4.161709412,6.42696967,2.576604966,4.501787318,1.925182352,2.63171032,-0.000928389,4.9415,-5.322,237.16,25.78,0.092511,0.0001,298,6,1,HCl,WL,87.9
comp_143,"6-methyl-2,3-diphenylquinoxaline",Cc4ccc3nc(c1ccccc1)c(c2ccccc2)nc3c4,-6.57726417,-6.90488926,-7.196867434,-7.206663533,-2.415554757,0.244,396.2,4.161709412,6.42696967,2.576604966,4.501787318,1.925182352,2.63171032,-0.000928389,4.9415,-5.322,237.16,25.78,0.092511,0.001,298,6,1,HCl,WL,90.5
comp_143,"6-methyl-2,3-diphenylquinoxaline",Cc4ccc3nc(c1ccccc1)c(c2ccccc2)nc3c4,-6.57726417,-6.90488926,-7.196867434,-7.206663533,-2.415554757,0.244,396.2,4.161709412,6.42696967,2.576604966,4.501787318,1.925182352,2.63171032,-0.000928389,4.9415,-5.322,237.16,25.78,0.092511,0.000001,298,0.5,1,HCl,LPR,78.4
comp_143,"6-methyl-2,3-diphenylquinoxaline",Cc4ccc3nc(c1ccccc1)c(c2ccccc2)nc3c4,-6.57726417,-6.90488926,-7.196867434,-7.206663533,-2.415554757,0.244,396.2,4.161709412,6.42696967,2.576604966,4.501787318,1.925182352,2.63171032,-0.000928389,4.9415,-5.322,237.16,25.78,0.092511,0.00001,298,0.5,1,HCl,LPR,86.3
comp_143,"6-methyl-2,3-diphenylquinoxaline",Cc4ccc3nc(c1ccccc1)c(c2ccccc2)nc3c4,-6.57726417,-6.90488926,-7.196867434,-7.206663533,-2.415554757,0.244,396.2,4.161709412,6.42696967,2.576604966,4.501787318,1.925182352,2.63171032,-0.000928389,4.9415,-5.322,237.16,25.78,0.092511,0.0001,298,0.5,1,HCl,LPR,87.3
comp_143,"6-methyl-2,3-diphenylquinoxaline",Cc4ccc3nc(c1ccccc1)c(c2ccccc2)nc3c4,-6.57726417,-6.90488926,-7.196867434,-7.206663533,-2.415554757,0.244,396.2,4.161709412,6.42696967,2.576604966,4.501787318,1.925182352,2.63171032,-0.000928389,4.9415,-5.322,237.16,25.78,0.092511,0.001,298,0.5,1,HCl,LPR,89.4
comp_143,"6-methyl-2,3-diphenylquinoxaline",Cc4ccc3nc(c1ccccc1)c(c2ccccc2)nc3c4,-6.57726417,-6.90488926,-7.196867434,-7.206663533,-2.415554757,0.244,396.2,4.161709412,6.42696967,2.576604966,4.501787318,1.925182352,2.63171032,-0.000928389,4.9415,-5.322,237.16,25.78,0.092511,0.001,298,0.5,1,HCl,PDP,91.4
comp_143,"6-methyl-2,3-diphenylquinoxaline",Cc4ccc3nc(c1ccccc1)c(c2ccccc2)nc3c4,-6.57726417,-6.90488926,-7.196867434,-7.206663533,-2.415554757,0.244,396.2,4.161709412,6.42696967,2.576604966,4.501787318,1.925182352,2.63171032,-0.000928389,4.9415,-5.322,237.16,25.78,0.092511,0.001,308,0.5,1,HCl,PDP,88.9
comp_143,"6-methyl-2,3-diphenylquinoxaline",Cc4ccc3nc(c1ccccc1)c(c2ccccc2)nc3c4,-6.57726417,-6.90488926,-7.196867434,-7.206663533,-2.415554757,0.244,396.2,4.161709412,6.42696967,2.576604966,4.501787318,1.925182352,2.63171032,-0.000928389,4.9415,-5.322,237.16,25.78,0.092511,0.001,318,0.5,1,HCl,PDP,85.7
comp_143,"6-methyl-2,3-diphenylquinoxaline",Cc4ccc3nc(c1ccccc1)c(c2ccccc2)nc3c4,-6.57726417,-6.90488926,-7.196867434,-7.206663533,-2.415554757,0.244,396.2,4.161709412,6.42696967,2.576604966,4.501787318,1.925182352,2.63171032,-0.000928389,4.9415,-5.322,237.16,25.78,0.092511,0.001,328,0.5,1,HCl,PDP,82
comp_144,"6-nitro-2,3-diphenylquinoxaline",O=N(=O)c4ccc3nc(c1ccccc1)c(c2ccccc2)nc3c4,-6.816452255,-7.272242974,-7.297549563,-7.428980559,-3.389994499,8.6269,418.6,3.426457756,6.665358039,3.485116253,5.075237146,1.590120893,4.049697133,-0.361756863,3.676,-5.438,248.57,71.6,0.21064,0.000001,298,0.5,1,HCl,EIS,66.3
comp_144,"6-nitro-2,3-diphenylquinoxaline",O=N(=O)c4ccc3nc(c1ccccc1)c(c2ccccc2)nc3c4,-6.816452255,-7.272242974,-7.297549563,-7.428980559,-3.389994499,8.6269,418.6,3.426457756,6.665358039,3.485116253,5.075237146,1.590120893,4.049697133,-0.361756863,3.676,-5.438,248.57,71.6,0.21064,0.00001,298,0.5,1,HCl,EIS,72.2
comp_144,"6-nitro-2,3-diphenylquinoxaline",O=N(=O)c4ccc3nc(c1ccccc1)c(c2ccccc2)nc3c4,-6.816452255,-7.272242974,-7.297549563,-7.428980559,-3.389994499,8.6269,418.6,3.426457756,6.665358039,3.485116253,5.075237146,1.590120893,4.049697133,-0.361756863,3.676,-5.438,248.57,71.6,0.21064,0.0001,298,0.5,1,HCl,EIS,85.2
comp_144,"6-nitro-2,3-diphenylquinoxaline",O=N(=O)c4ccc3nc(c1ccccc1)c(c2ccccc2)nc3c4,-6.816452255,-7.272242974,-7.297549563,-7.428980559,-3.389994499,8.6269,418.6,3.426457756,6.665358039,3.485116253,5.075237146,1.590120893,4.049697133,-0.361756863,3.676,-5.438,248.57,71.6,0.21064,0.001,298,0.5,1,HCl,EIS,87.6
comp_144,"6-nitro-2,3-diphenylquinoxaline",O=N(=O)c4ccc3nc(c1ccccc1)c(c2ccccc2)nc3c4,-6.816452255,-7.272242974,-7.297549563,-7.428980559,-3.389994499,8.6269,418.6,3.426457756,6.665358039,3.485116253,5.075237146,1.590120893,4.049697133,-0.361756863,3.676,-5.438,248.57,71.6,0.21064,0.000001,298,0.5,1,HCl,WL,66
comp_144,"6-nitro-2,3-diphenylquinoxaline",O=N(=O)c4ccc3nc(c1ccccc1)c(c2ccccc2)nc3c4,-6.816452255,-7.272242974,-7.297549563,-7.428980559,-3.389994499,8.6269,418.6,3.426457756,6.665358039,3.485116253,5.075237146,1.590120893,4.049697133,-0.361756863,3.676,-5.438,248.57,71.6,0.21064,0.00001,298,0.5,1,HCl,WL,73
comp_144,"6-nitro-2,3-diphenylquinoxaline",O=N(=O)c4ccc3nc(c1ccccc1)c(c2ccccc2)nc3c4,-6.816452255,-7.272242974,-7.297549563,-7.428980559,-3.389994499,8.6269,418.6,3.426457756,6.665358039,3.485116253,5.075237146,1.590120893,4.049697133,-0.361756863,3.676,-5.438,248.57,71.6,0.21064,0.0001,298,0.5,1,HCl,WL,85.8
comp_144,"6-nitro-2,3-diphenylquinoxaline",O=N(=O)c4ccc3nc(c1ccccc1)c(c2ccccc2)nc3c4,-6.816452255,-7.272242974,-7.297549563,-7.428980559,-3.389994499,8.6269,418.6,3.426457756,6.665358039,3.485116253,5.075237146,1.590120893,4.049697133,-0.361756863,3.676,-5.438,248.57,71.6,0.21064,0.001,298,0.5,1,HCl,WL,87.9
comp_144,"6-nitro-2,3-diphenylquinoxaline",O=N(=O)c4ccc3nc(c1ccccc1)c(c2ccccc2)nc3c4,-6.816452255,-7.272242974,-7.297549563,-7.428980559,-3.389994499,8.6269,418.6,3.426457756,6.665358039,3.485116253,5.075237146,1.590120893,4.049697133,-0.361756863,3.676,-5.438,248.57,71.6,0.21064,0.000001,298,0.5,1,HCl,LPR,65.7
comp_144,"6-nitro-2,3-diphenylquinoxaline",O=N(=O)c4ccc3nc(c1ccccc1)c(c2ccccc2)nc3c4,-6.816452255,-7.272242974,-7.297549563,-7.428980559,-3.389994499,8.6269,418.6,3.426457756,6.665358039,3.485116253,5.075237146,1.590120893,4.049697133,-0.361756863,3.676,-5.438,248.57,71.6,0.21064,0.00001,298,0.5,1,HCl,LPR,71.4
comp_144,"6-nitro-2,3-diphenylquinoxaline",O=N(=O)c4ccc3nc(c1ccccc1)c(c2ccccc2)nc3c4,-6.816452255,-7.272242974,-7.297549563,-7.428980559,-3.389994499,8.6269,418.6,3.426457756,6.665358039,3.485116253,5.075237146,1.590120893,4.049697133,-0.361756863,3.676,-5.438,248.57,71.6,0.21064,0.0001,298,0.5,1,HCl,LPR,84
comp_144,"6-nitro-2,3-diphenylquinoxaline",O=N(=O)c4ccc3nc(c1ccccc1)c(c2ccccc2)nc3c4,-6.816452255,-7.272242974,-7.297549563,-7.428980559,-3.389994499,8.6269,418.6,3.426457756,6.665358039,3.485116253,5.075237146,1.590120893,4.049697133,-0.361756863,3.676,-5.438,248.57,71.6,0.21064,0.001,298,0.5,1,HCl,LPR,88.1
comp_144,"6-nitro-2,3-diphenylquinoxaline",O=N(=O)c4ccc3nc(c1ccccc1)c(c2ccccc2)nc3c4,-6.816452255,-7.272242974,-7.297549563,-7.428980559,-3.389994499,8.6269,418.6,3.426457756,6.665358039,3.485116253,5.075237146,1.590120893,4.049697133,-0.361756863,3.676,-5.438,248.57,71.6,0.21064,0.001,298,0.5,1,HCl,PDP,88.4
comp_144,"6-nitro-2,3-diphenylquinoxaline",O=N(=O)c4ccc3nc(c1ccccc1)c(c2ccccc2)nc3c4,-6.816452255,-7.272242974,-7.297549563,-7.428980559,-3.389994499,8.6269,418.6,3.426457756,6.665358039,3.485116253,5.075237146,1.590120893,4.049697133,-0.361756863,3.676,-5.438,248.57,71.6,0.21064,0.001,308,0.5,1,HCl,PDP,86
comp_144,"6-nitro-2,3-diphenylquinoxaline",O=N(=O)c4ccc3nc(c1ccccc1)c(c2ccccc2)nc3c4,-6.816452255,-7.272242974,-7.297549563,-7.428980559,-3.389994499,8.6269,418.6,3.426457756,6.665358039,3.485116253,5.075237146,1.590120893,4.049697133,-0.361756863,3.676,-5.438,248.57,71.6,0.21064,0.001,318,0.5,1,HCl,PDP,83.3
comp_144,"6-nitro-2,3-diphenylquinoxaline",O=N(=O)c4ccc3nc(c1ccccc1)c(c2ccccc2)nc3c4,-6.816452255,-7.272242974,-7.297549563,-7.428980559,-3.389994499,8.6269,418.6,3.426457756,6.665358039,3.485116253,5.075237146,1.590120893,4.049697133,-0.361756863,3.676,-5.438,248.57,71.6,0.21064,0.001,328,0.5,1,HCl,PDP,80
comp_145,"2,3-diphenylquinoxaline",c4ccc(c2nc1ccccc1nc2c3ccccc3)cc4,-6.700259635,-7.012102122,-7.241221994,-7.247480613,-2.483855337,0.8825,371.61,4.216404299,6.548718119,2.643138111,4.595928115,1.952790004,2.704150881,-0.049123621,4.5976,-4.978,224.9,25.78,0.097554,0.000001,298,0.5,1,HCl,EIS,83
comp_145,"2,3-diphenylquinoxaline",c4ccc(c2nc1ccccc1nc2c3ccccc3)cc4,-6.700259635,-7.012102122,-7.241221994,-7.247480613,-2.483855337,0.8825,371.61,4.216404299,6.548718119,2.643138111,4.595928115,1.952790004,2.704150881,-0.049123621,4.5976,-4.978,224.9,25.78,0.097554,0.00001,298,0.5,1,HCl,EIS,89.1
comp_145,"2,3-diphenylquinoxaline",c4ccc(c2nc1ccccc1nc2c3ccccc3)cc4,-6.700259635,-7.012102122,-7.241221994,-7.247480613,-2.483855337,0.8825,371.61,4.216404299,6.548718119,2.643138111,4.595928115,1.952790004,2.704150881,-0.049123621,4.5976,-4.978,224.9,25.78,0.097554,0.0001,298,0.5,1,HCl,EIS,91.1
comp_145,"2,3-diphenylquinoxaline",c4ccc(c2nc1ccccc1nc2c3ccccc3)cc4,-6.700259635,-7.012102122,-7.241221994,-7.247480613,-2.483855337,0.8825,371.61,4.216404299,6.548718119,2.643138111,4.595928115,1.952790004,2.704150881,-0.049123621,4.5976,-4.978,224.9,25.78,0.097554,0.001,298,0.5,1,HCl,EIS,92.4
comp_145,"2,3-diphenylquinoxaline",c4ccc(c2nc1ccccc1nc2c3ccccc3)cc4,-6.700259635,-7.012102122,-7.241221994,-7.247480613,-2.483855337,0.8825,371.61,4.216404299,6.548718119,2.643138111,4.595928115,1.952790004,2.704150881,-0.049123621,4.5976,-4.978,224.9,25.78,0.097554,0.000001,298,0.5,1,HCl,WL,82.9
comp_145,"2,3-diphenylquinoxaline",c4ccc(c2nc1ccccc1nc2c3ccccc3)cc4,-6.700259635,-7.012102122,-7.241221994,-7.247480613,-2.483855337,0.8825,371.61,4.216404299,6.548718119,2.643138111,4.595928115,1.952790004,2.704150881,-0.049123621,4.5976,-4.978,224.9,25.78,0.097554,0.00001,298,0.5,1,HCl,WL,89
comp_145,"2,3-diphenylquinoxaline",c4ccc(c2nc1ccccc1nc2c3ccccc3)cc4,-6.700259635,-7.012102122,-7.241221994,-7.247480613,-2.483855337,0.8825,371.61,4.216404299,6.548718119,2.643138111,4.595928115,1.952790004,2.704150881,-0.049123621,4.5976,-4.978,224.9,25.78,0.097554,0.0001,298,0.5,1,HCl,WL,90.9
comp_145,"2,3-diphenylquinoxaline",c4ccc(c2nc1ccccc1nc2c3ccccc3)cc4,-6.700259635,-7.012102122,-7.241221994,-7.247480613,-2.483855337,0.8825,371.61,4.216404299,6.548718119,2.643138111,4.595928115,1.952790004,2.704150881,-0.049123621,4.5976,-4.978,224.9,25.78,0.097554,0.001,298,0.5,1,HCl,WL,92.7
comp_145,"2,3-diphenylquinoxaline",c4ccc(c2nc1ccccc1nc2c3ccccc3)cc4,-6.700259635,-7.012102122,-7.241221994,-7.247480613,-2.483855337,0.8825,371.61,4.216404299,6.548718119,2.643138111,4.595928115,1.952790004,2.704150881,-0.049123621,4.5976,-4.978,224.9,25.78,0.097554,0.000001,298,0.5,1,HCl,LPR,82.5
comp_145,"2,3-diphenylquinoxaline",c4ccc(c2nc1ccccc1nc2c3ccccc3)cc4,-6.700259635,-7.012102122,-7.241221994,-7.247480613,-2.483855337,0.8825,371.61,4.216404299,6.548718119,2.643138111,4.595928115,1.952790004,2.704150881,-0.049123621,4.5976,-4.978,224.9,25.78,0.097554,0.00001,298,0.5,1,HCl,LPR,90
comp_145,"2,3-diphenylquinoxaline",c4ccc(c2nc1ccccc1nc2c3ccccc3)cc4,-6.700259635,-7.012102122,-7.241221994,-7.247480613,-2.483855337,0.8825,371.61,4.216404299,6.548718119,2.643138111,4.595928115,1.952790004,2.704150881,-0.049123621,4.5976,-4.978,224.9,25.78,0.097554,0.0001,298,0.5,1,HCl,LPR,91
comp_145,"2,3-diphenylquinoxaline",c4ccc(c2nc1ccccc1nc2c3ccccc3)cc4,-6.700259635,-7.012102122,-7.241221994,-7.247480613,-2.483855337,0.8825,371.61,4.216404299,6.548718119,2.643138111,4.595928115,1.952790004,2.704150881,-0.049123621,4.5976,-4.978,224.9,25.78,0.097554,0.001,298,0.5,1,HCl,LPR,92.8
comp_145,"2,3-diphenylquinoxaline",c4ccc(c2nc1ccccc1nc2c3ccccc3)cc4,-6.700259635,-7.012102122,-7.241221994,-7.247480613,-2.483855337,0.8825,371.61,4.216404299,6.548718119,2.643138111,4.595928115,1.952790004,2.704150881,-0.049123621,4.5976,-4.978,224.9,25.78,0.097554,0.001,298,0.5,1,HCl,PDP,93
comp_145,"2,3-diphenylquinoxaline",c4ccc(c2nc1ccccc1nc2c3ccccc3)cc4,-6.700259635,-7.012102122,-7.241221994,-7.247480613,-2.483855337,0.8825,371.61,4.216404299,6.548718119,2.643138111,4.595928115,1.952790004,2.704150881,-0.049123621,4.5976,-4.978,224.9,25.78,0.097554,0.001,308,0.5,1,HCl,PDP,90.4
comp_145,"2,3-diphenylquinoxaline",c4ccc(c2nc1ccccc1nc2c3ccccc3)cc4,-6.700259635,-7.012102122,-7.241221994,-7.247480613,-2.483855337,0.8825,371.61,4.216404299,6.548718119,2.643138111,4.595928115,1.952790004,2.704150881,-0.049123621,4.5976,-4.978,224.9,25.78,0.097554,0.001,318,0.5,1,HCl,PDP,87.5
comp_145,"2,3-diphenylquinoxaline",c4ccc(c2nc1ccccc1nc2c3ccccc3)cc4,-6.700259635,-7.012102122,-7.241221994,-7.247480613,-2.483855337,0.8825,371.61,4.216404299,6.548718119,2.643138111,4.595928115,1.952790004,2.704150881,-0.049123621,4.5976,-4.978,224.9,25.78,0.097554,0.001,328,0.5,1,HCl,PDP,83.9
comp_146,"5-(octylsulfanyl)-1H-1,2,4-triazole",CCCCCCCCSc1ncn[nH]1,-6.499167491,-8.034161789,-8.20967523,-8.313350612,-0.741782389,6.1816,219.81,5.757385102,6.457854294,1.06445098,3.761152637,2.696701657,1.311441805,0.27398187,3.3722,-3.035,186.42,66.87,0.28656,0.000001,303,0.5,1,HCl,PDP,71
comp_146,"5-(octylsulfanyl)-1H-1,2,4-triazole",CCCCCCCCSc1ncn[nH]1,-6.499167491,-8.034161789,-8.20967523,-8.313350612,-0.741782389,6.1816,219.81,5.757385102,6.457854294,1.06445098,3.761152637,2.696701657,1.311441805,0.27398187,3.3722,-3.035,186.42,66.87,0.28656,0.00001,303,0.5,1,HCl,PDP,74.75
comp_146,"5-(octylsulfanyl)-1H-1,2,4-triazole",CCCCCCCCSc1ncn[nH]1,-6.499167491,-8.034161789,-8.20967523,-8.313350612,-0.741782389,6.1816,219.81,5.757385102,6.457854294,1.06445098,3.761152637,2.696701657,1.311441805,0.27398187,3.3722,-3.035,186.42,66.87,0.28656,0.0001,303,0.5,1,HCl,PDP,79.48
comp_146,"5-(octylsulfanyl)-1H-1,2,4-triazole",CCCCCCCCSc1ncn[nH]1,-6.499167491,-8.034161789,-8.20967523,-8.313350612,-0.741782389,6.1816,219.81,5.757385102,6.457854294,1.06445098,3.761152637,2.696701657,1.311441805,0.27398187,3.3722,-3.035,186.42,66.87,0.28656,0.001,303,0.5,1,HCl,PDP,84.41
comp_146,"5-(octylsulfanyl)-1H-1,2,4-triazole",CCCCCCCCSc1ncn[nH]1,-6.499167491,-8.034161789,-8.20967523,-8.313350612,-0.741782389,6.1816,219.81,5.757385102,6.457854294,1.06445098,3.761152637,2.696701657,1.311441805,0.27398187,3.3722,-3.035,186.42,66.87,0.28656,0.000001,303,0.5,1,HCl,EIS,73.71
comp_146,"5-(octylsulfanyl)-1H-1,2,4-triazole",CCCCCCCCSc1ncn[nH]1,-6.499167491,-8.034161789,-8.20967523,-8.313350612,-0.741782389,6.1816,219.81,5.757385102,6.457854294,1.06445098,3.761152637,2.696701657,1.311441805,0.27398187,3.3722,-3.035,186.42,66.87,0.28656,0.00001,303,0.5,1,HCl,EIS,83.94
comp_146,"5-(octylsulfanyl)-1H-1,2,4-triazole",CCCCCCCCSc1ncn[nH]1,-6.499167491,-8.034161789,-8.20967523,-8.313350612,-0.741782389,6.1816,219.81,5.757385102,6.457854294,1.06445098,3.761152637,2.696701657,1.311441805,0.27398187,3.3722,-3.035,186.42,66.87,0.28656,0.0001,303,0.5,1,HCl,EIS,86.42
comp_146,"5-(octylsulfanyl)-1H-1,2,4-triazole",CCCCCCCCSc1ncn[nH]1,-6.499167491,-8.034161789,-8.20967523,-8.313350612,-0.741782389,6.1816,219.81,5.757385102,6.457854294,1.06445098,3.761152637,2.696701657,1.311441805,0.27398187,3.3722,-3.035,186.42,66.87,0.28656,0.001,303,0.5,1,HCl,EIS,88.02
comp_146,"5-(octylsulfanyl)-1H-1,2,4-triazole",CCCCCCCCSc1ncn[nH]1,-6.499167491,-8.034161789,-8.20967523,-8.313350612,-0.741782389,6.1816,219.81,5.757385102,6.457854294,1.06445098,3.761152637,2.696701657,1.311441805,0.27398187,3.3722,-3.035,186.42,66.87,0.28656,0.000001,303,24,1,HCl,WL,80
comp_146,"5-(octylsulfanyl)-1H-1,2,4-triazole",CCCCCCCCSc1ncn[nH]1,-6.499167491,-8.034161789,-8.20967523,-8.313350612,-0.741782389,6.1816,219.81,5.757385102,6.457854294,1.06445098,3.761152637,2.696701657,1.311441805,0.27398187,3.3722,-3.035,186.42,66.87,0.28656,0.00001,303,24,1,HCl,WL,85
comp_146,"5-(octylsulfanyl)-1H-1,2,4-triazole",CCCCCCCCSc1ncn[nH]1,-6.499167491,-8.034161789,-8.20967523,-8.313350612,-0.741782389,6.1816,219.81,5.757385102,6.457854294,1.06445098,3.761152637,2.696701657,1.311441805,0.27398187,3.3722,-3.035,186.42,66.87,0.28656,0.0001,303,24,1,HCl,WL,89
comp_146,"5-(octylsulfanyl)-1H-1,2,4-triazole",CCCCCCCCSc1ncn[nH]1,-6.499167491,-8.034161789,-8.20967523,-8.313350612,-0.741782389,6.1816,219.81,5.757385102,6.457854294,1.06445098,3.761152637,2.696701657,1.311441805,0.27398187,3.3722,-3.035,186.42,66.87,0.28656,0.001,303,24,1,HCl,WL,92
comp_147,"5-(decylsulfanyl)-1H-1,2,4-triazole",CCCCCCCCCCSc1ncn[nH]1,-6.507330907,-7.946269012,-8.089128789,-8.286955567,-0.735251656,6.1661,251.89,5.77207925,6.465685241,1.052637374,3.759161308,2.706523933,1.305299166,0.273723311,4.281,-3.575,213.94,66.87,0.2497,0.000001,303,0.5,1,HCl,PDP,71.59
comp_147,"5-(decylsulfanyl)-1H-1,2,4-triazole",CCCCCCCCCCSc1ncn[nH]1,-6.507330907,-7.946269012,-8.089128789,-8.286955567,-0.735251656,6.1661,251.89,5.77207925,6.465685241,1.052637374,3.759161308,2.706523933,1.305299166,0.273723311,4.281,-3.575,213.94,66.87,0.2497,0.00001,303,0.5,1,HCl,PDP,78.69
comp_147,"5-(decylsulfanyl)-1H-1,2,4-triazole",CCCCCCCCCCSc1ncn[nH]1,-6.507330907,-7.946269012,-8.089128789,-8.286955567,-0.735251656,6.1661,251.89,5.77207925,6.465685241,1.052637374,3.759161308,2.706523933,1.305299166,0.273723311,4.281,-3.575,213.94,66.87,0.2497,0.0001,303,0.5,1,HCl,PDP,80.67
comp_147,"5-(decylsulfanyl)-1H-1,2,4-triazole",CCCCCCCCCCSc1ncn[nH]1,-6.507330907,-7.946269012,-8.089128789,-8.286955567,-0.735251656,6.1661,251.89,5.77207925,6.465685241,1.052637374,3.759161308,2.706523933,1.305299166,0.273723311,4.281,-3.575,213.94,66.87,0.2497,0.001,303,0.5,1,HCl,PDP,85.6
comp_147,"5-(decylsulfanyl)-1H-1,2,4-triazole",CCCCCCCCCCSc1ncn[nH]1,-6.507330907,-7.946269012,-8.089128789,-8.286955567,-0.735251656,6.1661,251.89,5.77207925,6.465685241,1.052637374,3.759161308,2.706523933,1.305299166,0.273723311,4.281,-3.575,213.94,66.87,0.2497,0.000001,303,0.5,1,HCl,EIS,78.47
comp_147,"5-(decylsulfanyl)-1H-1,2,4-triazole",CCCCCCCCCCSc1ncn[nH]1,-6.507330907,-7.946269012,-8.089128789,-8.286955567,-0.735251656,6.1661,251.89,5.77207925,6.465685241,1.052637374,3.759161308,2.706523933,1.305299166,0.273723311,4.281,-3.575,213.94,66.87,0.2497,0.00001,303,0.5,1,HCl,EIS,83.81
comp_147,"5-(decylsulfanyl)-1H-1,2,4-triazole",CCCCCCCCCCSc1ncn[nH]1,-6.507330907,-7.946269012,-8.089128789,-8.286955567,-0.735251656,6.1661,251.89,5.77207925,6.465685241,1.052637374,3.759161308,2.706523933,1.305299166,0.273723311,4.281,-3.575,213.94,66.87,0.2497,0.0001,303,0.5,1,HCl,EIS,87.66
comp_147,"5-(decylsulfanyl)-1H-1,2,4-triazole",CCCCCCCCCCSc1ncn[nH]1,-6.507330907,-7.946269012,-8.089128789,-8.286955567,-0.735251656,6.1661,251.89,5.77207925,6.465685241,1.052637374,3.759161308,2.706523933,1.305299166,0.273723311,4.281,-3.575,213.94,66.87,0.2497,0.001,303,0.5,1,HCl,EIS,92
comp_147,"5-(decylsulfanyl)-1H-1,2,4-triazole",CCCCCCCCCCSc1ncn[nH]1,-6.507330907,-7.946269012,-8.089128789,-8.286955567,-0.735251656,6.1661,251.89,5.77207925,6.465685241,1.052637374,3.759161308,2.706523933,1.305299166,0.273723311,4.281,-3.575,213.94,66.87,0.2497,0.000001,303,24,1,HCl,WL,82
comp_147,"5-(decylsulfanyl)-1H-1,2,4-triazole",CCCCCCCCCCSc1ncn[nH]1,-6.507330907,-7.946269012,-8.089128789,-8.286955567,-0.735251656,6.1661,251.89,5.77207925,6.465685241,1.052637374,3.759161308,2.706523933,1.305299166,0.273723311,4.281,-3.575,213.94,66.87,0.2497,0.00001,303,24,1,HCl,WL,87
comp_147,"5-(decylsulfanyl)-1H-1,2,4-triazole",CCCCCCCCCCSc1ncn[nH]1,-6.507330907,-7.946269012,-8.089128789,-8.286955567,-0.735251656,6.1661,251.89,5.77207925,6.465685241,1.052637374,3.759161308,2.706523933,1.305299166,0.273723311,4.281,-3.575,213.94,66.87,0.2497,0.0001,303,24,1,HCl,WL,92
comp_147,"5-(decylsulfanyl)-1H-1,2,4-triazole",CCCCCCCCCCSc1ncn[nH]1,-6.507330907,-7.946269012,-8.089128789,-8.286955567,-0.735251656,6.1661,251.89,5.77207925,6.465685241,1.052637374,3.759161308,2.706523933,1.305299166,0.273723311,4.281,-3.575,213.94,66.87,0.2497,0.001,303,24,1,HCl,WL,93
comp_148,"(3-bromo-4-fluoro-benzylidene)-[1,2,4]triazol-4-yl-amine",Fc2ccc(/C=N/n1cnnc1)cc2Br,-6.934005443,-7.495104228,-7.594970015,-7.68340702,-2.563856812,5.8733,235.79,4.370148631,6.823920147,2.726514506,4.775217327,2.048702821,2.782577869,-0.134337359,2.0543,-5.458,169.48,43.07,0.2379,0.0008,303,0.5,0.5,HCl,PDP,77.22
comp_148,"(3-bromo-4-fluoro-benzylidene)-[1,2,4]triazol-4-yl-amine",Fc2ccc(/C=N/n1cnnc1)cc2Br,-6.934005443,-7.495104228,-7.594970015,-7.68340702,-2.563856812,5.8733,235.79,4.370148631,6.823920147,2.726514506,4.775217327,2.048702821,2.782577869,-0.134337359,2.0543,-5.458,169.48,43.07,0.2379,0.0016,303,0.5,0.5,HCl,PDP,85.77
comp_148,"(3-bromo-4-fluoro-benzylidene)-[1,2,4]triazol-4-yl-amine",Fc2ccc(/C=N/n1cnnc1)cc2Br,-6.934005443,-7.495104228,-7.594970015,-7.68340702,-2.563856812,5.8733,235.79,4.370148631,6.823920147,2.726514506,4.775217327,2.048702821,2.782577869,-0.134337359,2.0543,-5.458,169.48,43.07,0.2379,0.0024,303,0.5,0.5,HCl,PDP,88.67
comp_148,"(3-bromo-4-fluoro-benzylidene)-[1,2,4]triazol-4-yl-amine",Fc2ccc(/C=N/n1cnnc1)cc2Br,-6.934005443,-7.495104228,-7.594970015,-7.68340702,-2.563856812,5.8733,235.79,4.370148631,6.823920147,2.726514506,4.775217327,2.048702821,2.782577869,-0.134337359,2.0543,-5.458,169.48,43.07,0.2379,0.0032,303,0.5,0.5,HCl,PDP,91.21
comp_148,"(3-bromo-4-fluoro-benzylidene)-[1,2,4]triazol-4-yl-amine",Fc2ccc(/C=N/n1cnnc1)cc2Br,-6.934005443,-7.495104228,-7.594970015,-7.68340702,-2.563856812,5.8733,235.79,4.370148631,6.823920147,2.726514506,4.775217327,2.048702821,2.782577869,-0.134337359,2.0543,-5.458,169.48,43.07,0.2379,0.0008,303,0.5,0.5,HCl,EIS,73.72
comp_148,"(3-bromo-4-fluoro-benzylidene)-[1,2,4]triazol-4-yl-amine",Fc2ccc(/C=N/n1cnnc1)cc2Br,-6.934005443,-7.495104228,-7.594970015,-7.68340702,-2.563856812,5.8733,235.79,4.370148631,6.823920147,2.726514506,4.775217327,2.048702821,2.782577869,-0.134337359,2.0543,-5.458,169.48,43.07,0.2379,0.0016,303,0.5,0.5,HCl,EIS,75.51
comp_148,"(3-bromo-4-fluoro-benzylidene)-[1,2,4]triazol-4-yl-amine",Fc2ccc(/C=N/n1cnnc1)cc2Br,-6.934005443,-7.495104228,-7.594970015,-7.68340702,-2.563856812,5.8733,235.79,4.370148631,6.823920147,2.726514506,4.775217327,2.048702821,2.782577869,-0.134337359,2.0543,-5.458,169.48,43.07,0.2379,0.0024,303,0.5,0.5,HCl,EIS,81.46
comp_148,"(3-bromo-4-fluoro-benzylidene)-[1,2,4]triazol-4-yl-amine",Fc2ccc(/C=N/n1cnnc1)cc2Br,-6.934005443,-7.495104228,-7.594970015,-7.68340702,-2.563856812,5.8733,235.79,4.370148631,6.823920147,2.726514506,4.775217327,2.048702821,2.782577869,-0.134337359,2.0543,-5.458,169.48,43.07,0.2379,0.0032,303,0.5,0.5,HCl,EIS,85.05
comp_148,"(3-bromo-4-fluoro-benzylidene)-[1,2,4]triazol-4-yl-amine",Fc2ccc(/C=N/n1cnnc1)cc2Br,-6.934005443,-7.495104228,-7.594970015,-7.68340702,-2.563856812,5.8733,235.79,4.370148631,6.823920147,2.726514506,4.775217327,2.048702821,2.782577869,-0.134337359,2.0543,-5.458,169.48,43.07,0.2379,0.0008,303,24,0.5,HCl,WL,78.1
comp_148,"(3-bromo-4-fluoro-benzylidene)-[1,2,4]triazol-4-yl-amine",Fc2ccc(/C=N/n1cnnc1)cc2Br,-6.934005443,-7.495104228,-7.594970015,-7.68340702,-2.563856812,5.8733,235.79,4.370148631,6.823920147,2.726514506,4.775217327,2.048702821,2.782577869,-0.134337359,2.0543,-5.458,169.48,43.07,0.2379,0.0008,313,24,0.5,HCl,WL,75.3
comp_148,"(3-bromo-4-fluoro-benzylidene)-[1,2,4]triazol-4-yl-amine",Fc2ccc(/C=N/n1cnnc1)cc2Br,-6.934005443,-7.495104228,-7.594970015,-7.68340702,-2.563856812,5.8733,235.79,4.370148631,6.823920147,2.726514506,4.775217327,2.048702821,2.782577869,-0.134337359,2.0543,-5.458,169.48,43.07,0.2379,0.0008,323,24,0.5,HCl,WL,71.6
comp_148,"(3-bromo-4-fluoro-benzylidene)-[1,2,4]triazol-4-yl-amine",Fc2ccc(/C=N/n1cnnc1)cc2Br,-6.934005443,-7.495104228,-7.594970015,-7.68340702,-2.563856812,5.8733,235.79,4.370148631,6.823920147,2.726514506,4.775217327,2.048702821,2.782577869,-0.134337359,2.0543,-5.458,169.48,43.07,0.2379,0.0008,333,24,0.5,HCl,WL,67.6
comp_148,"(3-bromo-4-fluoro-benzylidene)-[1,2,4]triazol-4-yl-amine",Fc2ccc(/C=N/n1cnnc1)cc2Br,-6.934005443,-7.495104228,-7.594970015,-7.68340702,-2.563856812,5.8733,235.79,4.370148631,6.823920147,2.726514506,4.775217327,2.048702821,2.782577869,-0.134337359,2.0543,-5.458,169.48,43.07,0.2379,0.0016,303,24,0.5,HCl,WL,81.2
