Repository: aveucoloap/Machine-Learning-corrosion-study

File: comp1-502_datasetQM_20220608.csv (part 15 of 61)
comp_ref,Compound,smiles,HOMO,HOMO_1,HOMO_2,HOMO_3,LUMO,Dipole,Polar,Egap,IP,EA,Electronegativity,Chemical hardness,Electrophilicity,deltaN,cLogP,cLogS,Total Surface Area,Polar Surface Area,Relative PSA,ConcInh_M,TempK,Time_H,Med_ConcM,Med_ID,Method,IE
comp_148,"(3-bromo-4-fluoro-benzylidene)-[1,2,4]triazol-4-yl-amine",Fc2ccc(/C=N/n1cnnc1)cc2Br,-6.934005443,-7.495104228,-7.594970015,-7.68340702,-2.563856812,5.8733,235.79,4.370148631,6.823920147,2.726514506,4.775217327,2.048702821,2.782577869,-0.134337359,2.0543,-5.458,169.48,43.07,0.2379,0.0016,313,24,0.5,HCl,WL,79.2
comp_148,"(3-bromo-4-fluoro-benzylidene)-[1,2,4]triazol-4-yl-amine",Fc2ccc(/C=N/n1cnnc1)cc2Br,-6.934005443,-7.495104228,-7.594970015,-7.68340702,-2.563856812,5.8733,235.79,4.370148631,6.823920147,2.726514506,4.775217327,2.048702821,2.782577869,-0.134337359,2.0543,-5.458,169.48,43.07,0.2379,0.0016,323,24,0.5,HCl,WL,74.9
comp_148,"(3-bromo-4-fluoro-benzylidene)-[1,2,4]triazol-4-yl-amine",Fc2ccc(/C=N/n1cnnc1)cc2Br,-6.934005443,-7.495104228,-7.594970015,-7.68340702,-2.563856812,5.8733,235.79,4.370148631,6.823920147,2.726514506,4.775217327,2.048702821,2.782577869,-0.134337359,2.0543,-5.458,169.48,43.07,0.2379,0.0016,333,24,0.5,HCl,WL,70.9
comp_148,"(3-bromo-4-fluoro-benzylidene)-[1,2,4]triazol-4-yl-amine",Fc2ccc(/C=N/n1cnnc1)cc2Br,-6.934005443,-7.495104228,-7.594970015,-7.68340702,-2.563856812,5.8733,235.79,4.370148631,6.823920147,2.726514506,4.775217327,2.048702821,2.782577869,-0.134337359,2.0543,-5.458,169.48,43.07,0.2379,0.0024,303,24,0.5,HCl,WL,85.7
comp_148,"(3-bromo-4-fluoro-benzylidene)-[1,2,4]triazol-4-yl-amine",Fc2ccc(/C=N/n1cnnc1)cc2Br,-6.934005443,-7.495104228,-7.594970015,-7.68340702,-2.563856812,5.8733,235.79,4.370148631,6.823920147,2.726514506,4.775217327,2.048702821,2.782577869,-0.134337359,2.0543,-5.458,169.48,43.07,0.2379,0.0024,313,24,0.5,HCl,WL,83.8
comp_148,"(3-bromo-4-fluoro-benzylidene)-[1,2,4]triazol-4-yl-amine",Fc2ccc(/C=N/n1cnnc1)cc2Br,-6.934005443,-7.495104228,-7.594970015,-7.68340702,-2.563856812,5.8733,235.79,4.370148631,6.823920147,2.726514506,4.775217327,2.048702821,2.782577869,-0.134337359,2.0543,-5.458,169.48,43.07,0.2379,0.0024,323,24,0.5,HCl,WL,78.1
comp_148,"(3-bromo-4-fluoro-benzylidene)-[1,2,4]triazol-4-yl-amine",Fc2ccc(/C=N/n1cnnc1)cc2Br,-6.934005443,-7.495104228,-7.594970015,-7.68340702,-2.563856812,5.8733,235.79,4.370148631,6.823920147,2.726514506,4.775217327,2.048702821,2.782577869,-0.134337359,2.0543,-5.458,169.48,43.07,0.2379,0.0024,333,24,0.5,HCl,WL,74.4
comp_148,"(3-bromo-4-fluoro-benzylidene)-[1,2,4]triazol-4-yl-amine",Fc2ccc(/C=N/n1cnnc1)cc2Br,-6.934005443,-7.495104228,-7.594970015,-7.68340702,-2.563856812,5.8733,235.79,4.370148631,6.823920147,2.726514506,4.775217327,2.048702821,2.782577869,-0.134337359,2.0543,-5.458,169.48,43.07,0.2379,0.0032,303,24,0.5,HCl,WL,90.3
comp_148,"(3-bromo-4-fluoro-benzylidene)-[1,2,4]triazol-4-yl-amine",Fc2ccc(/C=N/n1cnnc1)cc2Br,-6.934005443,-7.495104228,-7.594970015,-7.68340702,-2.563856812,5.8733,235.79,4.370148631,6.823920147,2.726514506,4.775217327,2.048702821,2.782577869,-0.134337359,2.0543,-5.458,169.48,43.07,0.2379,0.0032,313,24,0.5,HCl,WL,87.1
comp_148,"(3-bromo-4-fluoro-benzylidene)-[1,2,4]triazol-4-yl-amine",Fc2ccc(/C=N/n1cnnc1)cc2Br,-6.934005443,-7.495104228,-7.594970015,-7.68340702,-2.563856812,5.8733,235.79,4.370148631,6.823920147,2.726514506,4.775217327,2.048702821,2.782577869,-0.134337359,2.0543,-5.458,169.48,43.07,0.2379,0.0032,323,24,0.5,HCl,WL,82.7
comp_148,"(3-bromo-4-fluoro-benzylidene)-[1,2,4]triazol-4-yl-amine",Fc2ccc(/C=N/n1cnnc1)cc2Br,-6.934005443,-7.495104228,-7.594970015,-7.68340702,-2.563856812,5.8733,235.79,4.370148631,6.823920147,2.726514506,4.775217327,2.048702821,2.782577869,-0.134337359,2.0543,-5.458,169.48,43.07,0.2379,0.0032,333,24,0.5,HCl,WL,77.7
comp_149,"(4-trifluoromethyl-benzylidene)-[1,2,4]triazol-4-yl-amine",FC(F)(F)c2ccc(/C=N/n1cnnc1)cc2,-7.258909395,-7.627623679,-7.719053936,-7.813205333,-2.768214323,4.7159,221.73,4.490695072,7.156331313,2.917138376,5.036734844,2.119596468,2.992161276,-0.253225013,2.0766,-5.088,173.96,43.07,0.23178,0.0008,303,0.5,0.5,HCl,PDP,69.92
comp_149,"(4-trifluoromethyl-benzylidene)-[1,2,4]triazol-4-yl-amine",FC(F)(F)c2ccc(/C=N/n1cnnc1)cc2,-7.258909395,-7.627623679,-7.719053936,-7.813205333,-2.768214323,4.7159,221.73,4.490695072,7.156331313,2.917138376,5.036734844,2.119596468,2.992161276,-0.253225013,2.0766,-5.088,173.96,43.07,0.23178,0.0016,303,0.5,0.5,HCl,PDP,76.77
comp_149,"(4-trifluoromethyl-benzylidene)-[1,2,4]triazol-4-yl-amine",FC(F)(F)c2ccc(/C=N/n1cnnc1)cc2,-7.258909395,-7.627623679,-7.719053936,-7.813205333,-2.768214323,4.7159,221.73,4.490695072,7.156331313,2.917138376,5.036734844,2.119596468,2.992161276,-0.253225013,2.0766,-5.088,173.96,43.07,0.23178,0.0024,303,0.5,0.5,HCl,PDP,82.58
comp_149,"(4-trifluoromethyl-benzylidene)-[1,2,4]triazol-4-yl-amine",FC(F)(F)c2ccc(/C=N/n1cnnc1)cc2,-7.258909395,-7.627623679,-7.719053936,-7.813205333,-2.768214323,4.7159,221.73,4.490695072,7.156331313,2.917138376,5.036734844,2.119596468,2.992161276,-0.253225013,2.0766,-5.088,173.96,43.07,0.23178,0.0032,303,0.5,0.5,HCl,PDP,85.17
comp_149,"(4-trifluoromethyl-benzylidene)-[1,2,4]triazol-4-yl-amine",FC(F)(F)c2ccc(/C=N/n1cnnc1)cc2,-7.258909395,-7.627623679,-7.719053936,-7.813205333,-2.768214323,4.7159,221.73,4.490695072,7.156331313,2.917138376,5.036734844,2.119596468,2.992161276,-0.253225013,2.0766,-5.088,173.96,43.07,0.23178,0.0008,303,0.5,0.5,HCl,EIS,58.76
comp_149,"(4-trifluoromethyl-benzylidene)-[1,2,4]triazol-4-yl-amine",FC(F)(F)c2ccc(/C=N/n1cnnc1)cc2,-7.258909395,-7.627623679,-7.719053936,-7.813205333,-2.768214323,4.7159,221.73,4.490695072,7.156331313,2.917138376,5.036734844,2.119596468,2.992161276,-0.253225013,2.0766,-5.088,173.96,43.07,0.23178,0.0016,303,0.5,0.5,HCl,EIS,59.13
comp_149,"(4-trifluoromethyl-benzylidene)-[1,2,4]triazol-4-yl-amine",FC(F)(F)c2ccc(/C=N/n1cnnc1)cc2,-7.258909395,-7.627623679,-7.719053936,-7.813205333,-2.768214323,4.7159,221.73,4.490695072,7.156331313,2.917138376,5.036734844,2.119596468,2.992161276,-0.253225013,2.0766,-5.088,173.96,43.07,0.23178,0.0024,303,0.5,0.5,HCl,EIS,70.66
comp_149,"(4-trifluoromethyl-benzylidene)-[1,2,4]triazol-4-yl-amine",FC(F)(F)c2ccc(/C=N/n1cnnc1)cc2,-7.258909395,-7.627623679,-7.719053936,-7.813205333,-2.768214323,4.7159,221.73,4.490695072,7.156331313,2.917138376,5.036734844,2.119596468,2.992161276,-0.253225013,2.0766,-5.088,173.96,43.07,0.23178,0.0032,303,0.5,0.5,HCl,EIS,80.09
comp_149,"(4-trifluoromethyl-benzylidene)-[1,2,4]triazol-4-yl-amine",FC(F)(F)c2ccc(/C=N/n1cnnc1)cc2,-7.258909395,-7.627623679,-7.719053936,-7.813205333,-2.768214323,4.7159,221.73,4.490695072,7.156331313,2.917138376,5.036734844,2.119596468,2.992161276,-0.253225013,2.0766,-5.088,173.96,43.07,0.23178,0.0008,303,24,0.5,HCl,WL,75.1
comp_149,"(4-trifluoromethyl-benzylidene)-[1,2,4]triazol-4-yl-amine",FC(F)(F)c2ccc(/C=N/n1cnnc1)cc2,-7.258909395,-7.627623679,-7.719053936,-7.813205333,-2.768214323,4.7159,221.73,4.490695072,7.156331313,2.917138376,5.036734844,2.119596468,2.992161276,-0.253225013,2.0766,-5.088,173.96,43.07,0.23178,0.0008,313,24,0.5,HCl,WL,71
comp_149,"(4-trifluoromethyl-benzylidene)-[1,2,4]triazol-4-yl-amine",FC(F)(F)c2ccc(/C=N/n1cnnc1)cc2,-7.258909395,-7.627623679,-7.719053936,-7.813205333,-2.768214323,4.7159,221.73,4.490695072,7.156331313,2.917138376,5.036734844,2.119596468,2.992161276,-0.253225013,2.0766,-5.088,173.96,43.07,0.23178,0.0008,323,24,0.5,HCl,WL,66
comp_149,"(4-trifluoromethyl-benzylidene)-[1,2,4]triazol-4-yl-amine",FC(F)(F)c2ccc(/C=N/n1cnnc1)cc2,-7.258909395,-7.627623679,-7.719053936,-7.813205333,-2.768214323,4.7159,221.73,4.490695072,7.156331313,2.917138376,5.036734844,2.119596468,2.992161276,-0.253225013,2.0766,-5.088,173.96,43.07,0.23178,0.0008,333,24,0.5,HCl,WL,64.7
comp_149,"(4-trifluoromethyl-benzylidene)-[1,2,4]triazol-4-yl-amine",FC(F)(F)c2ccc(/C=N/n1cnnc1)cc2,-7.258909395,-7.627623679,-7.719053936,-7.813205333,-2.768214323,4.7159,221.73,4.490695072,7.156331313,2.917138376,5.036734844,2.119596468,2.992161276,-0.253225013,2.0766,-5.088,173.96,43.07,0.23178,0.0016,303,24,0.5,HCl,WL,78.9
comp_149,"(4-trifluoromethyl-benzylidene)-[1,2,4]triazol-4-yl-amine",FC(F)(F)c2ccc(/C=N/n1cnnc1)cc2,-7.258909395,-7.627623679,-7.719053936,-7.813205333,-2.768214323,4.7159,221.73,4.490695072,7.156331313,2.917138376,5.036734844,2.119596468,2.992161276,-0.253225013,2.0766,-5.088,173.96,43.07,0.23178,0.0016,313,24,0.5,HCl,WL,73.1
comp_149,"(4-trifluoromethyl-benzylidene)-[1,2,4]triazol-4-yl-amine",FC(F)(F)c2ccc(/C=N/n1cnnc1)cc2,-7.258909395,-7.627623679,-7.719053936,-7.813205333,-2.768214323,4.7159,221.73,4.490695072,7.156331313,2.917138376,5.036734844,2.119596468,2.992161276,-0.253225013,2.0766,-5.088,173.96,43.07,0.23178,0.0016,323,24,0.5,HCl,WL,70.8
comp_149,"(4-trifluoromethyl-benzylidene)-[1,2,4]triazol-4-yl-amine",FC(F)(F)c2ccc(/C=N/n1cnnc1)cc2,-7.258909395,-7.627623679,-7.719053936,-7.813205333,-2.768214323,4.7159,221.73,4.490695072,7.156331313,2.917138376,5.036734844,2.119596468,2.992161276,-0.253225013,2.0766,-5.088,173.96,43.07,0.23178,0.0016,333,24,0.5,HCl,WL,66.1
comp_149,"(4-trifluoromethyl-benzylidene)-[1,2,4]triazol-4-yl-amine",FC(F)(F)c2ccc(/C=N/n1cnnc1)cc2,-7.258909395,-7.627623679,-7.719053936,-7.813205333,-2.768214323,4.7159,221.73,4.490695072,7.156331313,2.917138376,5.036734844,2.119596468,2.992161276,-0.253225013,2.0766,-5.088,173.96,43.07,0.23178,0.0024,303,24,0.5,HCl,WL,82.3
comp_149,"(4-trifluoromethyl-benzylidene)-[1,2,4]triazol-4-yl-amine",FC(F)(F)c2ccc(/C=N/n1cnnc1)cc2,-7.258909395,-7.627623679,-7.719053936,-7.813205333,-2.768214323,4.7159,221.73,4.490695072,7.156331313,2.917138376,5.036734844,2.119596468,2.992161276,-0.253225013,2.0766,-5.088,173.96,43.07,0.23178,0.0024,313,24,0.5,HCl,WL,78.1
comp_149,"(4-trifluoromethyl-benzylidene)-[1,2,4]triazol-4-yl-amine",FC(F)(F)c2ccc(/C=N/n1cnnc1)cc2,-7.258909395,-7.627623679,-7.719053936,-7.813205333,-2.768214323,4.7159,221.73,4.490695072,7.156331313,2.917138376,5.036734844,2.119596468,2.992161276,-0.253225013,2.0766,-5.088,173.96,43.07,0.23178,0.0024,323,24,0.5,HCl,WL,72.9
comp_149,"(4-trifluoromethyl-benzylidene)-[1,2,4]triazol-4-yl-amine",FC(F)(F)c2ccc(/C=N/n1cnnc1)cc2,-7.258909395,-7.627623679,-7.719053936,-7.813205333,-2.768214323,4.7159,221.73,4.490695072,7.156331313,2.917138376,5.036734844,2.119596468,2.992161276,-0.253225013,2.0766,-5.088,173.96,43.07,0.23178,0.0024,333,24,0.5,HCl,WL,71.1
comp_149,"(4-trifluoromethyl-benzylidene)-[1,2,4]triazol-4-yl-amine",FC(F)(F)c2ccc(/C=N/n1cnnc1)cc2,-7.258909395,-7.627623679,-7.719053936,-7.813205333,-2.768214323,4.7159,221.73,4.490695072,7.156331313,2.917138376,5.036734844,2.119596468,2.992161276,-0.253225013,2.0766,-5.088,173.96,43.07,0.23178,0.0032,303,24,0.5,HCl,WL,87.4
comp_149,"(4-trifluoromethyl-benzylidene)-[1,2,4]triazol-4-yl-amine",FC(F)(F)c2ccc(/C=N/n1cnnc1)cc2,-7.258909395,-7.627623679,-7.719053936,-7.813205333,-2.768214323,4.7159,221.73,4.490695072,7.156331313,2.917138376,5.036734844,2.119596468,2.992161276,-0.253225013,2.0766,-5.088,173.96,43.07,0.23178,0.0032,313,24,0.5,HCl,WL,82.5
comp_149,"(4-trifluoromethyl-benzylidene)-[1,2,4]triazol-4-yl-amine",FC(F)(F)c2ccc(/C=N/n1cnnc1)cc2,-7.258909395,-7.627623679,-7.719053936,-7.813205333,-2.768214323,4.7159,221.73,4.490695072,7.156331313,2.917138376,5.036734844,2.119596468,2.992161276,-0.253225013,2.0766,-5.088,173.96,43.07,0.23178,0.0032,323,24,0.5,HCl,WL,77.6
comp_149,"(4-trifluoromethyl-benzylidene)-[1,2,4]triazol-4-yl-amine",FC(F)(F)c2ccc(/C=N/n1cnnc1)cc2,-7.258909395,-7.627623679,-7.719053936,-7.813205333,-2.768214323,4.7159,221.73,4.490695072,7.156331313,2.917138376,5.036734844,2.119596468,2.992161276,-0.253225013,2.0766,-5.088,173.96,43.07,0.23178,0.0032,333,24,0.5,HCl,WL,75
comp_150,"(2-fluoro-4-nitro-benzylidene)-
[1,2,4]triazol-4-yl-amine",O=N(=O)c2ccc(/C=N/n1cnnc1)c(F)c2,-7.441225683,-7.666808075,-7.774020937,-7.891574125,-3.551630133,4.7607,243.82,3.88959555,7.335653885,3.632129468,5.483891677,1.851762209,4.060060706,-0.531327225,0.4075,-5.084,174.52,88.89,0.40534,0.0008,303,0.5,0.5,HCl,PDP,67.95
comp_150,"(2-fluoro-4-nitro-benzylidene)-
[1,2,4]triazol-4-yl-amine",O=N(=O)c2ccc(/C=N/n1cnnc1)c(F)c2,-7.441225683,-7.666808075,-7.774020937,-7.891574125,-3.551630133,4.7607,243.82,3.88959555,7.335653885,3.632129468,5.483891677,1.851762209,4.060060706,-0.531327225,0.4075,-5.084,174.52,88.89,0.40534,0.0016,303,0.5,0.5,HCl,PDP,72.77
comp_150,"(2-fluoro-4-nitro-benzylidene)-
[1,2,4]triazol-4-yl-amine",O=N(=O)c2ccc(/C=N/n1cnnc1)c(F)c2,-7.441225683,-7.666808075,-7.774020937,-7.891574125,-3.551630133,4.7607,243.82,3.88959555,7.335653885,3.632129468,5.483891677,1.851762209,4.060060706,-0.531327225,0.4075,-5.084,174.52,88.89,0.40534,0.0024,303,0.5,0.5,HCl,PDP,81
comp_150,"(2-fluoro-4-nitro-benzylidene)-
[1,2,4]triazol-4-yl-amine",O=N(=O)c2ccc(/C=N/n1cnnc1)c(F)c2,-7.441225683,-7.666808075,-7.774020937,-7.891574125,-3.551630133,4.7607,243.82,3.88959555,7.335653885,3.632129468,5.483891677,1.851762209,4.060060706,-0.531327225,0.4075,-5.084,174.52,88.89,0.40534,0.0032,303,0.5,0.5,HCl,PDP,84.36
comp_150,"(2-fluoro-4-nitro-benzylidene)-
[1,2,4]triazol-4-yl-amine",O=N(=O)c2ccc(/C=N/n1cnnc1)c(F)c2,-7.441225683,-7.666808075,-7.774020937,-7.891574125,-3.551630133,4.7607,243.82,3.88959555,7.335653885,3.632129468,5.483891677,1.851762209,4.060060706,-0.531327225,0.4075,-5.084,174.52,88.89,0.40534,0.0008,303,0.5,0.5,HCl,EIS,62.42
comp_150,"(2-fluoro-4-nitro-benzylidene)-
[1,2,4]triazol-4-yl-amine",O=N(=O)c2ccc(/C=N/n1cnnc1)c(F)c2,-7.441225683,-7.666808075,-7.774020937,-7.891574125,-3.551630133,4.7607,243.82,3.88959555,7.335653885,3.632129468,5.483891677,1.851762209,4.060060706,-0.531327225,0.4075,-5.084,174.52,88.89,0.40534,0.0016,303,0.5,0.5,HCl,EIS,66.61
comp_150,"(2-fluoro-4-nitro-benzylidene)-
[1,2,4]triazol-4-yl-amine",O=N(=O)c2ccc(/C=N/n1cnnc1)c(F)c2,-7.441225683,-7.666808075,-7.774020937,-7.891574125,-3.551630133,4.7607,243.82,3.88959555,7.335653885,3.632129468,5.483891677,1.851762209,4.060060706,-0.531327225,0.4075,-5.084,174.52,88.89,0.40534,0.0024,303,0.5,0.5,HCl,EIS,71.76
comp_150,"(2-fluoro-4-nitro-benzylidene)-
[1,2,4]triazol-4-yl-amine",O=N(=O)c2ccc(/C=N/n1cnnc1)c(F)c2,-7.441225683,-7.666808075,-7.774020937,-7.891574125,-3.551630133,4.7607,243.82,3.88959555,7.335653885,3.632129468,5.483891677,1.851762209,4.060060706,-0.531327225,0.4075,-5.084,174.52,88.89,0.40534,0.0032,303,0.5,0.5,HCl,EIS,72.83
comp_150,"(2-fluoro-4-nitro-benzylidene)-
[1,2,4]triazol-4-yl-amine",O=N(=O)c2ccc(/C=N/n1cnnc1)c(F)c2,-7.441225683,-7.666808075,-7.774020937,-7.891574125,-3.551630133,4.7607,243.82,3.88959555,7.335653885,3.632129468,5.483891677,1.851762209,4.060060706,-0.531327225,0.4075,-5.084,174.52,88.89,0.40534,0.0008,303,24,0.5,HCl,WL,72.1
comp_150,"(2-fluoro-4-nitro-benzylidene)-
[1,2,4]triazol-4-yl-amine",O=N(=O)c2ccc(/C=N/n1cnnc1)c(F)c2,-7.441225683,-7.666808075,-7.774020937,-7.891574125,-3.551630133,4.7607,243.82,3.88959555,7.335653885,3.632129468,5.483891677,1.851762209,4.060060706,-0.531327225,0.4075,-5.084,174.52,88.89,0.40534,0.0008,313,24,0.5,HCl,WL,68.3
comp_150,"(2-fluoro-4-nitro-benzylidene)-
[1,2,4]triazol-4-yl-amine",O=N(=O)c2ccc(/C=N/n1cnnc1)c(F)c2,-7.441225683,-7.666808075,-7.774020937,-7.891574125,-3.551630133,4.7607,243.82,3.88959555,7.335653885,3.632129468,5.483891677,1.851762209,4.060060706,-0.531327225,0.4075,-5.084,174.52,88.89,0.40534,0.0008,323,24,0.5,HCl,WL,63.3
comp_150,"(2-fluoro-4-nitro-benzylidene)-
[1,2,4]triazol-4-yl-amine",O=N(=O)c2ccc(/C=N/n1cnnc1)c(F)c2,-7.441225683,-7.666808075,-7.774020937,-7.891574125,-3.551630133,4.7607,243.82,3.88959555,7.335653885,3.632129468,5.483891677,1.851762209,4.060060706,-0.531327225,0.4075,-5.084,174.52,88.89,0.40534,0.0008,333,24,0.5,HCl,WL,59.5
comp_150,"(2-fluoro-4-nitro-benzylidene)-
[1,2,4]triazol-4-yl-amine",O=N(=O)c2ccc(/C=N/n1cnnc1)c(F)c2,-7.441225683,-7.666808075,-7.774020937,-7.891574125,-3.551630133,4.7607,243.82,3.88959555,7.335653885,3.632129468,5.483891677,1.851762209,4.060060706,-0.531327225,0.4075,-5.084,174.52,88.89,0.40534,0.0016,303,24,0.5,HCl,WL,75.2
comp_150,"(2-fluoro-4-nitro-benzylidene)-
[1,2,4]triazol-4-yl-amine",O=N(=O)c2ccc(/C=N/n1cnnc1)c(F)c2,-7.441225683,-7.666808075,-7.774020937,-7.891574125,-3.551630133,4.7607,243.82,3.88959555,7.335653885,3.632129468,5.483891677,1.851762209,4.060060706,-0.531327225,0.4075,-5.084,174.52,88.89,0.40534,0.0016,313,24,0.5,HCl,WL,71.1
comp_150,"(2-fluoro-4-nitro-benzylidene)-
[1,2,4]triazol-4-yl-amine",O=N(=O)c2ccc(/C=N/n1cnnc1)c(F)c2,-7.441225683,-7.666808075,-7.774020937,-7.891574125,-3.551630133,4.7607,243.82,3.88959555,7.335653885,3.632129468,5.483891677,1.851762209,4.060060706,-0.531327225,0.4075,-5.084,174.52,88.89,0.40534,0.0016,323,24,0.5,HCl,WL,68.2
comp_150,"(2-fluoro-4-nitro-benzylidene)-
[1,2,4]triazol-4-yl-amine",O=N(=O)c2ccc(/C=N/n1cnnc1)c(F)c2,-7.441225683,-7.666808075,-7.774020937,-7.891574125,-3.551630133,4.7607,243.82,3.88959555,7.335653885,3.632129468,5.483891677,1.851762209,4.060060706,-0.531327225,0.4075,-5.084,174.52,88.89,0.40534,0.0016,333,24,0.5,HCl,WL,65.1
comp_150,"(2-fluoro-4-nitro-benzylidene)-
[1,2,4]triazol-4-yl-amine",O=N(=O)c2ccc(/C=N/n1cnnc1)c(F)c2,-7.441225683,-7.666808075,-7.774020937,-7.891574125,-3.551630133,4.7607,243.82,3.88959555,7.335653885,3.632129468,5.483891677,1.851762209,4.060060706,-0.531327225,0.4075,-5.084,174.52,88.89,0.40534,0.0024,303,24,0.5,HCl,WL,80.6
comp_150,"(2-fluoro-4-nitro-benzylidene)-
[1,2,4]triazol-4-yl-amine",O=N(=O)c2ccc(/C=N/n1cnnc1)c(F)c2,-7.441225683,-7.666808075,-7.774020937,-7.891574125,-3.551630133,4.7607,243.82,3.88959555,7.335653885,3.632129468,5.483891677,1.851762209,4.060060706,-0.531327225,0.4075,-5.084,174.52,88.89,0.40534,0.0024,313,24,0.5,HCl,WL,77.1
comp_150,"(2-fluoro-4-nitro-benzylidene)-
[1,2,4]triazol-4-yl-amine",O=N(=O)c2ccc(/C=N/n1cnnc1)c(F)c2,-7.441225683,-7.666808075,-7.774020937,-7.891574125,-3.551630133,4.7607,243.82,3.88959555,7.335653885,3.632129468,5.483891677,1.851762209,4.060060706,-0.531327225,0.4075,-5.084,174.52,88.89,0.40534,0.0024,323,24,0.5,HCl,WL,72.4
comp_150,"(2-fluoro-4-nitro-benzylidene)-
[1,2,4]triazol-4-yl-amine",O=N(=O)c2ccc(/C=N/n1cnnc1)c(F)c2,-7.441225683,-7.666808075,-7.774020937,-7.891574125,-3.551630133,4.7607,243.82,3.88959555,7.335653885,3.632129468,5.483891677,1.851762209,4.060060706,-0.531327225,0.4075,-5.084,174.52,88.89,0.40534,0.0024,333,24,0.5,HCl,WL,68.8
comp_150,"(2-fluoro-4-nitro-benzylidene)-
[1,2,4]triazol-4-yl-amine",O=N(=O)c2ccc(/C=N/n1cnnc1)c(F)c2,-7.441225683,-7.666808075,-7.774020937,-7.891574125,-3.551630133,4.7607,243.82,3.88959555,7.335653885,3.632129468,5.483891677,1.851762209,4.060060706,-0.531327225,0.4075,-5.084,174.52,88.89,0.40534,0.0032,303,24,0.5,HCl,WL,85.6
comp_150,"(2-fluoro-4-nitro-benzylidene)-
[1,2,4]triazol-4-yl-amine",O=N(=O)c2ccc(/C=N/n1cnnc1)c(F)c2,-7.441225683,-7.666808075,-7.774020937,-7.891574125,-3.551630133,4.7607,243.82,3.88959555,7.335653885,3.632129468,5.483891677,1.851762209,4.060060706,-0.531327225,0.4075,-5.084,174.52,88.89,0.40534,0.0032,313,24,0.5,HCl,WL,81.5
comp_150,"(2-fluoro-4-nitro-benzylidene)-
[1,2,4]triazol-4-yl-amine",O=N(=O)c2ccc(/C=N/n1cnnc1)c(F)c2,-7.441225683,-7.666808075,-7.774020937,-7.891574125,-3.551630133,4.7607,243.82,3.88959555,7.335653885,3.632129468,5.483891677,1.851762209,4.060060706,-0.531327225,0.4075,-5.084,174.52,88.89,0.40534,0.0032,323,24,0.5,HCl,WL,76.6
comp_150,"(2-fluoro-4-nitro-benzylidene)-
[1,2,4]triazol-4-yl-amine",O=N(=O)c2ccc(/C=N/n1cnnc1)c(F)c2,-7.441225683,-7.666808075,-7.774020937,-7.891574125,-3.551630133,4.7607,243.82,3.88959555,7.335653885,3.632129468,5.483891677,1.851762209,4.060060706,-0.531327225,0.4075,-5.084,174.52,88.89,0.40534,0.0032,333,24,0.5,HCl,WL,72.5
comp_151,N-hydroxybenzothioamide,ONC(=S)c1ccccc1,-6.191406713,-6.216713302,-7.492927317,-7.668440758,-2.451201673,7.3605,177.91,3.74020504,6.046800209,2.643996086,4.345398147,1.701402061,2.774547752,0.090867324,1.3282,-1.834,123.78,64.35,0.42462,0.0009791,298,6,1,HCl,WL,82.99
comp_151,N-hydroxybenzothioamide,ONC(=S)c1ccccc1,-6.191406713,-6.216713302,-7.492927317,-7.668440758,-2.451201673,7.3605,177.91,3.74020504,6.046800209,2.643996086,4.345398147,1.701402061,2.774547752,0.090867324,1.3282,-1.834,123.78,64.35,0.42462,0.0013055,298,6,1,HCl,WL,86.69
comp_151,N-hydroxybenzothioamide,ONC(=S)c1ccccc1,-6.191406713,-6.216713302,-7.492927317,-7.668440758,-2.451201673,7.3605,177.91,3.74020504,6.046800209,2.643996086,4.345398147,1.701402061,2.774547752,0.090867324,1.3282,-1.834,123.78,64.35,0.42462,0.001632,298,6,1,HCl,WL,90.3
comp_151,N-hydroxybenzothioamide,ONC(=S)c1ccccc1,-6.191406713,-6.216713302,-7.492927317,-7.668440758,-2.451201673,7.3605,177.91,3.74020504,6.046800209,2.643996086,4.345398147,1.701402061,2.774547752,0.090867324,1.3282,-1.834,123.78,64.35,0.42462,0.0019582,298,6,1,HCl,WL,93.21
comp_151,N-hydroxybenzothioamide,ONC(=S)c1ccccc1,-6.191406713,-6.216713302,-7.492927317,-7.668440758,-2.451201673,7.3605,177.91,3.74020504,6.046800209,2.643996086,4.345398147,1.701402061,2.774547752,0.090867324,1.3282,-1.834,123.78,64.35,0.42462,0.0009791,308,6,1,HCl,WL,79.5
comp_151,N-hydroxybenzothioamide,ONC(=S)c1ccccc1,-6.191406713,-6.216713302,-7.492927317,-7.668440758,-2.451201673,7.3605,177.91,3.74020504,6.046800209,2.643996086,4.345398147,1.701402061,2.774547752,0.090867324,1.3282,-1.834,123.78,64.35,0.42462,0.0013055,308,6,1,HCl,WL,82.73
comp_151,N-hydroxybenzothioamide,ONC(=S)c1ccccc1,-6.191406713,-6.216713302,-7.492927317,-7.668440758,-2.451201673,7.3605,177.91,3.74020504,6.046800209,2.643996086,4.345398147,1.701402061,2.774547752,0.090867324,1.3282,-1.834,123.78,64.35,0.42462,0.001632,308,6,1,HCl,WL,86.56
comp_151,N-hydroxybenzothioamide,ONC(=S)c1ccccc1,-6.191406713,-6.216713302,-7.492927317,-7.668440758,-2.451201673,7.3605,177.91,3.74020504,6.046800209,2.643996086,4.345398147,1.701402061,2.774547752,0.090867324,1.3282,-1.834,123.78,64.35,0.42462,0.0019582,308,6,1,HCl,WL,88.87
comp_151,N-hydroxybenzothioamide,ONC(=S)c1ccccc1,-6.191406713,-6.216713302,-7.492927317,-7.668440758,-2.451201673,7.3605,177.91,3.74020504,6.046800209,2.643996086,4.345398147,1.701402061,2.774547752,0.090867324,1.3282,-1.834,123.78,64.35,0.42462,0.0009791,318,6,1,HCl,WL,78.6
comp_151,N-hydroxybenzothioamide,ONC(=S)c1ccccc1,-6.191406713,-6.216713302,-7.492927317,-7.668440758,-2.451201673,7.3605,177.91,3.74020504,6.046800209,2.643996086,4.345398147,1.701402061,2.774547752,0.090867324,1.3282,-1.834,123.78,64.35,0.42462,0.0013055,318,6,1,HCl,WL,81.41
comp_151,N-hydroxybenzothioamide,ONC(=S)c1ccccc1,-6.191406713,-6.216713302,-7.492927317,-7.668440758,-2.451201673,7.3605,177.91,3.74020504,6.046800209,2.643996086,4.345398147,1.701402061,2.774547752,0.090867324,1.3282,-1.834,123.78,64.35,0.42462,0.001632,318,6,1,HCl,WL,84.738
comp_151,N-hydroxybenzothioamide,ONC(=S)c1ccccc1,-6.191406713,-6.216713302,-7.492927317,-7.668440758,-2.451201673,7.3605,177.91,3.74020504,6.046800209,2.643996086,4.345398147,1.701402061,2.774547752,0.090867324,1.3282,-1.834,123.78,64.35,0.42462,0.0019582,318,6,1,HCl,WL,86.17
comp_151,N-hydroxybenzothioamide,ONC(=S)c1ccccc1,-6.191406713,-6.216713302,-7.492927317,-7.668440758,-2.451201673,7.3605,177.91,3.74020504,6.046800209,2.643996086,4.345398147,1.701402061,2.774547752,0.090867324,1.3282,-1.834,123.78,64.35,0.42462,0.0009791,328,6,1,HCl,WL,68.5
comp_151,N-hydroxybenzothioamide,ONC(=S)c1ccccc1,-6.191406713,-6.216713302,-7.492927317,-7.668440758,-2.451201673,7.3605,177.91,3.74020504,6.046800209,2.643996086,4.345398147,1.701402061,2.774547752,0.090867324,1.3282,-1.834,123.78,64.35,0.42462,0.0013055,328,6,1,HCl,WL,70.7
comp_151,N-hydroxybenzothioamide,ONC(=S)c1ccccc1,-6.191406713,-6.216713302,-7.492927317,-7.668440758,-2.451201673,7.3605,177.91,3.74020504,6.046800209,2.643996086,4.345398147,1.701402061,2.774547752,0.090867324,1.3282,-1.834,123.78,64.35,0.42462,0.001632,328,6,1,HCl,WL,75.87
comp_151,N-hydroxybenzothioamide,ONC(=S)c1ccccc1,-6.191406713,-6.216713302,-7.492927317,-7.668440758,-2.451201673,7.3605,177.91,3.74020504,6.046800209,2.643996086,4.345398147,1.701402061,2.774547752,0.090867324,1.3282,-1.834,123.78,64.35,0.42462,0.0019582,328,6,1,HCl,WL,79.48
comp_151,N-hydroxybenzothioamide,ONC(=S)c1ccccc1,-6.191406713,-6.216713302,-7.492927317,-7.668440758,-2.451201673,7.3605,177.91,3.74020504,6.046800209,2.643996086,4.345398147,1.701402061,2.774547752,0.090867324,1.3282,-1.834,123.78,64.35,0.42462,0.0013055,298,0.5,1,HCl,PDP,75.41
comp_151,N-hydroxybenzothioamide,ONC(=S)c1ccccc1,-6.191406713,-6.216713302,-7.492927317,-7.668440758,-2.451201673,7.3605,177.91,3.74020504,6.046800209,2.643996086,4.345398147,1.701402061,2.774547752,0.090867324,1.3282,-1.834,123.78,64.35,0.42462,0.001632,298,0.5,1,HCl,PDP,81.43
comp_151,N-hydroxybenzothioamide,ONC(=S)c1ccccc1,-6.191406713,-6.216713302,-7.492927317,-7.668440758,-2.451201673,7.3605,177.91,3.74020504,6.046800209,2.643996086,4.345398147,1.701402061,2.774547752,0.090867324,1.3282,-1.834,123.78,64.35,0.42462,0.0019582,298,0.5,1,HCl,PDP,87.41
comp_151,N-hydroxybenzothioamide,ONC(=S)c1ccccc1,-6.191406713,-6.216713302,-7.492927317,-7.668440758,-2.451201673,7.3605,177.91,3.74020504,6.046800209,2.643996086,4.345398147,1.701402061,2.774547752,0.090867324,1.3282,-1.834,123.78,64.35,0.42462,0.0013055,298,0.5,1,HCl,EIS,71.51
comp_151,N-hydroxybenzothioamide,ONC(=S)c1ccccc1,-6.191406713,-6.216713302,-7.492927317,-7.668440758,-2.451201673,7.3605,177.91,3.74020504,6.046800209,2.643996086,4.345398147,1.701402061,2.774547752,0.090867324,1.3282,-1.834,123.78,64.35,0.42462,0.001632,298,0.5,1,HCl,EIS,91.13
comp_151,N-hydroxybenzothioamide,ONC(=S)c1ccccc1,-6.191406713,-6.216713302,-7.492927317,-7.668440758,-2.451201673,7.3605,177.91,3.74020504,6.046800209,2.643996086,4.345398147,1.701402061,2.774547752,0.090867324,1.3282,-1.834,123.78,64.35,0.42462,0.0019582,298,0.5,1,HCl,EIS,94.85
comp_152,4-bromo-N-hydroxybenzothioamide,ONC(=S)c1ccc(Br)cc1,-6.664068492,-6.687470284,-7.080130587,-7.792524679,-2.406847113,4.5263,208.08,4.257221378,6.522787791,2.591943044,4.557365418,1.965422373,2.641872281,-0.029187323,2.0534,-2.668,142.41,64.35,0.36908,0.0006463,298,6,1,HCl,WL,80.07
comp_152,4-bromo-N-hydroxybenzothioamide,ONC(=S)c1ccc(Br)cc1,-6.664068492,-6.687470284,-7.080130587,-7.792524679,-2.406847113,4.5263,208.08,4.257221378,6.522787791,2.591943044,4.557365418,1.965422373,2.641872281,-0.029187323,2.0534,-2.668,142.41,64.35,0.36908,0.0008617,298,6,1,HCl,WL,83.67
comp_152,4-bromo-N-hydroxybenzothioamide,ONC(=S)c1ccc(Br)cc1,-6.664068492,-6.687470284,-7.080130587,-7.792524679,-2.406847113,4.5263,208.08,4.257221378,6.522787791,2.591943044,4.557365418,1.965422373,2.641872281,-0.029187323,2.0534,-2.668,142.41,64.35,0.36908,0.0010771,298,6,1,HCl,WL,86.48
comp_152,4-bromo-N-hydroxybenzothioamide,ONC(=S)c1ccc(Br)cc1,-6.664068492,-6.687470284,-7.080130587,-7.792524679,-2.406847113,4.5263,208.08,4.257221378,6.522787791,2.591943044,4.557365418,1.965422373,2.641872281,-0.029187323,2.0534,-2.668,142.41,64.35,0.36908,0.0012925,298,6,1,HCl,WL,91.32
comp_152,4-bromo-N-hydroxybenzothioamide,ONC(=S)c1ccc(Br)cc1,-6.664068492,-6.687470284,-7.080130587,-7.792524679,-2.406847113,4.5263,208.08,4.257221378,6.522787791,2.591943044,4.557365418,1.965422373,2.641872281,-0.029187323,2.0534,-2.668,142.41,64.35,0.36908,0.0006463,308,6,1,HCl,WL,78.28
comp_152,4-bromo-N-hydroxybenzothioamide,ONC(=S)c1ccc(Br)cc1,-6.664068492,-6.687470284,-7.080130587,-7.792524679,-2.406847113,4.5263,208.08,4.257221378,6.522787791,2.591943044,4.557365418,1.965422373,2.641872281,-0.029187323,2.0534,-2.668,142.41,64.35,0.36908,0.0008617,308,6,1,HCl,WL,81.3
comp_152,4-bromo-N-hydroxybenzothioamide,ONC(=S)c1ccc(Br)cc1,-6.664068492,-6.687470284,-7.080130587,-7.792524679,-2.406847113,4.5263,208.08,4.257221378,6.522787791,2.591943044,4.557365418,1.965422373,2.641872281,-0.029187323,2.0534,-2.668,142.41,64.35,0.36908,0.0010771,308,6,1,HCl,WL,84.59
comp_152,4-bromo-N-hydroxybenzothioamide,ONC(=S)c1ccc(Br)cc1,-6.664068492,-6.687470284,-7.080130587,-7.792524679,-2.406847113,4.5263,208.08,4.257221378,6.522787791,2.591943044,4.557365418,1.965422373,2.641872281,-0.029187323,2.0534,-2.668,142.41,64.35,0.36908,0.0012925,308,6,1,HCl,WL,86.75
comp_152,4-bromo-N-hydroxybenzothioamide,ONC(=S)c1ccc(Br)cc1,-6.664068492,-6.687470284,-7.080130587,-7.792524679,-2.406847113,4.5263,208.08,4.257221378,6.522787791,2.591943044,4.557365418,1.965422373,2.641872281,-0.029187323,2.0534,-2.668,142.41,64.35,0.36908,0.0006463,318,6,1,HCl,WL,77.7
comp_152,4-bromo-N-hydroxybenzothioamide,ONC(=S)c1ccc(Br)cc1,-6.664068492,-6.687470284,-7.080130587,-7.792524679,-2.406847113,4.5263,208.08,4.257221378,6.522787791,2.591943044,4.557365418,1.965422373,2.641872281,-0.029187323,2.0534,-2.668,142.41,64.35,0.36908,0.0008617,318,6,1,HCl,WL,80.52
comp_152,4-bromo-N-hydroxybenzothioamide,ONC(=S)c1ccc(Br)cc1,-6.664068492,-6.687470284,-7.080130587,-7.792524679,-2.406847113,4.5263,208.08,4.257221378,6.522787791,2.591943044,4.557365418,1.965422373,2.641872281,-0.029187323,2.0534,-2.668,142.41,64.35,0.36908,0.0010771,318,6,1,HCl,WL,83.868
comp_152,4-bromo-N-hydroxybenzothioamide,ONC(=S)c1ccc(Br)cc1,-6.664068492,-6.687470284,-7.080130587,-7.792524679,-2.406847113,4.5263,208.08,4.257221378,6.522787791,2.591943044,4.557365418,1.965422373,2.641872281,-0.029187323,2.0534,-2.668,142.41,64.35,0.36908,0.0012925,318,6,1,HCl,WL,85.2
comp_152,4-bromo-N-hydroxybenzothioamide,ONC(=S)c1ccc(Br)cc1,-6.664068492,-6.687470284,-7.080130587,-7.792524679,-2.406847113,4.5263,208.08,4.257221378,6.522787791,2.591943044,4.557365418,1.965422373,2.641872281,-0.029187323,2.0534,-2.668,142.41,64.35,0.36908,0.0006463,328,6,1,HCl,WL,68.2
comp_152,4-bromo-N-hydroxybenzothioamide,ONC(=S)c1ccc(Br)cc1,-6.664068492,-6.687470284,-7.080130587,-7.792524679,-2.406847113,4.5263,208.08,4.257221378,6.522787791,2.591943044,4.557365418,1.965422373,2.641872281,-0.029187323,2.0534,-2.668,142.41,64.35,0.36908,0.0008617,328,6,1,HCl,WL,70.26
comp_152,4-bromo-N-hydroxybenzothioamide,ONC(=S)c1ccc(Br)cc1,-6.664068492,-6.687470284,-7.080130587,-7.792524679,-2.406847113,4.5263,208.08,4.257221378,6.522787791,2.591943044,4.557365418,1.965422373,2.641872281,-0.029187323,2.0534,-2.668,142.41,64.35,0.36908,0.0010771,328,6,1,HCl,WL,75.28
comp_152,4-bromo-N-hydroxybenzothioamide,ONC(=S)c1ccc(Br)cc1,-6.664068492,-6.687470284,-7.080130587,-7.792524679,-2.406847113,4.5263,208.08,4.257221378,6.522787791,2.591943044,4.557365418,1.965422373,2.641872281,-0.029187323,2.0534,-2.668,142.41,64.35,0.36908,0.0012925,328,6,1,HCl,WL,78.8
comp_152,4-bromo-N-hydroxybenzothioamide,ONC(=S)c1ccc(Br)cc1,-6.664068492,-6.687470284,-7.080130587,-7.792524679,-2.406847113,4.5263,208.08,4.257221378,6.522787791,2.591943044,4.557365418,1.965422373,2.641872281,-0.029187323,2.0534,-2.668,142.41,64.35,0.36908,0.0008617,298,0.5,1,HCl,PDP,75.41
comp_152,4-bromo-N-hydroxybenzothioamide,ONC(=S)c1ccc(Br)cc1,-6.664068492,-6.687470284,-7.080130587,-7.792524679,-2.406847113,4.5263,208.08,4.257221378,6.522787791,2.591943044,4.557365418,1.965422373,2.641872281,-0.029187323,2.0534,-2.668,142.41,64.35,0.36908,0.0010771,298,0.5,1,HCl,PDP,80.78
comp_152,4-bromo-N-hydroxybenzothioamide,ONC(=S)c1ccc(Br)cc1,-6.664068492,-6.687470284,-7.080130587,-7.792524679,-2.406847113,4.5263,208.08,4.257221378,6.522787791,2.591943044,4.557365418,1.965422373,2.641872281,-0.029187323,2.0534,-2.668,142.41,64.35,0.36908,0.0012925,298,0.5,1,HCl,PDP,86.83
comp_152,4-bromo-N-hydroxybenzothioamide,ONC(=S)c1ccc(Br)cc1,-6.664068492,-6.687470284,-7.080130587,-7.792524679,-2.406847113,4.5263,208.08,4.257221378,6.522787791,2.591943044,4.557365418,1.965422373,2.641872281,-0.029187323,2.0534,-2.668,142.41,64.35,0.36908,0.0008617,298,0.5,1,HCl,EIS,91.37
comp_152,4-bromo-N-hydroxybenzothioamide,ONC(=S)c1ccc(Br)cc1,-6.664068492,-6.687470284,-7.080130587,-7.792524679,-2.406847113,4.5263,208.08,4.257221378,6.522787791,2.591943044,4.557365418,1.965422373,2.641872281,-0.029187323,2.0534,-2.668,142.41,64.35,0.36908,0.0010771,298,0.5,1,HCl,EIS,93.67
comp_152,4-bromo-N-hydroxybenzothioamide,ONC(=S)c1ccc(Br)cc1,-6.664068492,-6.687470284,-7.080130587,-7.792524679,-2.406847113,4.5263,208.08,4.257221378,6.522787791,2.591943044,4.557365418,1.965422373,2.641872281,-0.029187323,2.0534,-2.668,142.41,64.35,0.36908,0.0012925,298,0.5,1,HCl,EIS,94.04
comp_153,4-methoxy-N-hydroxybenzothioamide,COc1ccc(C(=S)NO)cc1,-6.178345247,-6.344062589,-6.928291052,-7.666535961,-2.242762454,6.6116,211.12,3.935582793,6.039828896,2.450546613,4.245187755,1.794641142,2.510476699,0.141985068,1.2582,-1.852,146.04,73.58,0.42838,0.0008186,298,6,1,HCl,WL,85.29
comp_153,4-methoxy-N-hydroxybenzothioamide,COc1ccc(C(=S)NO)cc1,-6.178345247,-6.344062589,-6.928291052,-7.666535961,-2.242762454,6.6116,211.12,3.935582793,6.039828896,2.450546613,4.245187755,1.794641142,2.510476699,0.141985068,1.2582,-1.852,146.04,73.58,0.42838,0.0010915,298,6,1,HCl,WL,86.95
comp_153,4-methoxy-N-hydroxybenzothioamide,COc1ccc(C(=S)NO)cc1,-6.178345247,-6.344062589,-6.928291052,-7.666535961,-2.242762454,6.6116,211.12,3.935582793,6.039828896,2.450546613,4.245187755,1.794641142,2.510476699,0.141985068,1.2582,-1.852,146.04,73.58,0.42838,0.0013644,298,6,1,HCl,WL,91.21
comp_153,4-methoxy-N-hydroxybenzothioamide,COc1ccc(C(=S)NO)cc1,-6.178345247,-6.344062589,-6.928291052,-7.666535961,-2.242762454,6.6116,211.12,3.935582793,6.039828896,2.450546613,4.245187755,1.794641142,2.510476699,0.141985068,1.2582,-1.852,146.04,73.58,0.42838,0.0016373,298,6,1,HCl,WL,94.26
comp_153,4-methoxy-N-hydroxybenzothioamide,COc1ccc(C(=S)NO)cc1,-6.178345247,-6.344062589,-6.928291052,-7.666535961,-2.242762454,6.6116,211.12,3.935582793,6.039828896,2.450546613,4.245187755,1.794641142,2.510476699,0.141985068,1.2582,-1.852,146.04,73.58,0.42838,0.0008186,308,6,1,HCl,WL,81.83
comp_153,4-methoxy-N-hydroxybenzothioamide,COc1ccc(C(=S)NO)cc1,-6.178345247,-6.344062589,-6.928291052,-7.666535961,-2.242762454,6.6116,211.12,3.935582793,6.039828896,2.450546613,4.245187755,1.794641142,2.510476699,0.141985068,1.2582,-1.852,146.04,73.58,0.42838,0.0010915,308,6,1,HCl,WL,84.57
comp_153,4-methoxy-N-hydroxybenzothioamide,COc1ccc(C(=S)NO)cc1,-6.178345247,-6.344062589,-6.928291052,-7.666535961,-2.242762454,6.6116,211.12,3.935582793,6.039828896,2.450546613,4.245187755,1.794641142,2.510476699,0.141985068,1.2582,-1.852,146.04,73.58,0.42838,0.0013644,308,6,1,HCl,WL,86.82
comp_153,4-methoxy-N-hydroxybenzothioamide,COc1ccc(C(=S)NO)cc1,-6.178345247,-6.344062589,-6.928291052,-7.666535961,-2.242762454,6.6116,211.12,3.935582793,6.039828896,2.450546613,4.245187755,1.794641142,2.510476699,0.141985068,1.2582,-1.852,146.04,73.58,0.42838,0.0016373,308,6,1,HCl,WL,88.45
comp_153,4-methoxy-N-hydroxybenzothioamide,COc1ccc(C(=S)NO)cc1,-6.178345247,-6.344062589,-6.928291052,-7.666535961,-2.242762454,6.6116,211.12,3.935582793,6.039828896,2.450546613,4.245187755,1.794641142,2.510476699,0.141985068,1.2582,-1.852,146.04,73.58,0.42838,0.0008186,318,6,1,HCl,WL,81.34
comp_153,4-methoxy-N-hydroxybenzothioamide,COc1ccc(C(=S)NO)cc1,-6.178345247,-6.344062589,-6.928291052,-7.666535961,-2.242762454,6.6116,211.12,3.935582793,6.039828896,2.450546613,4.245187755,1.794641142,2.510476699,0.141985068,1.2582,-1.852,146.04,73.58,0.42838,0.0010915,318,6,1,HCl,WL,83.79
comp_153,4-methoxy-N-hydroxybenzothioamide,COc1ccc(C(=S)NO)cc1,-6.178345247,-6.344062589,-6.928291052,-7.666535961,-2.242762454,6.6116,211.12,3.935582793,6.039828896,2.450546613,4.245187755,1.794641142,2.510476699,0.141985068,1.2582,-1.852,146.04,73.58,0.42838,0.0013644,318,6,1,HCl,WL,85.14
comp_153,4-methoxy-N-hydroxybenzothioamide,COc1ccc(C(=S)NO)cc1,-6.178345247,-6.344062589,-6.928291052,-7.666535961,-2.242762454,6.6116,211.12,3.935582793,6.039828896,2.450546613,4.245187755,1.794641142,2.510476699,0.141985068,1.2582,-1.852,146.04,73.58,0.42838,0.0016373,318,6,1,HCl,WL,86.2
comp_153,4-methoxy-N-hydroxybenzothioamide,COc1ccc(C(=S)NO)cc1,-6.178345247,-6.344062589,-6.928291052,-7.666535961,-2.242762454,6.6116,211.12,3.935582793,6.039828896,2.450546613,4.245187755,1.794641142,2.510476699,0.141985068,1.2582,-1.852,146.04,73.58,0.42838,0.0008186,328,6,1,HCl,WL,73
comp_153,4-methoxy-N-hydroxybenzothioamide,COc1ccc(C(=S)NO)cc1,-6.178345247,-6.344062589,-6.928291052,-7.666535961,-2.242762454,6.6116,211.12,3.935582793,6.039828896,2.450546613,4.245187755,1.794641142,2.510476699,0.141985068,1.2582,-1.852,146.04,73.58,0.42838,0.0010915,328,6,1,HCl,WL,74.43
comp_153,4-methoxy-N-hydroxybenzothioamide,COc1ccc(C(=S)NO)cc1,-6.178345247,-6.344062589,-6.928291052,-7.666535961,-2.242762454,6.6116,211.12,3.935582793,6.039828896,2.450546613,4.245187755,1.794641142,2.510476699,0.141985068,1.2582,-1.852,146.04,73.58,0.42838,0.0013644,328,6,1,HCl,WL,78.7
comp_153,4-methoxy-N-hydroxybenzothioamide,COc1ccc(C(=S)NO)cc1,-6.178345247,-6.344062589,-6.928291052,-7.666535961,-2.242762454,6.6116,211.12,3.935582793,6.039828896,2.450546613,4.245187755,1.794641142,2.510476699,0.141985068,1.2582,-1.852,146.04,73.58,0.42838,0.0016373,328,6,1,HCl,WL,81.01
comp_153,4-methoxy-N-hydroxybenzothioamide,COc1ccc(C(=S)NO)cc1,-6.178345247,-6.344062589,-6.928291052,-7.666535961,-2.242762454,6.6116,211.12,3.935582793,6.039828896,2.450546613,4.245187755,1.794641142,2.510476699,0.141985068,1.2582,-1.852,146.04,73.58,0.42838,0.0010915,298,0.5,1,HCl,PDP,76.49
comp_153,4-methoxy-N-hydroxybenzothioamide,COc1ccc(C(=S)NO)cc1,-6.178345247,-6.344062589,-6.928291052,-7.666535961,-2.242762454,6.6116,211.12,3.935582793,6.039828896,2.450546613,4.245187755,1.794641142,2.510476699,0.141985068,1.2582,-1.852,146.04,73.58,0.42838,0.0013644,298,0.5,1,HCl,PDP,83.18
comp_153,4-methoxy-N-hydroxybenzothioamide,COc1ccc(C(=S)NO)cc1,-6.178345247,-6.344062589,-6.928291052,-7.666535961,-2.242762454,6.6116,211.12,3.935582793,6.039828896,2.450546613,4.245187755,1.794641142,2.510476699,0.141985068,1.2582,-1.852,146.04,73.58,0.42838,0.0016373,298,0.5,1,HCl,PDP,90.06
comp_153,4-methoxy-N-hydroxybenzothioamide,COc1ccc(C(=S)NO)cc1,-6.178345247,-6.344062589,-6.928291052,-7.666535961,-2.242762454,6.6116,211.12,3.935582793,6.039828896,2.450546613,4.245187755,1.794641142,2.510476699,0.141985068,1.2582,-1.852,146.04,73.58,0.42838,0.0010915,298,0.5,1,HCl,EIS,74.36
comp_153,4-methoxy-N-hydroxybenzothioamide,COc1ccc(C(=S)NO)cc1,-6.178345247,-6.344062589,-6.928291052,-7.666535961,-2.242762454,6.6116,211.12,3.935582793,6.039828896,2.450546613,4.245187755,1.794641142,2.510476699,0.141985068,1.2582,-1.852,146.04,73.58,0.42838,0.0013644,298,0.5,1,HCl,EIS,91.67
comp_153,4-methoxy-N-hydroxybenzothioamide,COc1ccc(C(=S)NO)cc1,-6.178345247,-6.344062589,-6.928291052,-7.666535961,-2.242762454,6.6116,211.12,3.935582793,6.039828896,2.450546613,4.245187755,1.794641142,2.510476699,0.141985068,1.2582,-1.852,146.04,73.58,0.42838,0.0016373,298,0.5,1,HCl,EIS,95.08
comp_154,"1,1'-(propane-1,3-diyl)bis(indoline-2,3-dione)",O=C1c2ccccc2N(CCCN2c3ccccc3C(=O)C2=O)C1=O,-6.572638234,-6.615632224,-7.35578193,-7.431701698,-3.214208943,11.6022,350.35,3.35842929,6.434909707,3.337630812,4.886270259,1.548639448,3.854292405,-0.249425559,1.4426,-4.214,238.9,74.76,0.24805,0.0002991,288,24,1,H2SO4,WL,55
comp_154,"1,1'-(propane-1,3-diyl)bis(indoline-2,3-dione)",O=C1c2ccccc2N(CCCN2c3ccccc3C(=O)C2=O)C1=O,-6.572638234,-6.615632224,-7.35578193,-7.431701698,-3.214208943,11.6022,350.35,3.35842929,6.434909707,3.337630812,4.886270259,1.548639448,3.854292405,-0.249425559,1.4426,-4.214,238.9,74.76,0.24805,0.0005982,288,24,1,H2SO4,WL,67
comp_154,"1,1'-(propane-1,3-diyl)bis(indoline-2,3-dione)",O=C1c2ccccc2N(CCCN2c3ccccc3C(=O)C2=O)C1=O,-6.572638234,-6.615632224,-7.35578193,-7.431701698,-3.214208943,11.6022,350.35,3.35842929,6.434909707,3.337630812,4.886270259,1.548639448,3.854292405,-0.249425559,1.4426,-4.214,238.9,74.76,0.24805,0.0008973,288,24,1,H2SO4,WL,75
comp_154,"1,1'-(propane-1,3-diyl)bis(indoline-2,3-dione)",O=C1c2ccccc2N(CCCN2c3ccccc3C(=O)C2=O)C1=O,-6.572638234,-6.615632224,-7.35578193,-7.431701698,-3.214208943,11.6022,350.35,3.35842929,6.434909707,3.337630812,4.886270259,1.548639448,3.854292405,-0.249425559,1.4426,-4.214,238.9,74.76,0.24805,0.0011965,288,24,1,H2SO4,WL,84
comp_154,"1,1'-(propane-1,3-diyl)bis(indoline-2,3-dione)",O=C1c2ccccc2N(CCCN2c3ccccc3C(=O)C2=O)C1=O,-6.572638234,-6.615632224,-7.35578193,-7.431701698,-3.214208943,11.6022,350.35,3.35842929,6.434909707,3.337630812,4.886270259,1.548639448,3.854292405,-0.249425559,1.4426,-4.214,238.9,74.76,0.24805,0.0014956,288,24,1,H2SO4,WL,87
