Repository: aveucoloap/Machine-Learning-corrosion-study

File: comp1-502_datasetQM_20220608.csv (part 16 of 61)
comp_ref,Compound,smiles,HOMO,HOMO_1,HOMO_2,HOMO_3,LUMO,Dipole,Polar,Egap,IP,EA,Electronegativity,Chemical hardness,Electrophilicity,deltaN,cLogP,cLogS,Total Surface Area,Polar Surface Area,Relative PSA,ConcInh_M,TempK,Time_H,Med_ConcM,Med_ID,Method,IE
comp_154,"1,1'-(propane-1,3-diyl)bis(indoline-2,3-dione)",O=C1c2ccccc2N(CCCN2c3ccccc3C(=O)C2=O)C1=O,-6.572638234,-6.615632224,-7.35578193,-7.431701698,-3.214208943,11.6022,350.35,3.35842929,6.434909707,3.337630812,4.886270259,1.548639448,3.854292405,-0.249425559,1.4426,-4.214,238.9,74.76,0.24805,0.0002991,298,24,1,H2SO4,WL,51
comp_154,"1,1'-(propane-1,3-diyl)bis(indoline-2,3-dione)",O=C1c2ccccc2N(CCCN2c3ccccc3C(=O)C2=O)C1=O,-6.572638234,-6.615632224,-7.35578193,-7.431701698,-3.214208943,11.6022,350.35,3.35842929,6.434909707,3.337630812,4.886270259,1.548639448,3.854292405,-0.249425559,1.4426,-4.214,238.9,74.76,0.24805,0.0005982,298,24,1,H2SO4,WL,63
comp_154,"1,1'-(propane-1,3-diyl)bis(indoline-2,3-dione)",O=C1c2ccccc2N(CCCN2c3ccccc3C(=O)C2=O)C1=O,-6.572638234,-6.615632224,-7.35578193,-7.431701698,-3.214208943,11.6022,350.35,3.35842929,6.434909707,3.337630812,4.886270259,1.548639448,3.854292405,-0.249425559,1.4426,-4.214,238.9,74.76,0.24805,0.0008973,298,24,1,H2SO4,WL,73
comp_154,"1,1'-(propane-1,3-diyl)bis(indoline-2,3-dione)",O=C1c2ccccc2N(CCCN2c3ccccc3C(=O)C2=O)C1=O,-6.572638234,-6.615632224,-7.35578193,-7.431701698,-3.214208943,11.6022,350.35,3.35842929,6.434909707,3.337630812,4.886270259,1.548639448,3.854292405,-0.249425559,1.4426,-4.214,238.9,74.76,0.24805,0.0011965,298,24,1,H2SO4,WL,80
comp_154,"1,1'-(propane-1,3-diyl)bis(indoline-2,3-dione)",O=C1c2ccccc2N(CCCN2c3ccccc3C(=O)C2=O)C1=O,-6.572638234,-6.615632224,-7.35578193,-7.431701698,-3.214208943,11.6022,350.35,3.35842929,6.434909707,3.337630812,4.886270259,1.548639448,3.854292405,-0.249425559,1.4426,-4.214,238.9,74.76,0.24805,0.0014956,298,24,1,H2SO4,WL,83
comp_154,"1,1'-(propane-1,3-diyl)bis(indoline-2,3-dione)",O=C1c2ccccc2N(CCCN2c3ccccc3C(=O)C2=O)C1=O,-6.572638234,-6.615632224,-7.35578193,-7.431701698,-3.214208943,11.6022,350.35,3.35842929,6.434909707,3.337630812,4.886270259,1.548639448,3.854292405,-0.249425559,1.4426,-4.214,238.9,74.76,0.24805,0.0002991,308,24,1,H2SO4,WL,46
comp_154,"1,1'-(propane-1,3-diyl)bis(indoline-2,3-dione)",O=C1c2ccccc2N(CCCN2c3ccccc3C(=O)C2=O)C1=O,-6.572638234,-6.615632224,-7.35578193,-7.431701698,-3.214208943,11.6022,350.35,3.35842929,6.434909707,3.337630812,4.886270259,1.548639448,3.854292405,-0.249425559,1.4426,-4.214,238.9,74.76,0.24805,0.0005982,308,24,1,H2SO4,WL,59
comp_154,"1,1'-(propane-1,3-diyl)bis(indoline-2,3-dione)",O=C1c2ccccc2N(CCCN2c3ccccc3C(=O)C2=O)C1=O,-6.572638234,-6.615632224,-7.35578193,-7.431701698,-3.214208943,11.6022,350.35,3.35842929,6.434909707,3.337630812,4.886270259,1.548639448,3.854292405,-0.249425559,1.4426,-4.214,238.9,74.76,0.24805,0.0008973,308,24,1,H2SO4,WL,70
comp_154,"1,1'-(propane-1,3-diyl)bis(indoline-2,3-dione)",O=C1c2ccccc2N(CCCN2c3ccccc3C(=O)C2=O)C1=O,-6.572638234,-6.615632224,-7.35578193,-7.431701698,-3.214208943,11.6022,350.35,3.35842929,6.434909707,3.337630812,4.886270259,1.548639448,3.854292405,-0.249425559,1.4426,-4.214,238.9,74.76,0.24805,0.0011965,308,24,1,H2SO4,WL,75
comp_154,"1,1'-(propane-1,3-diyl)bis(indoline-2,3-dione)",O=C1c2ccccc2N(CCCN2c3ccccc3C(=O)C2=O)C1=O,-6.572638234,-6.615632224,-7.35578193,-7.431701698,-3.214208943,11.6022,350.35,3.35842929,6.434909707,3.337630812,4.886270259,1.548639448,3.854292405,-0.249425559,1.4426,-4.214,238.9,74.76,0.24805,0.0014956,308,24,1,H2SO4,WL,78
comp_154,"1,1'-(propane-1,3-diyl)bis(indoline-2,3-dione)",O=C1c2ccccc2N(CCCN2c3ccccc3C(=O)C2=O)C1=O,-6.572638234,-6.615632224,-7.35578193,-7.431701698,-3.214208943,11.6022,350.35,3.35842929,6.434909707,3.337630812,4.886270259,1.548639448,3.854292405,-0.249425559,1.4426,-4.214,238.9,74.76,0.24805,0.0002991,318,24,1,H2SO4,WL,42
comp_154,"1,1'-(propane-1,3-diyl)bis(indoline-2,3-dione)",O=C1c2ccccc2N(CCCN2c3ccccc3C(=O)C2=O)C1=O,-6.572638234,-6.615632224,-7.35578193,-7.431701698,-3.214208943,11.6022,350.35,3.35842929,6.434909707,3.337630812,4.886270259,1.548639448,3.854292405,-0.249425559,1.4426,-4.214,238.9,74.76,0.24805,0.0005982,318,24,1,H2SO4,WL,54
comp_154,"1,1'-(propane-1,3-diyl)bis(indoline-2,3-dione)",O=C1c2ccccc2N(CCCN2c3ccccc3C(=O)C2=O)C1=O,-6.572638234,-6.615632224,-7.35578193,-7.431701698,-3.214208943,11.6022,350.35,3.35842929,6.434909707,3.337630812,4.886270259,1.548639448,3.854292405,-0.249425559,1.4426,-4.214,238.9,74.76,0.24805,0.0008973,318,24,1,H2SO4,WL,66
comp_154,"1,1'-(propane-1,3-diyl)bis(indoline-2,3-dione)",O=C1c2ccccc2N(CCCN2c3ccccc3C(=O)C2=O)C1=O,-6.572638234,-6.615632224,-7.35578193,-7.431701698,-3.214208943,11.6022,350.35,3.35842929,6.434909707,3.337630812,4.886270259,1.548639448,3.854292405,-0.249425559,1.4426,-4.214,238.9,74.76,0.24805,0.0011965,318,24,1,H2SO4,WL,70
comp_154,"1,1'-(propane-1,3-diyl)bis(indoline-2,3-dione)",O=C1c2ccccc2N(CCCN2c3ccccc3C(=O)C2=O)C1=O,-6.572638234,-6.615632224,-7.35578193,-7.431701698,-3.214208943,11.6022,350.35,3.35842929,6.434909707,3.337630812,4.886270259,1.548639448,3.854292405,-0.249425559,1.4426,-4.214,238.9,74.76,0.24805,0.0014956,318,24,1,H2SO4,WL,72
comp_154,"1,1'-(propane-1,3-diyl)bis(indoline-2,3-dione)",O=C1c2ccccc2N(CCCN2c3ccccc3C(=O)C2=O)C1=O,-6.572638234,-6.615632224,-7.35578193,-7.431701698,-3.214208943,11.6022,350.35,3.35842929,6.434909707,3.337630812,4.886270259,1.548639448,3.854292405,-0.249425559,1.4426,-4.214,238.9,74.76,0.24805,0.0002991,298,1,1,H2SO4,PDP,54
comp_154,"1,1'-(propane-1,3-diyl)bis(indoline-2,3-dione)",O=C1c2ccccc2N(CCCN2c3ccccc3C(=O)C2=O)C1=O,-6.572638234,-6.615632224,-7.35578193,-7.431701698,-3.214208943,11.6022,350.35,3.35842929,6.434909707,3.337630812,4.886270259,1.548639448,3.854292405,-0.249425559,1.4426,-4.214,238.9,74.76,0.24805,0.0005982,298,1,1,H2SO4,PDP,66
comp_154,"1,1'-(propane-1,3-diyl)bis(indoline-2,3-dione)",O=C1c2ccccc2N(CCCN2c3ccccc3C(=O)C2=O)C1=O,-6.572638234,-6.615632224,-7.35578193,-7.431701698,-3.214208943,11.6022,350.35,3.35842929,6.434909707,3.337630812,4.886270259,1.548639448,3.854292405,-0.249425559,1.4426,-4.214,238.9,74.76,0.24805,0.0008973,298,1,1,H2SO4,PDP,76
comp_154,"1,1'-(propane-1,3-diyl)bis(indoline-2,3-dione)",O=C1c2ccccc2N(CCCN2c3ccccc3C(=O)C2=O)C1=O,-6.572638234,-6.615632224,-7.35578193,-7.431701698,-3.214208943,11.6022,350.35,3.35842929,6.434909707,3.337630812,4.886270259,1.548639448,3.854292405,-0.249425559,1.4426,-4.214,238.9,74.76,0.24805,0.0011965,298,1,1,H2SO4,PDP,82
comp_154,"1,1'-(propane-1,3-diyl)bis(indoline-2,3-dione)",O=C1c2ccccc2N(CCCN2c3ccccc3C(=O)C2=O)C1=O,-6.572638234,-6.615632224,-7.35578193,-7.431701698,-3.214208943,11.6022,350.35,3.35842929,6.434909707,3.337630812,4.886270259,1.548639448,3.854292405,-0.249425559,1.4426,-4.214,238.9,74.76,0.24805,0.0014956,298,1,1,H2SO4,PDP,84
comp_154,"1,1'-(propane-1,3-diyl)bis(indoline-2,3-dione)",O=C1c2ccccc2N(CCCN2c3ccccc3C(=O)C2=O)C1=O,-6.572638234,-6.615632224,-7.35578193,-7.431701698,-3.214208943,11.6022,350.35,3.35842929,6.434909707,3.337630812,4.886270259,1.548639448,3.854292405,-0.249425559,1.4426,-4.214,238.9,74.76,0.24805,0.0002991,298,1,1,H2SO4,EIS,61
comp_154,"1,1'-(propane-1,3-diyl)bis(indoline-2,3-dione)",O=C1c2ccccc2N(CCCN2c3ccccc3C(=O)C2=O)C1=O,-6.572638234,-6.615632224,-7.35578193,-7.431701698,-3.214208943,11.6022,350.35,3.35842929,6.434909707,3.337630812,4.886270259,1.548639448,3.854292405,-0.249425559,1.4426,-4.214,238.9,74.76,0.24805,0.0005982,298,1,1,H2SO4,EIS,71
comp_154,"1,1'-(propane-1,3-diyl)bis(indoline-2,3-dione)",O=C1c2ccccc2N(CCCN2c3ccccc3C(=O)C2=O)C1=O,-6.572638234,-6.615632224,-7.35578193,-7.431701698,-3.214208943,11.6022,350.35,3.35842929,6.434909707,3.337630812,4.886270259,1.548639448,3.854292405,-0.249425559,1.4426,-4.214,238.9,74.76,0.24805,0.0008973,298,1,1,H2SO4,EIS,79
comp_154,"1,1'-(propane-1,3-diyl)bis(indoline-2,3-dione)",O=C1c2ccccc2N(CCCN2c3ccccc3C(=O)C2=O)C1=O,-6.572638234,-6.615632224,-7.35578193,-7.431701698,-3.214208943,11.6022,350.35,3.35842929,6.434909707,3.337630812,4.886270259,1.548639448,3.854292405,-0.249425559,1.4426,-4.214,238.9,74.76,0.24805,0.0011965,298,1,1,H2SO4,EIS,83
comp_154,"1,1'-(propane-1,3-diyl)bis(indoline-2,3-dione)",O=C1c2ccccc2N(CCCN2c3ccccc3C(=O)C2=O)C1=O,-6.572638234,-6.615632224,-7.35578193,-7.431701698,-3.214208943,11.6022,350.35,3.35842929,6.434909707,3.337630812,4.886270259,1.548639448,3.854292405,-0.249425559,1.4426,-4.214,238.9,74.76,0.24805,0.0014956,298,1,1,H2SO4,EIS,86
comp_155,"2,2'-(propane-1,3-diylbis(2-oxoindoline-1-yl-3-ylidene))bis(hydrazine-1-carbothioamide",NC(=S)N\N=C1\c2ccccc2N(CCCN2c3ccccc3/C(=N\NC(N)=S)C2=O)C1=O,-6.212903708,-6.275217782,-6.338076084,-6.482568545,-2.905631823,22.9603,595.33,3.307271884,6.148389048,3.075998231,4.61219364,1.536195409,3.461852908,-0.073033443,1.3208,-6.13,354.72,205.62,0.46702,0.0002081,288,24,1,H2SO4,WL,69
comp_155,"2,2'-(propane-1,3-diylbis(2-oxoindoline-1-yl-3-ylidene))bis(hydrazine-1-carbothioamide",NC(=S)N\N=C1\c2ccccc2N(CCCN2c3ccccc3/C(=N\NC(N)=S)C2=O)C1=O,-6.212903708,-6.275217782,-6.338076084,-6.482568545,-2.905631823,22.9603,595.33,3.307271884,6.148389048,3.075998231,4.61219364,1.536195409,3.461852908,-0.073033443,1.3208,-6.13,354.72,205.62,0.46702,0.0004162,288,24,1,H2SO4,WL,80
comp_155,"2,2'-(propane-1,3-diylbis(2-oxoindoline-1-yl-3-ylidene))bis(hydrazine-1-carbothioamide",NC(=S)N\N=C1\c2ccccc2N(CCCN2c3ccccc3/C(=N\NC(N)=S)C2=O)C1=O,-6.212903708,-6.275217782,-6.338076084,-6.482568545,-2.905631823,22.9603,595.33,3.307271884,6.148389048,3.075998231,4.61219364,1.536195409,3.461852908,-0.073033443,1.3208,-6.13,354.72,205.62,0.46702,0.0006243,288,24,1,H2SO4,WL,87
comp_155,"2,2'-(propane-1,3-diylbis(2-oxoindoline-1-yl-3-ylidene))bis(hydrazine-1-carbothioamide",NC(=S)N\N=C1\c2ccccc2N(CCCN2c3ccccc3/C(=N\NC(N)=S)C2=O)C1=O,-6.212903708,-6.275217782,-6.338076084,-6.482568545,-2.905631823,22.9603,595.33,3.307271884,6.148389048,3.075998231,4.61219364,1.536195409,3.461852908,-0.073033443,1.3208,-6.13,354.72,205.62,0.46702,0.0008323,288,24,1,H2SO4,WL,91
comp_155,"2,2'-(propane-1,3-diylbis(2-oxoindoline-1-yl-3-ylidene))bis(hydrazine-1-carbothioamide",NC(=S)N\N=C1\c2ccccc2N(CCCN2c3ccccc3/C(=N\NC(N)=S)C2=O)C1=O,-6.212903708,-6.275217782,-6.338076084,-6.482568545,-2.905631823,22.9603,595.33,3.307271884,6.148389048,3.075998231,4.61219364,1.536195409,3.461852908,-0.073033443,1.3208,-6.13,354.72,205.62,0.46702,0.0010404,288,24,1,H2SO4,WL,93
comp_155,"2,2'-(propane-1,3-diylbis(2-oxoindoline-1-yl-3-ylidene))bis(hydrazine-1-carbothioamide",NC(=S)N\N=C1\c2ccccc2N(CCCN2c3ccccc3/C(=N\NC(N)=S)C2=O)C1=O,-6.212903708,-6.275217782,-6.338076084,-6.482568545,-2.905631823,22.9603,595.33,3.307271884,6.148389048,3.075998231,4.61219364,1.536195409,3.461852908,-0.073033443,1.3208,-6.13,354.72,205.62,0.46702,0.0002081,298,24,1,H2SO4,WL,63
comp_155,"2,2'-(propane-1,3-diylbis(2-oxoindoline-1-yl-3-ylidene))bis(hydrazine-1-carbothioamide",NC(=S)N\N=C1\c2ccccc2N(CCCN2c3ccccc3/C(=N\NC(N)=S)C2=O)C1=O,-6.212903708,-6.275217782,-6.338076084,-6.482568545,-2.905631823,22.9603,595.33,3.307271884,6.148389048,3.075998231,4.61219364,1.536195409,3.461852908,-0.073033443,1.3208,-6.13,354.72,205.62,0.46702,0.0004162,298,24,1,H2SO4,WL,74
comp_155,"2,2'-(propane-1,3-diylbis(2-oxoindoline-1-yl-3-ylidene))bis(hydrazine-1-carbothioamide",NC(=S)N\N=C1\c2ccccc2N(CCCN2c3ccccc3/C(=N\NC(N)=S)C2=O)C1=O,-6.212903708,-6.275217782,-6.338076084,-6.482568545,-2.905631823,22.9603,595.33,3.307271884,6.148389048,3.075998231,4.61219364,1.536195409,3.461852908,-0.073033443,1.3208,-6.13,354.72,205.62,0.46702,0.0006243,298,24,1,H2SO4,WL,84
comp_155,"2,2'-(propane-1,3-diylbis(2-oxoindoline-1-yl-3-ylidene))bis(hydrazine-1-carbothioamide",NC(=S)N\N=C1\c2ccccc2N(CCCN2c3ccccc3/C(=N\NC(N)=S)C2=O)C1=O,-6.212903708,-6.275217782,-6.338076084,-6.482568545,-2.905631823,22.9603,595.33,3.307271884,6.148389048,3.075998231,4.61219364,1.536195409,3.461852908,-0.073033443,1.3208,-6.13,354.72,205.62,0.46702,0.0008323,298,24,1,H2SO4,WL,87
comp_155,"2,2'-(propane-1,3-diylbis(2-oxoindoline-1-yl-3-ylidene))bis(hydrazine-1-carbothioamide",NC(=S)N\N=C1\c2ccccc2N(CCCN2c3ccccc3/C(=N\NC(N)=S)C2=O)C1=O,-6.212903708,-6.275217782,-6.338076084,-6.482568545,-2.905631823,22.9603,595.33,3.307271884,6.148389048,3.075998231,4.61219364,1.536195409,3.461852908,-0.073033443,1.3208,-6.13,354.72,205.62,0.46702,0.0010404,298,24,1,H2SO4,WL,90
comp_155,"2,2'-(propane-1,3-diylbis(2-oxoindoline-1-yl-3-ylidene))bis(hydrazine-1-carbothioamide",NC(=S)N\N=C1\c2ccccc2N(CCCN2c3ccccc3/C(=N\NC(N)=S)C2=O)C1=O,-6.212903708,-6.275217782,-6.338076084,-6.482568545,-2.905631823,22.9603,595.33,3.307271884,6.148389048,3.075998231,4.61219364,1.536195409,3.461852908,-0.073033443,1.3208,-6.13,354.72,205.62,0.46702,0.0002081,308,24,1,H2SO4,WL,58
comp_155,"2,2'-(propane-1,3-diylbis(2-oxoindoline-1-yl-3-ylidene))bis(hydrazine-1-carbothioamide",NC(=S)N\N=C1\c2ccccc2N(CCCN2c3ccccc3/C(=N\NC(N)=S)C2=O)C1=O,-6.212903708,-6.275217782,-6.338076084,-6.482568545,-2.905631823,22.9603,595.33,3.307271884,6.148389048,3.075998231,4.61219364,1.536195409,3.461852908,-0.073033443,1.3208,-6.13,354.72,205.62,0.46702,0.0004162,308,24,1,H2SO4,WL,70
comp_155,"2,2'-(propane-1,3-diylbis(2-oxoindoline-1-yl-3-ylidene))bis(hydrazine-1-carbothioamide",NC(=S)N\N=C1\c2ccccc2N(CCCN2c3ccccc3/C(=N\NC(N)=S)C2=O)C1=O,-6.212903708,-6.275217782,-6.338076084,-6.482568545,-2.905631823,22.9603,595.33,3.307271884,6.148389048,3.075998231,4.61219364,1.536195409,3.461852908,-0.073033443,1.3208,-6.13,354.72,205.62,0.46702,0.0006243,308,24,1,H2SO4,WL,79
comp_155,"2,2'-(propane-1,3-diylbis(2-oxoindoline-1-yl-3-ylidene))bis(hydrazine-1-carbothioamide",NC(=S)N\N=C1\c2ccccc2N(CCCN2c3ccccc3/C(=N\NC(N)=S)C2=O)C1=O,-6.212903708,-6.275217782,-6.338076084,-6.482568545,-2.905631823,22.9603,595.33,3.307271884,6.148389048,3.075998231,4.61219364,1.536195409,3.461852908,-0.073033443,1.3208,-6.13,354.72,205.62,0.46702,0.0008323,308,24,1,H2SO4,WL,82
comp_155,"2,2'-(propane-1,3-diylbis(2-oxoindoline-1-yl-3-ylidene))bis(hydrazine-1-carbothioamide",NC(=S)N\N=C1\c2ccccc2N(CCCN2c3ccccc3/C(=N\NC(N)=S)C2=O)C1=O,-6.212903708,-6.275217782,-6.338076084,-6.482568545,-2.905631823,22.9603,595.33,3.307271884,6.148389048,3.075998231,4.61219364,1.536195409,3.461852908,-0.073033443,1.3208,-6.13,354.72,205.62,0.46702,0.0010404,308,24,1,H2SO4,WL,85
comp_155,"2,2'-(propane-1,3-diylbis(2-oxoindoline-1-yl-3-ylidene))bis(hydrazine-1-carbothioamide",NC(=S)N\N=C1\c2ccccc2N(CCCN2c3ccccc3/C(=N\NC(N)=S)C2=O)C1=O,-6.212903708,-6.275217782,-6.338076084,-6.482568545,-2.905631823,22.9603,595.33,3.307271884,6.148389048,3.075998231,4.61219364,1.536195409,3.461852908,-0.073033443,1.3208,-6.13,354.72,205.62,0.46702,0.0002081,318,24,1,H2SO4,WL,52
comp_155,"2,2'-(propane-1,3-diylbis(2-oxoindoline-1-yl-3-ylidene))bis(hydrazine-1-carbothioamide",NC(=S)N\N=C1\c2ccccc2N(CCCN2c3ccccc3/C(=N\NC(N)=S)C2=O)C1=O,-6.212903708,-6.275217782,-6.338076084,-6.482568545,-2.905631823,22.9603,595.33,3.307271884,6.148389048,3.075998231,4.61219364,1.536195409,3.461852908,-0.073033443,1.3208,-6.13,354.72,205.62,0.46702,0.0004162,318,24,1,H2SO4,WL,67
comp_155,"2,2'-(propane-1,3-diylbis(2-oxoindoline-1-yl-3-ylidene))bis(hydrazine-1-carbothioamide",NC(=S)N\N=C1\c2ccccc2N(CCCN2c3ccccc3/C(=N\NC(N)=S)C2=O)C1=O,-6.212903708,-6.275217782,-6.338076084,-6.482568545,-2.905631823,22.9603,595.33,3.307271884,6.148389048,3.075998231,4.61219364,1.536195409,3.461852908,-0.073033443,1.3208,-6.13,354.72,205.62,0.46702,0.0006243,318,24,1,H2SO4,WL,74
comp_155,"2,2'-(propane-1,3-diylbis(2-oxoindoline-1-yl-3-ylidene))bis(hydrazine-1-carbothioamide",NC(=S)N\N=C1\c2ccccc2N(CCCN2c3ccccc3/C(=N\NC(N)=S)C2=O)C1=O,-6.212903708,-6.275217782,-6.338076084,-6.482568545,-2.905631823,22.9603,595.33,3.307271884,6.148389048,3.075998231,4.61219364,1.536195409,3.461852908,-0.073033443,1.3208,-6.13,354.72,205.62,0.46702,0.0008323,318,24,1,H2SO4,WL,80
comp_155,"2,2'-(propane-1,3-diylbis(2-oxoindoline-1-yl-3-ylidene))bis(hydrazine-1-carbothioamide",NC(=S)N\N=C1\c2ccccc2N(CCCN2c3ccccc3/C(=N\NC(N)=S)C2=O)C1=O,-6.212903708,-6.275217782,-6.338076084,-6.482568545,-2.905631823,22.9603,595.33,3.307271884,6.148389048,3.075998231,4.61219364,1.536195409,3.461852908,-0.073033443,1.3208,-6.13,354.72,205.62,0.46702,0.0010404,318,24,1,H2SO4,WL,81
comp_155,"2,2'-(propane-1,3-diylbis(2-oxoindoline-1-yl-3-ylidene))bis(hydrazine-1-carbothioamide",NC(=S)N\N=C1\c2ccccc2N(CCCN2c3ccccc3/C(=N\NC(N)=S)C2=O)C1=O,-6.212903708,-6.275217782,-6.338076084,-6.482568545,-2.905631823,22.9603,595.33,3.307271884,6.148389048,3.075998231,4.61219364,1.536195409,3.461852908,-0.073033443,1.3208,-6.13,354.72,205.62,0.46702,0.0002081,298,1,1,H2SO4,PDP,62
comp_155,"2,2'-(propane-1,3-diylbis(2-oxoindoline-1-yl-3-ylidene))bis(hydrazine-1-carbothioamide",NC(=S)N\N=C1\c2ccccc2N(CCCN2c3ccccc3/C(=N\NC(N)=S)C2=O)C1=O,-6.212903708,-6.275217782,-6.338076084,-6.482568545,-2.905631823,22.9603,595.33,3.307271884,6.148389048,3.075998231,4.61219364,1.536195409,3.461852908,-0.073033443,1.3208,-6.13,354.72,205.62,0.46702,0.0004162,298,1,1,H2SO4,PDP,75
comp_155,"2,2'-(propane-1,3-diylbis(2-oxoindoline-1-yl-3-ylidene))bis(hydrazine-1-carbothioamide",NC(=S)N\N=C1\c2ccccc2N(CCCN2c3ccccc3/C(=N\NC(N)=S)C2=O)C1=O,-6.212903708,-6.275217782,-6.338076084,-6.482568545,-2.905631823,22.9603,595.33,3.307271884,6.148389048,3.075998231,4.61219364,1.536195409,3.461852908,-0.073033443,1.3208,-6.13,354.72,205.62,0.46702,0.0006243,298,1,1,H2SO4,PDP,84
comp_155,"2,2'-(propane-1,3-diylbis(2-oxoindoline-1-yl-3-ylidene))bis(hydrazine-1-carbothioamide",NC(=S)N\N=C1\c2ccccc2N(CCCN2c3ccccc3/C(=N\NC(N)=S)C2=O)C1=O,-6.212903708,-6.275217782,-6.338076084,-6.482568545,-2.905631823,22.9603,595.33,3.307271884,6.148389048,3.075998231,4.61219364,1.536195409,3.461852908,-0.073033443,1.3208,-6.13,354.72,205.62,0.46702,0.0008323,298,1,1,H2SO4,PDP,88
comp_155,"2,2'-(propane-1,3-diylbis(2-oxoindoline-1-yl-3-ylidene))bis(hydrazine-1-carbothioamide",NC(=S)N\N=C1\c2ccccc2N(CCCN2c3ccccc3/C(=N\NC(N)=S)C2=O)C1=O,-6.212903708,-6.275217782,-6.338076084,-6.482568545,-2.905631823,22.9603,595.33,3.307271884,6.148389048,3.075998231,4.61219364,1.536195409,3.461852908,-0.073033443,1.3208,-6.13,354.72,205.62,0.46702,0.0010404,298,1,1,H2SO4,PDP,91
comp_155,"2,2'-(propane-1,3-diylbis(2-oxoindoline-1-yl-3-ylidene))bis(hydrazine-1-carbothioamide",NC(=S)N\N=C1\c2ccccc2N(CCCN2c3ccccc3/C(=N\NC(N)=S)C2=O)C1=O,-6.212903708,-6.275217782,-6.338076084,-6.482568545,-2.905631823,22.9603,595.33,3.307271884,6.148389048,3.075998231,4.61219364,1.536195409,3.461852908,-0.073033443,1.3208,-6.13,354.72,205.62,0.46702,0.0002081,298,1,1,H2SO4,EIS,65
comp_155,"2,2'-(propane-1,3-diylbis(2-oxoindoline-1-yl-3-ylidene))bis(hydrazine-1-carbothioamide",NC(=S)N\N=C1\c2ccccc2N(CCCN2c3ccccc3/C(=N\NC(N)=S)C2=O)C1=O,-6.212903708,-6.275217782,-6.338076084,-6.482568545,-2.905631823,22.9603,595.33,3.307271884,6.148389048,3.075998231,4.61219364,1.536195409,3.461852908,-0.073033443,1.3208,-6.13,354.72,205.62,0.46702,0.0004162,298,1,1,H2SO4,EIS,77
comp_155,"2,2'-(propane-1,3-diylbis(2-oxoindoline-1-yl-3-ylidene))bis(hydrazine-1-carbothioamide",NC(=S)N\N=C1\c2ccccc2N(CCCN2c3ccccc3/C(=N\NC(N)=S)C2=O)C1=O,-6.212903708,-6.275217782,-6.338076084,-6.482568545,-2.905631823,22.9603,595.33,3.307271884,6.148389048,3.075998231,4.61219364,1.536195409,3.461852908,-0.073033443,1.3208,-6.13,354.72,205.62,0.46702,0.0006243,298,1,1,H2SO4,EIS,85
comp_155,"2,2'-(propane-1,3-diylbis(2-oxoindoline-1-yl-3-ylidene))bis(hydrazine-1-carbothioamide",NC(=S)N\N=C1\c2ccccc2N(CCCN2c3ccccc3/C(=N\NC(N)=S)C2=O)C1=O,-6.212903708,-6.275217782,-6.338076084,-6.482568545,-2.905631823,22.9603,595.33,3.307271884,6.148389048,3.075998231,4.61219364,1.536195409,3.461852908,-0.073033443,1.3208,-6.13,354.72,205.62,0.46702,0.0008323,298,1,1,H2SO4,EIS,90
comp_155,"2,2'-(propane-1,3-diylbis(2-oxoindoline-1-yl-3-ylidene))bis(hydrazine-1-carbothioamide",NC(=S)N\N=C1\c2ccccc2N(CCCN2c3ccccc3/C(=N\NC(N)=S)C2=O)C1=O,-6.212903708,-6.275217782,-6.338076084,-6.482568545,-2.905631823,22.9603,595.33,3.307271884,6.148389048,3.075998231,4.61219364,1.536195409,3.461852908,-0.073033443,1.3208,-6.13,354.72,205.62,0.46702,0.0010404,298,1,1,H2SO4,EIS,93
comp_156,"1,1'-propane-1,3-diylbis(1H-indole-2,3-dione)-3,3'-bis({4-methyl-5-[4-methylphenyldiazenyl]-1,3-thiazol-2-yl}hydrazone)",Cc1ccc(cc1)/N=N/c1sc(nc1C)N\N=C1\c2ccccc2N(CCCN2C(=O)/C(=N\Nc3nc(C)c(/N=N/c4ccc(C)cc4)s3)c3ccccc32)C1=O,-5.822148201,-5.920925533,-6.413451624,-6.447465857,-3.058015586,7.0035,1183.37,2.764132615,5.662405391,3.232143152,4.447274271,1.21513112,4.069159312,0.043390979,13.456,-12.806,595.78,221.1,0.31525,0.00012611,288,24,1,H2SO4,WL,61
comp_156,"1,1'-propane-1,3-diylbis(1H-indole-2,3-dione)-3,3'-bis({4-methyl-5-[4-methylphenyldiazenyl]-1,3-thiazol-2-yl}hydrazone)",Cc1ccc(cc1)/N=N/c1sc(nc1C)N\N=C1\c2ccccc2N(CCCN2C(=O)/C(=N\Nc3nc(C)c(/N=N/c4ccc(C)cc4)s3)c3ccccc32)C1=O,-5.822148201,-5.920925533,-6.413451624,-6.447465857,-3.058015586,7.0035,1183.37,2.764132615,5.662405391,3.232143152,4.447274271,1.21513112,4.069159312,0.043390979,13.456,-12.806,595.78,221.1,0.31525,0.00025223,288,24,1,H2SO4,WL,71
comp_156,"1,1'-propane-1,3-diylbis(1H-indole-2,3-dione)-3,3'-bis({4-methyl-5-[4-methylphenyldiazenyl]-1,3-thiazol-2-yl}hydrazone)",Cc1ccc(cc1)/N=N/c1sc(nc1C)N\N=C1\c2ccccc2N(CCCN2C(=O)/C(=N\Nc3nc(C)c(/N=N/c4ccc(C)cc4)s3)c3ccccc32)C1=O,-5.822148201,-5.920925533,-6.413451624,-6.447465857,-3.058015586,7.0035,1183.37,2.764132615,5.662405391,3.232143152,4.447274271,1.21513112,4.069159312,0.043390979,13.456,-12.806,595.78,221.1,0.31525,0.00037834,288,24,1,H2SO4,WL,81
comp_156,"1,1'-propane-1,3-diylbis(1H-indole-2,3-dione)-3,3'-bis({4-methyl-5-[4-methylphenyldiazenyl]-1,3-thiazol-2-yl}hydrazone)",Cc1ccc(cc1)/N=N/c1sc(nc1C)N\N=C1\c2ccccc2N(CCCN2C(=O)/C(=N\Nc3nc(C)c(/N=N/c4ccc(C)cc4)s3)c3ccccc32)C1=O,-5.822148201,-5.920925533,-6.413451624,-6.447465857,-3.058015586,7.0035,1183.37,2.764132615,5.662405391,3.232143152,4.447274271,1.21513112,4.069159312,0.043390979,13.456,-12.806,595.78,221.1,0.31525,0.0005045,288,24,1,H2SO4,WL,85
comp_156,"1,1'-propane-1,3-diylbis(1H-indole-2,3-dione)-3,3'-bis({4-methyl-5-[4-methylphenyldiazenyl]-1,3-thiazol-2-yl}hydrazone)",Cc1ccc(cc1)/N=N/c1sc(nc1C)N\N=C1\c2ccccc2N(CCCN2C(=O)/C(=N\Nc3nc(C)c(/N=N/c4ccc(C)cc4)s3)c3ccccc32)C1=O,-5.822148201,-5.920925533,-6.413451624,-6.447465857,-3.058015586,7.0035,1183.37,2.764132615,5.662405391,3.232143152,4.447274271,1.21513112,4.069159312,0.043390979,13.456,-12.806,595.78,221.1,0.31525,0.0006306,288,24,1,H2SO4,WL,89
comp_156,"1,1'-propane-1,3-diylbis(1H-indole-2,3-dione)-3,3'-bis({4-methyl-5-[4-methylphenyldiazenyl]-1,3-thiazol-2-yl}hydrazone)",Cc1ccc(cc1)/N=N/c1sc(nc1C)N\N=C1\c2ccccc2N(CCCN2C(=O)/C(=N\Nc3nc(C)c(/N=N/c4ccc(C)cc4)s3)c3ccccc32)C1=O,-5.822148201,-5.920925533,-6.413451624,-6.447465857,-3.058015586,7.0035,1183.37,2.764132615,5.662405391,3.232143152,4.447274271,1.21513112,4.069159312,0.043390979,13.456,-12.806,595.78,221.1,0.31525,0.00012611,298,24,1,H2SO4,WL,57
comp_156,"1,1'-propane-1,3-diylbis(1H-indole-2,3-dione)-3,3'-bis({4-methyl-5-[4-methylphenyldiazenyl]-1,3-thiazol-2-yl}hydrazone)",Cc1ccc(cc1)/N=N/c1sc(nc1C)N\N=C1\c2ccccc2N(CCCN2C(=O)/C(=N\Nc3nc(C)c(/N=N/c4ccc(C)cc4)s3)c3ccccc32)C1=O,-5.822148201,-5.920925533,-6.413451624,-6.447465857,-3.058015586,7.0035,1183.37,2.764132615,5.662405391,3.232143152,4.447274271,1.21513112,4.069159312,0.043390979,13.456,-12.806,595.78,221.1,0.31525,0.00025223,298,24,1,H2SO4,WL,68
comp_156,"1,1'-propane-1,3-diylbis(1H-indole-2,3-dione)-3,3'-bis({4-methyl-5-[4-methylphenyldiazenyl]-1,3-thiazol-2-yl}hydrazone)",Cc1ccc(cc1)/N=N/c1sc(nc1C)N\N=C1\c2ccccc2N(CCCN2C(=O)/C(=N\Nc3nc(C)c(/N=N/c4ccc(C)cc4)s3)c3ccccc32)C1=O,-5.822148201,-5.920925533,-6.413451624,-6.447465857,-3.058015586,7.0035,1183.37,2.764132615,5.662405391,3.232143152,4.447274271,1.21513112,4.069159312,0.043390979,13.456,-12.806,595.78,221.1,0.31525,0.00037834,298,24,1,H2SO4,WL,79
comp_156,"1,1'-propane-1,3-diylbis(1H-indole-2,3-dione)-3,3'-bis({4-methyl-5-[4-methylphenyldiazenyl]-1,3-thiazol-2-yl}hydrazone)",Cc1ccc(cc1)/N=N/c1sc(nc1C)N\N=C1\c2ccccc2N(CCCN2C(=O)/C(=N\Nc3nc(C)c(/N=N/c4ccc(C)cc4)s3)c3ccccc32)C1=O,-5.822148201,-5.920925533,-6.413451624,-6.447465857,-3.058015586,7.0035,1183.37,2.764132615,5.662405391,3.232143152,4.447274271,1.21513112,4.069159312,0.043390979,13.456,-12.806,595.78,221.1,0.31525,0.0005045,298,24,1,H2SO4,WL,84
comp_156,"1,1'-propane-1,3-diylbis(1H-indole-2,3-dione)-3,3'-bis({4-methyl-5-[4-methylphenyldiazenyl]-1,3-thiazol-2-yl}hydrazone)",Cc1ccc(cc1)/N=N/c1sc(nc1C)N\N=C1\c2ccccc2N(CCCN2C(=O)/C(=N\Nc3nc(C)c(/N=N/c4ccc(C)cc4)s3)c3ccccc32)C1=O,-5.822148201,-5.920925533,-6.413451624,-6.447465857,-3.058015586,7.0035,1183.37,2.764132615,5.662405391,3.232143152,4.447274271,1.21513112,4.069159312,0.043390979,13.456,-12.806,595.78,221.1,0.31525,0.0006306,298,24,1,H2SO4,WL,86
comp_156,"1,1'-propane-1,3-diylbis(1H-indole-2,3-dione)-3,3'-bis({4-methyl-5-[4-methylphenyldiazenyl]-1,3-thiazol-2-yl}hydrazone)",Cc1ccc(cc1)/N=N/c1sc(nc1C)N\N=C1\c2ccccc2N(CCCN2C(=O)/C(=N\Nc3nc(C)c(/N=N/c4ccc(C)cc4)s3)c3ccccc32)C1=O,-5.822148201,-5.920925533,-6.413451624,-6.447465857,-3.058015586,7.0035,1183.37,2.764132615,5.662405391,3.232143152,4.447274271,1.21513112,4.069159312,0.043390979,13.456,-12.806,595.78,221.1,0.31525,0.00012611,308,24,1,H2SO4,WL,53
comp_156,"1,1'-propane-1,3-diylbis(1H-indole-2,3-dione)-3,3'-bis({4-methyl-5-[4-methylphenyldiazenyl]-1,3-thiazol-2-yl}hydrazone)",Cc1ccc(cc1)/N=N/c1sc(nc1C)N\N=C1\c2ccccc2N(CCCN2C(=O)/C(=N\Nc3nc(C)c(/N=N/c4ccc(C)cc4)s3)c3ccccc32)C1=O,-5.822148201,-5.920925533,-6.413451624,-6.447465857,-3.058015586,7.0035,1183.37,2.764132615,5.662405391,3.232143152,4.447274271,1.21513112,4.069159312,0.043390979,13.456,-12.806,595.78,221.1,0.31525,0.00025223,308,24,1,H2SO4,WL,63
comp_156,"1,1'-propane-1,3-diylbis(1H-indole-2,3-dione)-3,3'-bis({4-methyl-5-[4-methylphenyldiazenyl]-1,3-thiazol-2-yl}hydrazone)",Cc1ccc(cc1)/N=N/c1sc(nc1C)N\N=C1\c2ccccc2N(CCCN2C(=O)/C(=N\Nc3nc(C)c(/N=N/c4ccc(C)cc4)s3)c3ccccc32)C1=O,-5.822148201,-5.920925533,-6.413451624,-6.447465857,-3.058015586,7.0035,1183.37,2.764132615,5.662405391,3.232143152,4.447274271,1.21513112,4.069159312,0.043390979,13.456,-12.806,595.78,221.1,0.31525,0.00037834,308,24,1,H2SO4,WL,74
comp_156,"1,1'-propane-1,3-diylbis(1H-indole-2,3-dione)-3,3'-bis({4-methyl-5-[4-methylphenyldiazenyl]-1,3-thiazol-2-yl}hydrazone)",Cc1ccc(cc1)/N=N/c1sc(nc1C)N\N=C1\c2ccccc2N(CCCN2C(=O)/C(=N\Nc3nc(C)c(/N=N/c4ccc(C)cc4)s3)c3ccccc32)C1=O,-5.822148201,-5.920925533,-6.413451624,-6.447465857,-3.058015586,7.0035,1183.37,2.764132615,5.662405391,3.232143152,4.447274271,1.21513112,4.069159312,0.043390979,13.456,-12.806,595.78,221.1,0.31525,0.0005045,308,24,1,H2SO4,WL,80
comp_156,"1,1'-propane-1,3-diylbis(1H-indole-2,3-dione)-3,3'-bis({4-methyl-5-[4-methylphenyldiazenyl]-1,3-thiazol-2-yl}hydrazone)",Cc1ccc(cc1)/N=N/c1sc(nc1C)N\N=C1\c2ccccc2N(CCCN2C(=O)/C(=N\Nc3nc(C)c(/N=N/c4ccc(C)cc4)s3)c3ccccc32)C1=O,-5.822148201,-5.920925533,-6.413451624,-6.447465857,-3.058015586,7.0035,1183.37,2.764132615,5.662405391,3.232143152,4.447274271,1.21513112,4.069159312,0.043390979,13.456,-12.806,595.78,221.1,0.31525,0.0006306,308,24,1,H2SO4,WL,82
comp_156,"1,1'-propane-1,3-diylbis(1H-indole-2,3-dione)-3,3'-bis({4-methyl-5-[4-methylphenyldiazenyl]-1,3-thiazol-2-yl}hydrazone)",Cc1ccc(cc1)/N=N/c1sc(nc1C)N\N=C1\c2ccccc2N(CCCN2C(=O)/C(=N\Nc3nc(C)c(/N=N/c4ccc(C)cc4)s3)c3ccccc32)C1=O,-5.822148201,-5.920925533,-6.413451624,-6.447465857,-3.058015586,7.0035,1183.37,2.764132615,5.662405391,3.232143152,4.447274271,1.21513112,4.069159312,0.043390979,13.456,-12.806,595.78,221.1,0.31525,0.00012611,318,24,1,H2SO4,WL,50
comp_156,"1,1'-propane-1,3-diylbis(1H-indole-2,3-dione)-3,3'-bis({4-methyl-5-[4-methylphenyldiazenyl]-1,3-thiazol-2-yl}hydrazone)",Cc1ccc(cc1)/N=N/c1sc(nc1C)N\N=C1\c2ccccc2N(CCCN2C(=O)/C(=N\Nc3nc(C)c(/N=N/c4ccc(C)cc4)s3)c3ccccc32)C1=O,-5.822148201,-5.920925533,-6.413451624,-6.447465857,-3.058015586,7.0035,1183.37,2.764132615,5.662405391,3.232143152,4.447274271,1.21513112,4.069159312,0.043390979,13.456,-12.806,595.78,221.1,0.31525,0.00025223,318,24,1,H2SO4,WL,59
comp_156,"1,1'-propane-1,3-diylbis(1H-indole-2,3-dione)-3,3'-bis({4-methyl-5-[4-methylphenyldiazenyl]-1,3-thiazol-2-yl}hydrazone)",Cc1ccc(cc1)/N=N/c1sc(nc1C)N\N=C1\c2ccccc2N(CCCN2C(=O)/C(=N\Nc3nc(C)c(/N=N/c4ccc(C)cc4)s3)c3ccccc32)C1=O,-5.822148201,-5.920925533,-6.413451624,-6.447465857,-3.058015586,7.0035,1183.37,2.764132615,5.662405391,3.232143152,4.447274271,1.21513112,4.069159312,0.043390979,13.456,-12.806,595.78,221.1,0.31525,0.00037834,318,24,1,H2SO4,WL,69
comp_156,"1,1'-propane-1,3-diylbis(1H-indole-2,3-dione)-3,3'-bis({4-methyl-5-[4-methylphenyldiazenyl]-1,3-thiazol-2-yl}hydrazone)",Cc1ccc(cc1)/N=N/c1sc(nc1C)N\N=C1\c2ccccc2N(CCCN2C(=O)/C(=N\Nc3nc(C)c(/N=N/c4ccc(C)cc4)s3)c3ccccc32)C1=O,-5.822148201,-5.920925533,-6.413451624,-6.447465857,-3.058015586,7.0035,1183.37,2.764132615,5.662405391,3.232143152,4.447274271,1.21513112,4.069159312,0.043390979,13.456,-12.806,595.78,221.1,0.31525,0.0005045,318,24,1,H2SO4,WL,75
comp_156,"1,1'-propane-1,3-diylbis(1H-indole-2,3-dione)-3,3'-bis({4-methyl-5-[4-methylphenyldiazenyl]-1,3-thiazol-2-yl}hydrazone)",Cc1ccc(cc1)/N=N/c1sc(nc1C)N\N=C1\c2ccccc2N(CCCN2C(=O)/C(=N\Nc3nc(C)c(/N=N/c4ccc(C)cc4)s3)c3ccccc32)C1=O,-5.822148201,-5.920925533,-6.413451624,-6.447465857,-3.058015586,7.0035,1183.37,2.764132615,5.662405391,3.232143152,4.447274271,1.21513112,4.069159312,0.043390979,13.456,-12.806,595.78,221.1,0.31525,0.0006306,318,24,1,H2SO4,WL,77
comp_156,"1,1'-propane-1,3-diylbis(1H-indole-2,3-dione)-3,3'-bis({4-methyl-5-[4-methylphenyldiazenyl]-1,3-thiazol-2-yl}hydrazone)",Cc1ccc(cc1)/N=N/c1sc(nc1C)N\N=C1\c2ccccc2N(CCCN2C(=O)/C(=N\Nc3nc(C)c(/N=N/c4ccc(C)cc4)s3)c3ccccc32)C1=O,-5.822148201,-5.920925533,-6.413451624,-6.447465857,-3.058015586,7.0035,1183.37,2.764132615,5.662405391,3.232143152,4.447274271,1.21513112,4.069159312,0.043390979,13.456,-12.806,595.78,221.1,0.31525,0.00012611,298,1,1,H2SO4,PDP,60
comp_156,"1,1'-propane-1,3-diylbis(1H-indole-2,3-dione)-3,3'-bis({4-methyl-5-[4-methylphenyldiazenyl]-1,3-thiazol-2-yl}hydrazone)",Cc1ccc(cc1)/N=N/c1sc(nc1C)N\N=C1\c2ccccc2N(CCCN2C(=O)/C(=N\Nc3nc(C)c(/N=N/c4ccc(C)cc4)s3)c3ccccc32)C1=O,-5.822148201,-5.920925533,-6.413451624,-6.447465857,-3.058015586,7.0035,1183.37,2.764132615,5.662405391,3.232143152,4.447274271,1.21513112,4.069159312,0.043390979,13.456,-12.806,595.78,221.1,0.31525,0.00025223,298,1,1,H2SO4,PDP,74
comp_156,"1,1'-propane-1,3-diylbis(1H-indole-2,3-dione)-3,3'-bis({4-methyl-5-[4-methylphenyldiazenyl]-1,3-thiazol-2-yl}hydrazone)",Cc1ccc(cc1)/N=N/c1sc(nc1C)N\N=C1\c2ccccc2N(CCCN2C(=O)/C(=N\Nc3nc(C)c(/N=N/c4ccc(C)cc4)s3)c3ccccc32)C1=O,-5.822148201,-5.920925533,-6.413451624,-6.447465857,-3.058015586,7.0035,1183.37,2.764132615,5.662405391,3.232143152,4.447274271,1.21513112,4.069159312,0.043390979,13.456,-12.806,595.78,221.1,0.31525,0.00037834,298,1,1,H2SO4,PDP,80
comp_156,"1,1'-propane-1,3-diylbis(1H-indole-2,3-dione)-3,3'-bis({4-methyl-5-[4-methylphenyldiazenyl]-1,3-thiazol-2-yl}hydrazone)",Cc1ccc(cc1)/N=N/c1sc(nc1C)N\N=C1\c2ccccc2N(CCCN2C(=O)/C(=N\Nc3nc(C)c(/N=N/c4ccc(C)cc4)s3)c3ccccc32)C1=O,-5.822148201,-5.920925533,-6.413451624,-6.447465857,-3.058015586,7.0035,1183.37,2.764132615,5.662405391,3.232143152,4.447274271,1.21513112,4.069159312,0.043390979,13.456,-12.806,595.78,221.1,0.31525,0.0005045,298,1,1,H2SO4,PDP,85
comp_156,"1,1'-propane-1,3-diylbis(1H-indole-2,3-dione)-3,3'-bis({4-methyl-5-[4-methylphenyldiazenyl]-1,3-thiazol-2-yl}hydrazone)",Cc1ccc(cc1)/N=N/c1sc(nc1C)N\N=C1\c2ccccc2N(CCCN2C(=O)/C(=N\Nc3nc(C)c(/N=N/c4ccc(C)cc4)s3)c3ccccc32)C1=O,-5.822148201,-5.920925533,-6.413451624,-6.447465857,-3.058015586,7.0035,1183.37,2.764132615,5.662405391,3.232143152,4.447274271,1.21513112,4.069159312,0.043390979,13.456,-12.806,595.78,221.1,0.31525,0.0006306,298,1,1,H2SO4,PDP,87
comp_156,"1,1'-propane-1,3-diylbis(1H-indole-2,3-dione)-3,3'-bis({4-methyl-5-[4-methylphenyldiazenyl]-1,3-thiazol-2-yl}hydrazone)",Cc1ccc(cc1)/N=N/c1sc(nc1C)N\N=C1\c2ccccc2N(CCCN2C(=O)/C(=N\Nc3nc(C)c(/N=N/c4ccc(C)cc4)s3)c3ccccc32)C1=O,-5.822148201,-5.920925533,-6.413451624,-6.447465857,-3.058015586,7.0035,1183.37,2.764132615,5.662405391,3.232143152,4.447274271,1.21513112,4.069159312,0.043390979,13.456,-12.806,595.78,221.1,0.31525,0.00012611,298,1,1,H2SO4,EIS,62
comp_156,"1,1'-propane-1,3-diylbis(1H-indole-2,3-dione)-3,3'-bis({4-methyl-5-[4-methylphenyldiazenyl]-1,3-thiazol-2-yl}hydrazone)",Cc1ccc(cc1)/N=N/c1sc(nc1C)N\N=C1\c2ccccc2N(CCCN2C(=O)/C(=N\Nc3nc(C)c(/N=N/c4ccc(C)cc4)s3)c3ccccc32)C1=O,-5.822148201,-5.920925533,-6.413451624,-6.447465857,-3.058015586,7.0035,1183.37,2.764132615,5.662405391,3.232143152,4.447274271,1.21513112,4.069159312,0.043390979,13.456,-12.806,595.78,221.1,0.31525,0.00025223,298,1,1,H2SO4,EIS,70
comp_156,"1,1'-propane-1,3-diylbis(1H-indole-2,3-dione)-3,3'-bis({4-methyl-5-[4-methylphenyldiazenyl]-1,3-thiazol-2-yl}hydrazone)",Cc1ccc(cc1)/N=N/c1sc(nc1C)N\N=C1\c2ccccc2N(CCCN2C(=O)/C(=N\Nc3nc(C)c(/N=N/c4ccc(C)cc4)s3)c3ccccc32)C1=O,-5.822148201,-5.920925533,-6.413451624,-6.447465857,-3.058015586,7.0035,1183.37,2.764132615,5.662405391,3.232143152,4.447274271,1.21513112,4.069159312,0.043390979,13.456,-12.806,595.78,221.1,0.31525,0.00037834,298,1,1,H2SO4,EIS,79
comp_156,"1,1'-propane-1,3-diylbis(1H-indole-2,3-dione)-3,3'-bis({4-methyl-5-[4-methylphenyldiazenyl]-1,3-thiazol-2-yl}hydrazone)",Cc1ccc(cc1)/N=N/c1sc(nc1C)N\N=C1\c2ccccc2N(CCCN2C(=O)/C(=N\Nc3nc(C)c(/N=N/c4ccc(C)cc4)s3)c3ccccc32)C1=O,-5.822148201,-5.920925533,-6.413451624,-6.447465857,-3.058015586,7.0035,1183.37,2.764132615,5.662405391,3.232143152,4.447274271,1.21513112,4.069159312,0.043390979,13.456,-12.806,595.78,221.1,0.31525,0.0005045,298,1,1,H2SO4,EIS,85
comp_156,"1,1'-propane-1,3-diylbis(1H-indole-2,3-dione)-3,3'-bis({4-methyl-5-[4-methylphenyldiazenyl]-1,3-thiazol-2-yl}hydrazone)",Cc1ccc(cc1)/N=N/c1sc(nc1C)N\N=C1\c2ccccc2N(CCCN2C(=O)/C(=N\Nc3nc(C)c(/N=N/c4ccc(C)cc4)s3)c3ccccc32)C1=O,-5.822148201,-5.920925533,-6.413451624,-6.447465857,-3.058015586,7.0035,1183.37,2.764132615,5.662405391,3.232143152,4.447274271,1.21513112,4.069159312,0.043390979,13.456,-12.806,595.78,221.1,0.31525,0.0006306,298,1,1,H2SO4,EIS,88
comp_157,3-(2-(2-hydroxybenzylidene)amino)thiazol-4-yl)-2Hchromen-2-one,O=C1OC=2C=CC=CC2C=C1C=3N=C(N=CC=4C=CC=CC4O)SC3,-6.13344646,-6.759308344,-7.027068384,-7.282583301,-2.845766774,8.7143,467.3,3.287679686,5.985557474,3.03276859,4.509163032,1.476394442,3.442940225,-0.006206358,3.46,-4.33,257.55,100.02,0.30666,0.002,303,3,0.5,H2SO4,WL,76.2
comp_157,3-(2-(2-hydroxybenzylidene)amino)thiazol-4-yl)-2Hchromen-2-one,O=C1OC=2C=CC=CC2C=C1C=3N=C(N=CC=4C=CC=CC4O)SC3,-6.13344646,-6.759308344,-7.027068384,-7.282583301,-2.845766774,8.7143,467.3,3.287679686,5.985557474,3.03276859,4.509163032,1.476394442,3.442940225,-0.006206358,3.46,-4.33,257.55,100.02,0.30666,0.004,303,3,0.5,H2SO4,WL,80.9
comp_157,3-(2-(2-hydroxybenzylidene)amino)thiazol-4-yl)-2Hchromen-2-one,O=C1OC=2C=CC=CC2C=C1C=3N=C(N=CC=4C=CC=CC4O)SC3,-6.13344646,-6.759308344,-7.027068384,-7.282583301,-2.845766774,8.7143,467.3,3.287679686,5.985557474,3.03276859,4.509163032,1.476394442,3.442940225,-0.006206358,3.46,-4.33,257.55,100.02,0.30666,0.006,303,3,0.5,H2SO4,WL,83.9
comp_157,3-(2-(2-hydroxybenzylidene)amino)thiazol-4-yl)-2Hchromen-2-one,O=C1OC=2C=CC=CC2C=C1C=3N=C(N=CC=4C=CC=CC4O)SC3,-6.13344646,-6.759308344,-7.027068384,-7.282583301,-2.845766774,8.7143,467.3,3.287679686,5.985557474,3.03276859,4.509163032,1.476394442,3.442940225,-0.006206358,3.46,-4.33,257.55,100.02,0.30666,0.008,303,3,0.5,H2SO4,WL,87.2
comp_157,3-(2-(2-hydroxybenzylidene)amino)thiazol-4-yl)-2Hchromen-2-one,O=C1OC=2C=CC=CC2C=C1C=3N=C(N=CC=4C=CC=CC4O)SC3,-6.13344646,-6.759308344,-7.027068384,-7.282583301,-2.845766774,8.7143,467.3,3.287679686,5.985557474,3.03276859,4.509163032,1.476394442,3.442940225,-0.006206358,3.46,-4.33,257.55,100.02,0.30666,0.01,303,3,0.5,H2SO4,WL,90.8
comp_157,3-(2-(2-hydroxybenzylidene)amino)thiazol-4-yl)-2Hchromen-2-one,O=C1OC=2C=CC=CC2C=C1C=3N=C(N=CC=4C=CC=CC4O)SC3,-6.13344646,-6.759308344,-7.027068384,-7.282583301,-2.845766774,8.7143,467.3,3.287679686,5.985557474,3.03276859,4.509163032,1.476394442,3.442940225,-0.006206358,3.46,-4.33,257.55,100.02,0.30666,0.012,303,3,0.5,H2SO4,WL,91.6
comp_157,3-(2-(2-hydroxybenzylidene)amino)thiazol-4-yl)-2Hchromen-2-one,O=C1OC=2C=CC=CC2C=C1C=3N=C(N=CC=4C=CC=CC4O)SC3,-6.13344646,-6.759308344,-7.027068384,-7.282583301,-2.845766774,8.7143,467.3,3.287679686,5.985557474,3.03276859,4.509163032,1.476394442,3.442940225,-0.006206358,3.46,-4.33,257.55,100.02,0.30666,0.002,313,3,0.5,H2SO4,WL,72.1
comp_157,3-(2-(2-hydroxybenzylidene)amino)thiazol-4-yl)-2Hchromen-2-one,O=C1OC=2C=CC=CC2C=C1C=3N=C(N=CC=4C=CC=CC4O)SC3,-6.13344646,-6.759308344,-7.027068384,-7.282583301,-2.845766774,8.7143,467.3,3.287679686,5.985557474,3.03276859,4.509163032,1.476394442,3.442940225,-0.006206358,3.46,-4.33,257.55,100.02,0.30666,0.006,313,3,0.5,H2SO4,WL,83.2
comp_157,3-(2-(2-hydroxybenzylidene)amino)thiazol-4-yl)-2Hchromen-2-one,O=C1OC=2C=CC=CC2C=C1C=3N=C(N=CC=4C=CC=CC4O)SC3,-6.13344646,-6.759308344,-7.027068384,-7.282583301,-2.845766774,8.7143,467.3,3.287679686,5.985557474,3.03276859,4.509163032,1.476394442,3.442940225,-0.006206358,3.46,-4.33,257.55,100.02,0.30666,0.01,313,3,0.5,H2SO4,WL,89.6
comp_157,3-(2-(2-hydroxybenzylidene)amino)thiazol-4-yl)-2Hchromen-2-one,O=C1OC=2C=CC=CC2C=C1C=3N=C(N=CC=4C=CC=CC4O)SC3,-6.13344646,-6.759308344,-7.027068384,-7.282583301,-2.845766774,8.7143,467.3,3.287679686,5.985557474,3.03276859,4.509163032,1.476394442,3.442940225,-0.006206358,3.46,-4.33,257.55,100.02,0.30666,0.002,323,3,0.5,H2SO4,WL,67.1
comp_157,3-(2-(2-hydroxybenzylidene)amino)thiazol-4-yl)-2Hchromen-2-one,O=C1OC=2C=CC=CC2C=C1C=3N=C(N=CC=4C=CC=CC4O)SC3,-6.13344646,-6.759308344,-7.027068384,-7.282583301,-2.845766774,8.7143,467.3,3.287679686,5.985557474,3.03276859,4.509163032,1.476394442,3.442940225,-0.006206358,3.46,-4.33,257.55,100.02,0.30666,0.006,323,3,0.5,H2SO4,WL,78.6
comp_157,3-(2-(2-hydroxybenzylidene)amino)thiazol-4-yl)-2Hchromen-2-one,O=C1OC=2C=CC=CC2C=C1C=3N=C(N=CC=4C=CC=CC4O)SC3,-6.13344646,-6.759308344,-7.027068384,-7.282583301,-2.845766774,8.7143,467.3,3.287679686,5.985557474,3.03276859,4.509163032,1.476394442,3.442940225,-0.006206358,3.46,-4.33,257.55,100.02,0.30666,0.01,323,3,0.5,H2SO4,WL,86.8
comp_157,3-(2-(2-hydroxybenzylidene)amino)thiazol-4-yl)-2Hchromen-2-one,O=C1OC=2C=CC=CC2C=C1C=3N=C(N=CC=4C=CC=CC4O)SC3,-6.13344646,-6.759308344,-7.027068384,-7.282583301,-2.845766774,8.7143,467.3,3.287679686,5.985557474,3.03276859,4.509163032,1.476394442,3.442940225,-0.006206358,3.46,-4.33,257.55,100.02,0.30666,0.002,333,3,0.5,H2SO4,WL,63.2
comp_157,3-(2-(2-hydroxybenzylidene)amino)thiazol-4-yl)-2Hchromen-2-one,O=C1OC=2C=CC=CC2C=C1C=3N=C(N=CC=4C=CC=CC4O)SC3,-6.13344646,-6.759308344,-7.027068384,-7.282583301,-2.845766774,8.7143,467.3,3.287679686,5.985557474,3.03276859,4.509163032,1.476394442,3.442940225,-0.006206358,3.46,-4.33,257.55,100.02,0.30666,0.006,333,3,0.5,H2SO4,WL,74.5
comp_157,3-(2-(2-hydroxybenzylidene)amino)thiazol-4-yl)-2Hchromen-2-one,O=C1OC=2C=CC=CC2C=C1C=3N=C(N=CC=4C=CC=CC4O)SC3,-6.13344646,-6.759308344,-7.027068384,-7.282583301,-2.845766774,8.7143,467.3,3.287679686,5.985557474,3.03276859,4.509163032,1.476394442,3.442940225,-0.006206358,3.46,-4.33,257.55,100.02,0.30666,0.01,333,3,0.5,H2SO4,WL,82.9
comp_157,3-(2-(2-hydroxybenzylidene)amino)thiazol-4-yl)-2Hchromen-2-one,O=C1OC=2C=CC=CC2C=C1C=3N=C(N=CC=4C=CC=CC4O)SC3,-6.13344646,-6.759308344,-7.027068384,-7.282583301,-2.845766774,8.7143,467.3,3.287679686,5.985557474,3.03276859,4.509163032,1.476394442,3.442940225,-0.006206358,3.46,-4.33,257.55,100.02,0.30666,0.002,303,0.5,0.5,H2SO4,EIS,75.8
comp_157,3-(2-(2-hydroxybenzylidene)amino)thiazol-4-yl)-2Hchromen-2-one,O=C1OC=2C=CC=CC2C=C1C=3N=C(N=CC=4C=CC=CC4O)SC3,-6.13344646,-6.759308344,-7.027068384,-7.282583301,-2.845766774,8.7143,467.3,3.287679686,5.985557474,3.03276859,4.509163032,1.476394442,3.442940225,-0.006206358,3.46,-4.33,257.55,100.02,0.30666,0.006,303,0.5,0.5,H2SO4,EIS,85.7
comp_157,3-(2-(2-hydroxybenzylidene)amino)thiazol-4-yl)-2Hchromen-2-one,O=C1OC=2C=CC=CC2C=C1C=3N=C(N=CC=4C=CC=CC4O)SC3,-6.13344646,-6.759308344,-7.027068384,-7.282583301,-2.845766774,8.7143,467.3,3.287679686,5.985557474,3.03276859,4.509163032,1.476394442,3.442940225,-0.006206358,3.46,-4.33,257.55,100.02,0.30666,0.01,303,0.5,0.5,H2SO4,EIS,88.6
