Repository: aveucoloap/Machine-Learning-corrosion-study

File: comp1-502_datasetQM_20220608.csv (part 17 of 61)
comp_ref,Compound,smiles,HOMO,HOMO_1,HOMO_2,HOMO_3,LUMO,Dipole,Polar,Egap,IP,EA,Electronegativity,Chemical hardness,Electrophilicity,deltaN,cLogP,cLogS,Total Surface Area,Polar Surface Area,Relative PSA,ConcInh_M,TempK,Time_H,Med_ConcM,Med_ID,Method,IE
comp_157,3-(2-(2-hydroxybenzylidene)amino)thiazol-4-yl)-2Hchromen-2-one,O=C1OC=2C=CC=CC2C=C1C=3N=C(N=CC=4C=CC=CC4O)SC3,-6.13344646,-6.759308344,-7.027068384,-7.282583301,-2.845766774,8.7143,467.3,3.287679686,5.985557474,3.03276859,4.509163032,1.476394442,3.442940225,-0.006206358,3.46,-4.33,257.55,100.02,0.30666,0.002,303,0.5,0.5,H2SO4,PDP,77.4
comp_157,3-(2-(2-hydroxybenzylidene)amino)thiazol-4-yl)-2Hchromen-2-one,O=C1OC=2C=CC=CC2C=C1C=3N=C(N=CC=4C=CC=CC4O)SC3,-6.13344646,-6.759308344,-7.027068384,-7.282583301,-2.845766774,8.7143,467.3,3.287679686,5.985557474,3.03276859,4.509163032,1.476394442,3.442940225,-0.006206358,3.46,-4.33,257.55,100.02,0.30666,0.006,303,0.5,0.5,H2SO4,PDP,84.5
comp_157,3-(2-(2-hydroxybenzylidene)amino)thiazol-4-yl)-2Hchromen-2-one,O=C1OC=2C=CC=CC2C=C1C=3N=C(N=CC=4C=CC=CC4O)SC3,-6.13344646,-6.759308344,-7.027068384,-7.282583301,-2.845766774,8.7143,467.3,3.287679686,5.985557474,3.03276859,4.509163032,1.476394442,3.442940225,-0.006206358,3.46,-4.33,257.55,100.02,0.30666,0.01,303,0.5,0.5,H2SO4,PDP,89.6
comp_158,"3-(2-((2,4,5-trimethoxy benzylidene) amino) thiazol-4-yl)-2H-chromen-2-one",O=C1OC=2C=CC=CC2C=C1C=3N=C(N=CC4=CC(OC)=C(OC)C=C4OC)SC3,-5.677927854,-6.290184045,-6.853731854,-7.068429691,-2.683314798,6.1612,561.01,2.994613056,5.535275427,2.862876749,4.199076088,1.336199339,3.298953883,0.225208847,3.5957,-4.68,317.98,107.48,0.30153,0.002,303,3,0.5,H2SO4,WL,82.4
comp_158,"3-(2-((2,4,5-trimethoxy benzylidene) amino) thiazol-4-yl)-2H-chromen-2-one",O=C1OC=2C=CC=CC2C=C1C=3N=C(N=CC4=CC(OC)=C(OC)C=C4OC)SC3,-5.677927854,-6.290184045,-6.853731854,-7.068429691,-2.683314798,6.1612,561.01,2.994613056,5.535275427,2.862876749,4.199076088,1.336199339,3.298953883,0.225208847,3.5957,-4.68,317.98,107.48,0.30153,0.004,303,3,0.5,H2SO4,WL,85.8
comp_158,"3-(2-((2,4,5-trimethoxy benzylidene) amino) thiazol-4-yl)-2H-chromen-2-one",O=C1OC=2C=CC=CC2C=C1C=3N=C(N=CC4=CC(OC)=C(OC)C=C4OC)SC3,-5.677927854,-6.290184045,-6.853731854,-7.068429691,-2.683314798,6.1612,561.01,2.994613056,5.535275427,2.862876749,4.199076088,1.336199339,3.298953883,0.225208847,3.5957,-4.68,317.98,107.48,0.30153,0.006,303,3,0.5,H2SO4,WL,88.5
comp_158,"3-(2-((2,4,5-trimethoxy benzylidene) amino) thiazol-4-yl)-2H-chromen-2-one",O=C1OC=2C=CC=CC2C=C1C=3N=C(N=CC4=CC(OC)=C(OC)C=C4OC)SC3,-5.677927854,-6.290184045,-6.853731854,-7.068429691,-2.683314798,6.1612,561.01,2.994613056,5.535275427,2.862876749,4.199076088,1.336199339,3.298953883,0.225208847,3.5957,-4.68,317.98,107.48,0.30153,0.008,303,3,0.5,H2SO4,WL,93.4
comp_158,"3-(2-((2,4,5-trimethoxy benzylidene) amino) thiazol-4-yl)-2H-chromen-2-one",O=C1OC=2C=CC=CC2C=C1C=3N=C(N=CC4=CC(OC)=C(OC)C=C4OC)SC3,-5.677927854,-6.290184045,-6.853731854,-7.068429691,-2.683314798,6.1612,561.01,2.994613056,5.535275427,2.862876749,4.199076088,1.336199339,3.298953883,0.225208847,3.5957,-4.68,317.98,107.48,0.30153,0.01,303,3,0.5,H2SO4,WL,97.1
comp_158,"3-(2-((2,4,5-trimethoxy benzylidene) amino) thiazol-4-yl)-2H-chromen-2-one",O=C1OC=2C=CC=CC2C=C1C=3N=C(N=CC4=CC(OC)=C(OC)C=C4OC)SC3,-5.677927854,-6.290184045,-6.853731854,-7.068429691,-2.683314798,6.1612,561.01,2.994613056,5.535275427,2.862876749,4.199076088,1.336199339,3.298953883,0.225208847,3.5957,-4.68,317.98,107.48,0.30153,0.012,303,3,0.5,H2SO4,WL,97.8
comp_158,"3-(2-((2,4,5-trimethoxy benzylidene) amino) thiazol-4-yl)-2H-chromen-2-one",O=C1OC=2C=CC=CC2C=C1C=3N=C(N=CC4=CC(OC)=C(OC)C=C4OC)SC3,-5.677927854,-6.290184045,-6.853731854,-7.068429691,-2.683314798,6.1612,561.01,2.994613056,5.535275427,2.862876749,4.199076088,1.336199339,3.298953883,0.225208847,3.5957,-4.68,317.98,107.48,0.30153,0.002,313,3,0.5,H2SO4,WL,80.5
comp_158,"3-(2-((2,4,5-trimethoxy benzylidene) amino) thiazol-4-yl)-2H-chromen-2-one",O=C1OC=2C=CC=CC2C=C1C=3N=C(N=CC4=CC(OC)=C(OC)C=C4OC)SC3,-5.677927854,-6.290184045,-6.853731854,-7.068429691,-2.683314798,6.1612,561.01,2.994613056,5.535275427,2.862876749,4.199076088,1.336199339,3.298953883,0.225208847,3.5957,-4.68,317.98,107.48,0.30153,0.006,313,3,0.5,H2SO4,WL,86.1
comp_158,"3-(2-((2,4,5-trimethoxy benzylidene) amino) thiazol-4-yl)-2H-chromen-2-one",O=C1OC=2C=CC=CC2C=C1C=3N=C(N=CC4=CC(OC)=C(OC)C=C4OC)SC3,-5.677927854,-6.290184045,-6.853731854,-7.068429691,-2.683314798,6.1612,561.01,2.994613056,5.535275427,2.862876749,4.199076088,1.336199339,3.298953883,0.225208847,3.5957,-4.68,317.98,107.48,0.30153,0.01,313,3,0.5,H2SO4,WL,95.6
comp_158,"3-(2-((2,4,5-trimethoxy benzylidene) amino) thiazol-4-yl)-2H-chromen-2-one",O=C1OC=2C=CC=CC2C=C1C=3N=C(N=CC4=CC(OC)=C(OC)C=C4OC)SC3,-5.677927854,-6.290184045,-6.853731854,-7.068429691,-2.683314798,6.1612,561.01,2.994613056,5.535275427,2.862876749,4.199076088,1.336199339,3.298953883,0.225208847,3.5957,-4.68,317.98,107.48,0.30153,0.002,323,3,0.5,H2SO4,WL,76.6
comp_158,"3-(2-((2,4,5-trimethoxy benzylidene) amino) thiazol-4-yl)-2H-chromen-2-one",O=C1OC=2C=CC=CC2C=C1C=3N=C(N=CC4=CC(OC)=C(OC)C=C4OC)SC3,-5.677927854,-6.290184045,-6.853731854,-7.068429691,-2.683314798,6.1612,561.01,2.994613056,5.535275427,2.862876749,4.199076088,1.336199339,3.298953883,0.225208847,3.5957,-4.68,317.98,107.48,0.30153,0.006,323,3,0.5,H2SO4,WL,82.4
comp_158,"3-(2-((2,4,5-trimethoxy benzylidene) amino) thiazol-4-yl)-2H-chromen-2-one",O=C1OC=2C=CC=CC2C=C1C=3N=C(N=CC4=CC(OC)=C(OC)C=C4OC)SC3,-5.677927854,-6.290184045,-6.853731854,-7.068429691,-2.683314798,6.1612,561.01,2.994613056,5.535275427,2.862876749,4.199076088,1.336199339,3.298953883,0.225208847,3.5957,-4.68,317.98,107.48,0.30153,0.01,323,3,0.5,H2SO4,WL,91.2
comp_158,"3-(2-((2,4,5-trimethoxy benzylidene) amino) thiazol-4-yl)-2H-chromen-2-one",O=C1OC=2C=CC=CC2C=C1C=3N=C(N=CC4=CC(OC)=C(OC)C=C4OC)SC3,-5.677927854,-6.290184045,-6.853731854,-7.068429691,-2.683314798,6.1612,561.01,2.994613056,5.535275427,2.862876749,4.199076088,1.336199339,3.298953883,0.225208847,3.5957,-4.68,317.98,107.48,0.30153,0.002,333,3,0.5,H2SO4,WL,69.1
comp_158,"3-(2-((2,4,5-trimethoxy benzylidene) amino) thiazol-4-yl)-2H-chromen-2-one",O=C1OC=2C=CC=CC2C=C1C=3N=C(N=CC4=CC(OC)=C(OC)C=C4OC)SC3,-5.677927854,-6.290184045,-6.853731854,-7.068429691,-2.683314798,6.1612,561.01,2.994613056,5.535275427,2.862876749,4.199076088,1.336199339,3.298953883,0.225208847,3.5957,-4.68,317.98,107.48,0.30153,0.006,333,3,0.5,H2SO4,WL,79
comp_158,"3-(2-((2,4,5-trimethoxy benzylidene) amino) thiazol-4-yl)-2H-chromen-2-one",O=C1OC=2C=CC=CC2C=C1C=3N=C(N=CC4=CC(OC)=C(OC)C=C4OC)SC3,-5.677927854,-6.290184045,-6.853731854,-7.068429691,-2.683314798,6.1612,561.01,2.994613056,5.535275427,2.862876749,4.199076088,1.336199339,3.298953883,0.225208847,3.5957,-4.68,317.98,107.48,0.30153,0.01,333,3,0.5,H2SO4,WL,88.5
comp_158,"3-(2-((2,4,5-trimethoxy benzylidene) amino) thiazol-4-yl)-2H-chromen-2-one",O=C1OC=2C=CC=CC2C=C1C=3N=C(N=CC4=CC(OC)=C(OC)C=C4OC)SC3,-5.677927854,-6.290184045,-6.853731854,-7.068429691,-2.683314798,6.1612,561.01,2.994613056,5.535275427,2.862876749,4.199076088,1.336199339,3.298953883,0.225208847,3.5957,-4.68,317.98,107.48,0.30153,0.002,303,0.5,0.5,H2SO4,EIS,82
comp_158,"3-(2-((2,4,5-trimethoxy benzylidene) amino) thiazol-4-yl)-2H-chromen-2-one",O=C1OC=2C=CC=CC2C=C1C=3N=C(N=CC4=CC(OC)=C(OC)C=C4OC)SC3,-5.677927854,-6.290184045,-6.853731854,-7.068429691,-2.683314798,6.1612,561.01,2.994613056,5.535275427,2.862876749,4.199076088,1.336199339,3.298953883,0.225208847,3.5957,-4.68,317.98,107.48,0.30153,0.006,303,0.5,0.5,H2SO4,EIS,86.9
comp_158,"3-(2-((2,4,5-trimethoxy benzylidene) amino) thiazol-4-yl)-2H-chromen-2-one",O=C1OC=2C=CC=CC2C=C1C=3N=C(N=CC4=CC(OC)=C(OC)C=C4OC)SC3,-5.677927854,-6.290184045,-6.853731854,-7.068429691,-2.683314798,6.1612,561.01,2.994613056,5.535275427,2.862876749,4.199076088,1.336199339,3.298953883,0.225208847,3.5957,-4.68,317.98,107.48,0.30153,0.01,303,0.5,0.5,H2SO4,EIS,95.9
comp_158,"3-(2-((2,4,5-trimethoxy benzylidene) amino) thiazol-4-yl)-2H-chromen-2-one",O=C1OC=2C=CC=CC2C=C1C=3N=C(N=CC4=CC(OC)=C(OC)C=C4OC)SC3,-5.677927854,-6.290184045,-6.853731854,-7.068429691,-2.683314798,6.1612,561.01,2.994613056,5.535275427,2.862876749,4.199076088,1.336199339,3.298953883,0.225208847,3.5957,-4.68,317.98,107.48,0.30153,0.002,303,0.5,0.5,H2SO4,PDP,83.8
comp_158,"3-(2-((2,4,5-trimethoxy benzylidene) amino) thiazol-4-yl)-2H-chromen-2-one",O=C1OC=2C=CC=CC2C=C1C=3N=C(N=CC4=CC(OC)=C(OC)C=C4OC)SC3,-5.677927854,-6.290184045,-6.853731854,-7.068429691,-2.683314798,6.1612,561.01,2.994613056,5.535275427,2.862876749,4.199076088,1.336199339,3.298953883,0.225208847,3.5957,-4.68,317.98,107.48,0.30153,0.006,303,0.5,0.5,H2SO4,PDP,87.2
comp_158,"3-(2-((2,4,5-trimethoxy benzylidene) amino) thiazol-4-yl)-2H-chromen-2-one",O=C1OC=2C=CC=CC2C=C1C=3N=C(N=CC4=CC(OC)=C(OC)C=C4OC)SC3,-5.677927854,-6.290184045,-6.853731854,-7.068429691,-2.683314798,6.1612,561.01,2.994613056,5.535275427,2.862876749,4.199076088,1.336199339,3.298953883,0.225208847,3.5957,-4.68,317.98,107.48,0.30153,0.01,303,0.5,0.5,H2SO4,PDP,96.3
comp_159,"6-amino-3,4-dihydropryimidin-2(1H)-thione",NC1=CCNC(=S)N1,-5.553571819,-6.290728272,-6.386512352,-7.747625892,-0.987501207,8.1729,133.24,4.566070612,5.456741162,1.227467592,3.342104377,2.114636785,1.320517753,0.547562414,-0.3222,-2.421,102.62,82.17,0.645,0.0000001,298,1,1,HCl,EIS,53
comp_159,"6-amino-3,4-dihydropryimidin-2(1H)-thione",NC1=CCNC(=S)N1,-5.553571819,-6.290728272,-6.386512352,-7.747625892,-0.987501207,8.1729,133.24,4.566070612,5.456741162,1.227467592,3.342104377,2.114636785,1.320517753,0.547562414,-0.3222,-2.421,102.62,82.17,0.645,0.000001,298,1,1,HCl,EIS,57
comp_159,"6-amino-3,4-dihydropryimidin-2(1H)-thione",NC1=CCNC(=S)N1,-5.553571819,-6.290728272,-6.386512352,-7.747625892,-0.987501207,8.1729,133.24,4.566070612,5.456741162,1.227467592,3.342104377,2.114636785,1.320517753,0.547562414,-0.3222,-2.421,102.62,82.17,0.645,0.00001,298,1,1,HCl,EIS,64
comp_159,"6-amino-3,4-dihydropryimidin-2(1H)-thione",NC1=CCNC(=S)N1,-5.553571819,-6.290728272,-6.386512352,-7.747625892,-0.987501207,8.1729,133.24,4.566070612,5.456741162,1.227467592,3.342104377,2.114636785,1.320517753,0.547562414,-0.3222,-2.421,102.62,82.17,0.645,0.0001,298,1,1,HCl,EIS,71
comp_159,"6-amino-3,4-dihydropryimidin-2(1H)-thione",NC1=CCNC(=S)N1,-5.553571819,-6.290728272,-6.386512352,-7.747625892,-0.987501207,8.1729,133.24,4.566070612,5.456741162,1.227467592,3.342104377,2.114636785,1.320517753,0.547562414,-0.3222,-2.421,102.62,82.17,0.645,0.001,298,1,1,HCl,EIS,73
comp_159,"6-amino-3,4-dihydropryimidin-2(1H)-thione",NC1=CCNC(=S)N1,-5.553571819,-6.290728272,-6.386512352,-7.747625892,-0.987501207,8.1729,133.24,4.566070612,5.456741162,1.227467592,3.342104377,2.114636785,1.320517753,0.547562414,-0.3222,-2.421,102.62,82.17,0.645,0.0000001,298,1,1,HCl,EFM,60.01
comp_159,"6-amino-3,4-dihydropryimidin-2(1H)-thione",NC1=CCNC(=S)N1,-5.553571819,-6.290728272,-6.386512352,-7.747625892,-0.987501207,8.1729,133.24,4.566070612,5.456741162,1.227467592,3.342104377,2.114636785,1.320517753,0.547562414,-0.3222,-2.421,102.62,82.17,0.645,0.000001,298,1,1,HCl,EFM,62.99
comp_159,"6-amino-3,4-dihydropryimidin-2(1H)-thione",NC1=CCNC(=S)N1,-5.553571819,-6.290728272,-6.386512352,-7.747625892,-0.987501207,8.1729,133.24,4.566070612,5.456741162,1.227467592,3.342104377,2.114636785,1.320517753,0.547562414,-0.3222,-2.421,102.62,82.17,0.645,0.00001,298,1,1,HCl,EFM,68.99
comp_159,"6-amino-3,4-dihydropryimidin-2(1H)-thione",NC1=CCNC(=S)N1,-5.553571819,-6.290728272,-6.386512352,-7.747625892,-0.987501207,8.1729,133.24,4.566070612,5.456741162,1.227467592,3.342104377,2.114636785,1.320517753,0.547562414,-0.3222,-2.421,102.62,82.17,0.645,0.0001,298,1,1,HCl,EFM,75
comp_159,"6-amino-3,4-dihydropryimidin-2(1H)-thione",NC1=CCNC(=S)N1,-5.553571819,-6.290728272,-6.386512352,-7.747625892,-0.987501207,8.1729,133.24,4.566070612,5.456741162,1.227467592,3.342104377,2.114636785,1.320517753,0.547562414,-0.3222,-2.421,102.62,82.17,0.645,0.001,298,1,1,HCl,EFM,78.99
comp_159,"6-amino-3,4-dihydropryimidin-2(1H)-thione",NC1=CCNC(=S)N1,-5.553571819,-6.290728272,-6.386512352,-7.747625892,-0.987501207,8.1729,133.24,4.566070612,5.456741162,1.227467592,3.342104377,2.114636785,1.320517753,0.547562414,-0.3222,-2.421,102.62,82.17,0.645,0.0000001,298,1,1,HCl,PDP,51.1
comp_159,"6-amino-3,4-dihydropryimidin-2(1H)-thione",NC1=CCNC(=S)N1,-5.553571819,-6.290728272,-6.386512352,-7.747625892,-0.987501207,8.1729,133.24,4.566070612,5.456741162,1.227467592,3.342104377,2.114636785,1.320517753,0.547562414,-0.3222,-2.421,102.62,82.17,0.645,0.000001,298,1,1,HCl,PDP,55.03
comp_159,"6-amino-3,4-dihydropryimidin-2(1H)-thione",NC1=CCNC(=S)N1,-5.553571819,-6.290728272,-6.386512352,-7.747625892,-0.987501207,8.1729,133.24,4.566070612,5.456741162,1.227467592,3.342104377,2.114636785,1.320517753,0.547562414,-0.3222,-2.421,102.62,82.17,0.645,0.00001,298,1,1,HCl,PDP,62.03
comp_159,"6-amino-3,4-dihydropryimidin-2(1H)-thione",NC1=CCNC(=S)N1,-5.553571819,-6.290728272,-6.386512352,-7.747625892,-0.987501207,8.1729,133.24,4.566070612,5.456741162,1.227467592,3.342104377,2.114636785,1.320517753,0.547562414,-0.3222,-2.421,102.62,82.17,0.645,0.0001,298,1,1,HCl,PDP,68.05
comp_159,"6-amino-3,4-dihydropryimidin-2(1H)-thione",NC1=CCNC(=S)N1,-5.553571819,-6.290728272,-6.386512352,-7.747625892,-0.987501207,8.1729,133.24,4.566070612,5.456741162,1.227467592,3.342104377,2.114636785,1.320517753,0.547562414,-0.3222,-2.421,102.62,82.17,0.645,0.001,298,1,1,HCl,PDP,71
comp_160,"ethyl (R)-2-mercapto-4-methyl-6-phenyl-
1,6-dihydropyrimidine-5-carboxylate",CCOC(=O)C1=C(C)N=C(S)N[C@@H]1c2ccccc2,-6.195760534,-7.014006919,-7.186254994,-7.339182984,-2.21990489,6.5348,294.88,3.975855644,6.076354522,2.384600989,4.230477756,1.845876767,2.423908026,0.14601313,2.0493,-3.614,211.5,89.49,0.32444,0.0000001,298,1,1,HCl,EIS,68
comp_160,"ethyl (R)-2-mercapto-4-methyl-6-phenyl-
1,6-dihydropyrimidine-5-carboxylate",CCOC(=O)C1=C(C)N=C(S)N[C@@H]1c2ccccc2,-6.195760534,-7.014006919,-7.186254994,-7.339182984,-2.21990489,6.5348,294.88,3.975855644,6.076354522,2.384600989,4.230477756,1.845876767,2.423908026,0.14601313,2.0493,-3.614,211.5,89.49,0.32444,0.000001,298,1,1,HCl,EIS,73
comp_160,"ethyl (R)-2-mercapto-4-methyl-6-phenyl-
1,6-dihydropyrimidine-5-carboxylate",CCOC(=O)C1=C(C)N=C(S)N[C@@H]1c2ccccc2,-6.195760534,-7.014006919,-7.186254994,-7.339182984,-2.21990489,6.5348,294.88,3.975855644,6.076354522,2.384600989,4.230477756,1.845876767,2.423908026,0.14601313,2.0493,-3.614,211.5,89.49,0.32444,0.00001,298,1,1,HCl,EIS,84
comp_160,"ethyl (R)-2-mercapto-4-methyl-6-phenyl-
1,6-dihydropyrimidine-5-carboxylate",CCOC(=O)C1=C(C)N=C(S)N[C@@H]1c2ccccc2,-6.195760534,-7.014006919,-7.186254994,-7.339182984,-2.21990489,6.5348,294.88,3.975855644,6.076354522,2.384600989,4.230477756,1.845876767,2.423908026,0.14601313,2.0493,-3.614,211.5,89.49,0.32444,0.0001,298,1,1,HCl,EIS,87
comp_160,"ethyl (R)-2-mercapto-4-methyl-6-phenyl-
1,6-dihydropyrimidine-5-carboxylate",CCOC(=O)C1=C(C)N=C(S)N[C@@H]1c2ccccc2,-6.195760534,-7.014006919,-7.186254994,-7.339182984,-2.21990489,6.5348,294.88,3.975855644,6.076354522,2.384600989,4.230477756,1.845876767,2.423908026,0.14601313,2.0493,-3.614,211.5,89.49,0.32444,0.001,298,1,1,HCl,EIS,90
comp_160,"ethyl (R)-2-mercapto-4-methyl-6-phenyl-
1,6-dihydropyrimidine-5-carboxylate",CCOC(=O)C1=C(C)N=C(S)N[C@@H]1c2ccccc2,-6.195760534,-7.014006919,-7.186254994,-7.339182984,-2.21990489,6.5348,294.88,3.975855644,6.076354522,2.384600989,4.230477756,1.845876767,2.423908026,0.14601313,2.0493,-3.614,211.5,89.49,0.32444,0.0000001,298,1,1,HCl,EFM,73
comp_160,"ethyl (R)-2-mercapto-4-methyl-6-phenyl-
1,6-dihydropyrimidine-5-carboxylate",CCOC(=O)C1=C(C)N=C(S)N[C@@H]1c2ccccc2,-6.195760534,-7.014006919,-7.186254994,-7.339182984,-2.21990489,6.5348,294.88,3.975855644,6.076354522,2.384600989,4.230477756,1.845876767,2.423908026,0.14601313,2.0493,-3.614,211.5,89.49,0.32444,0.000001,298,1,1,HCl,EFM,76
comp_160,"ethyl (R)-2-mercapto-4-methyl-6-phenyl-
1,6-dihydropyrimidine-5-carboxylate",CCOC(=O)C1=C(C)N=C(S)N[C@@H]1c2ccccc2,-6.195760534,-7.014006919,-7.186254994,-7.339182984,-2.21990489,6.5348,294.88,3.975855644,6.076354522,2.384600989,4.230477756,1.845876767,2.423908026,0.14601313,2.0493,-3.614,211.5,89.49,0.32444,0.00001,298,1,1,HCl,EFM,87.99
comp_160,"ethyl (R)-2-mercapto-4-methyl-6-phenyl-
1,6-dihydropyrimidine-5-carboxylate",CCOC(=O)C1=C(C)N=C(S)N[C@@H]1c2ccccc2,-6.195760534,-7.014006919,-7.186254994,-7.339182984,-2.21990489,6.5348,294.88,3.975855644,6.076354522,2.384600989,4.230477756,1.845876767,2.423908026,0.14601313,2.0493,-3.614,211.5,89.49,0.32444,0.0001,298,1,1,HCl,EFM,91
comp_160,"ethyl (R)-2-mercapto-4-methyl-6-phenyl-
1,6-dihydropyrimidine-5-carboxylate",CCOC(=O)C1=C(C)N=C(S)N[C@@H]1c2ccccc2,-6.195760534,-7.014006919,-7.186254994,-7.339182984,-2.21990489,6.5348,294.88,3.975855644,6.076354522,2.384600989,4.230477756,1.845876767,2.423908026,0.14601313,2.0493,-3.614,211.5,89.49,0.32444,0.001,298,1,1,HCl,EFM,92.9
comp_160,"ethyl (R)-2-mercapto-4-methyl-6-phenyl-
1,6-dihydropyrimidine-5-carboxylate",CCOC(=O)C1=C(C)N=C(S)N[C@@H]1c2ccccc2,-6.195760534,-7.014006919,-7.186254994,-7.339182984,-2.21990489,6.5348,294.88,3.975855644,6.076354522,2.384600989,4.230477756,1.845876767,2.423908026,0.14601313,2.0493,-3.614,211.5,89.49,0.32444,0.0000001,298,1,1,HCl,PDP,66.95
comp_160,"ethyl (R)-2-mercapto-4-methyl-6-phenyl-
1,6-dihydropyrimidine-5-carboxylate",CCOC(=O)C1=C(C)N=C(S)N[C@@H]1c2ccccc2,-6.195760534,-7.014006919,-7.186254994,-7.339182984,-2.21990489,6.5348,294.88,3.975855644,6.076354522,2.384600989,4.230477756,1.845876767,2.423908026,0.14601313,2.0493,-3.614,211.5,89.49,0.32444,0.000001,298,1,1,HCl,PDP,71.49
comp_160,"ethyl (R)-2-mercapto-4-methyl-6-phenyl-
1,6-dihydropyrimidine-5-carboxylate",CCOC(=O)C1=C(C)N=C(S)N[C@@H]1c2ccccc2,-6.195760534,-7.014006919,-7.186254994,-7.339182984,-2.21990489,6.5348,294.88,3.975855644,6.076354522,2.384600989,4.230477756,1.845876767,2.423908026,0.14601313,2.0493,-3.614,211.5,89.49,0.32444,0.00001,298,1,1,HCl,PDP,81.08
comp_160,"ethyl (R)-2-mercapto-4-methyl-6-phenyl-
1,6-dihydropyrimidine-5-carboxylate",CCOC(=O)C1=C(C)N=C(S)N[C@@H]1c2ccccc2,-6.195760534,-7.014006919,-7.186254994,-7.339182984,-2.21990489,6.5348,294.88,3.975855644,6.076354522,2.384600989,4.230477756,1.845876767,2.423908026,0.14601313,2.0493,-3.614,211.5,89.49,0.32444,0.0001,298,1,1,HCl,PDP,85.01
comp_160,"ethyl (R)-2-mercapto-4-methyl-6-phenyl-
1,6-dihydropyrimidine-5-carboxylate",CCOC(=O)C1=C(C)N=C(S)N[C@@H]1c2ccccc2,-6.195760534,-7.014006919,-7.186254994,-7.339182984,-2.21990489,6.5348,294.88,3.975855644,6.076354522,2.384600989,4.230477756,1.845876767,2.423908026,0.14601313,2.0493,-3.614,211.5,89.49,0.32444,0.001,298,1,1,HCl,PDP,88.07
comp_161,"(R)-6-(4-chlorophenyl)-2-mercapto-4-methyl-
1,6- dihydropyrimidine-5-carboxylate",CCOC(=O)C1=C(C)N=C(S)N[C@@H]1c2ccc(Cl)cc2,-6.221883465,-6.865704864,-7.363129004,-7.445307391,-2.22834042,5.2903,312.88,3.993543045,6.102328607,2.391706426,4.247017517,1.85531109,2.430476199,0.13635583,2.6553,-4.35,226.92,89.49,0.3024,0.0000001,298,1,1,HCl,EIS,76
comp_161,"(R)-6-(4-chlorophenyl)-2-mercapto-4-methyl-
1,6- dihydropyrimidine-5-carboxylate",CCOC(=O)C1=C(C)N=C(S)N[C@@H]1c2ccc(Cl)cc2,-6.221883465,-6.865704864,-7.363129004,-7.445307391,-2.22834042,5.2903,312.88,3.993543045,6.102328607,2.391706426,4.247017517,1.85531109,2.430476199,0.13635583,2.6553,-4.35,226.92,89.49,0.3024,0.000001,298,1,1,HCl,EIS,80
comp_161,"(R)-6-(4-chlorophenyl)-2-mercapto-4-methyl-
1,6- dihydropyrimidine-5-carboxylate",CCOC(=O)C1=C(C)N=C(S)N[C@@H]1c2ccc(Cl)cc2,-6.221883465,-6.865704864,-7.363129004,-7.445307391,-2.22834042,5.2903,312.88,3.993543045,6.102328607,2.391706426,4.247017517,1.85531109,2.430476199,0.13635583,2.6553,-4.35,226.92,89.49,0.3024,0.00001,298,1,1,HCl,EIS,89
comp_161,"(R)-6-(4-chlorophenyl)-2-mercapto-4-methyl-
1,6- dihydropyrimidine-5-carboxylate",CCOC(=O)C1=C(C)N=C(S)N[C@@H]1c2ccc(Cl)cc2,-6.221883465,-6.865704864,-7.363129004,-7.445307391,-2.22834042,5.2903,312.88,3.993543045,6.102328607,2.391706426,4.247017517,1.85531109,2.430476199,0.13635583,2.6553,-4.35,226.92,89.49,0.3024,0.0001,298,1,1,HCl,EIS,93
comp_161,"(R)-6-(4-chlorophenyl)-2-mercapto-4-methyl-
1,6- dihydropyrimidine-5-carboxylate",CCOC(=O)C1=C(C)N=C(S)N[C@@H]1c2ccc(Cl)cc2,-6.221883465,-6.865704864,-7.363129004,-7.445307391,-2.22834042,5.2903,312.88,3.993543045,6.102328607,2.391706426,4.247017517,1.85531109,2.430476199,0.13635583,2.6553,-4.35,226.92,89.49,0.3024,0.001,298,1,1,HCl,EIS,96
comp_161,"(R)-6-(4-chlorophenyl)-2-mercapto-4-methyl-
1,6- dihydropyrimidine-5-carboxylate",CCOC(=O)C1=C(C)N=C(S)N[C@@H]1c2ccc(Cl)cc2,-6.221883465,-6.865704864,-7.363129004,-7.445307391,-2.22834042,5.2903,312.88,3.993543045,6.102328607,2.391706426,4.247017517,1.85531109,2.430476199,0.13635583,2.6553,-4.35,226.92,89.49,0.3024,0.0000001,298,1,1,HCl,EFM,78.99
comp_161,"(R)-6-(4-chlorophenyl)-2-mercapto-4-methyl-
1,6- dihydropyrimidine-5-carboxylate",CCOC(=O)C1=C(C)N=C(S)N[C@@H]1c2ccc(Cl)cc2,-6.221883465,-6.865704864,-7.363129004,-7.445307391,-2.22834042,5.2903,312.88,3.993543045,6.102328607,2.391706426,4.247017517,1.85531109,2.430476199,0.13635583,2.6553,-4.35,226.92,89.49,0.3024,0.000001,298,1,1,HCl,EFM,83
comp_161,"(R)-6-(4-chlorophenyl)-2-mercapto-4-methyl-
1,6- dihydropyrimidine-5-carboxylate",CCOC(=O)C1=C(C)N=C(S)N[C@@H]1c2ccc(Cl)cc2,-6.221883465,-6.865704864,-7.363129004,-7.445307391,-2.22834042,5.2903,312.88,3.993543045,6.102328607,2.391706426,4.247017517,1.85531109,2.430476199,0.13635583,2.6553,-4.35,226.92,89.49,0.3024,0.00001,298,1,1,HCl,EFM,92.9
comp_161,"(R)-6-(4-chlorophenyl)-2-mercapto-4-methyl-
1,6- dihydropyrimidine-5-carboxylate",CCOC(=O)C1=C(C)N=C(S)N[C@@H]1c2ccc(Cl)cc2,-6.221883465,-6.865704864,-7.363129004,-7.445307391,-2.22834042,5.2903,312.88,3.993543045,6.102328607,2.391706426,4.247017517,1.85531109,2.430476199,0.13635583,2.6553,-4.35,226.92,89.49,0.3024,0.0001,298,1,1,HCl,EFM,95.9
comp_161,"(R)-6-(4-chlorophenyl)-2-mercapto-4-methyl-
1,6- dihydropyrimidine-5-carboxylate",CCOC(=O)C1=C(C)N=C(S)N[C@@H]1c2ccc(Cl)cc2,-6.221883465,-6.865704864,-7.363129004,-7.445307391,-2.22834042,5.2903,312.88,3.993543045,6.102328607,2.391706426,4.247017517,1.85531109,2.430476199,0.13635583,2.6553,-4.35,226.92,89.49,0.3024,0.001,298,1,1,HCl,EFM,97
comp_161,"(R)-6-(4-chlorophenyl)-2-mercapto-4-methyl-
1,6- dihydropyrimidine-5-carboxylate",CCOC(=O)C1=C(C)N=C(S)N[C@@H]1c2ccc(Cl)cc2,-6.221883465,-6.865704864,-7.363129004,-7.445307391,-2.22834042,5.2903,312.88,3.993543045,6.102328607,2.391706426,4.247017517,1.85531109,2.430476199,0.13635583,2.6553,-4.35,226.92,89.49,0.3024,0.0000001,298,1,1,HCl,PDP,75.06
comp_161,"(R)-6-(4-chlorophenyl)-2-mercapto-4-methyl-
1,6- dihydropyrimidine-5-carboxylate",CCOC(=O)C1=C(C)N=C(S)N[C@@H]1c2ccc(Cl)cc2,-6.221883465,-6.865704864,-7.363129004,-7.445307391,-2.22834042,5.2903,312.88,3.993543045,6.102328607,2.391706426,4.247017517,1.85531109,2.430476199,0.13635583,2.6553,-4.35,226.92,89.49,0.3024,0.000001,298,1,1,HCl,PDP,78.99
comp_161,"(R)-6-(4-chlorophenyl)-2-mercapto-4-methyl-
1,6- dihydropyrimidine-5-carboxylate",CCOC(=O)C1=C(C)N=C(S)N[C@@H]1c2ccc(Cl)cc2,-6.221883465,-6.865704864,-7.363129004,-7.445307391,-2.22834042,5.2903,312.88,3.993543045,6.102328607,2.391706426,4.247017517,1.85531109,2.430476199,0.13635583,2.6553,-4.35,226.92,89.49,0.3024,0.00001,298,1,1,HCl,PDP,88.08
comp_161,"(R)-6-(4-chlorophenyl)-2-mercapto-4-methyl-
1,6- dihydropyrimidine-5-carboxylate",CCOC(=O)C1=C(C)N=C(S)N[C@@H]1c2ccc(Cl)cc2,-6.221883465,-6.865704864,-7.363129004,-7.445307391,-2.22834042,5.2903,312.88,3.993543045,6.102328607,2.391706426,4.247017517,1.85531109,2.430476199,0.13635583,2.6553,-4.35,226.92,89.49,0.3024,0.0001,298,1,1,HCl,PDP,89.96
comp_161,"(R)-6-(4-chlorophenyl)-2-mercapto-4-methyl-
1,6- dihydropyrimidine-5-carboxylate",CCOC(=O)C1=C(C)N=C(S)N[C@@H]1c2ccc(Cl)cc2,-6.221883465,-6.865704864,-7.363129004,-7.445307391,-2.22834042,5.2903,312.88,3.993543045,6.102328607,2.391706426,4.247017517,1.85531109,2.430476199,0.13635583,2.6553,-4.35,226.92,89.49,0.3024,0.001,298,1,1,HCl,PDP,95.03
comp_162,Nicotinic acid amide,NC(=O)c1cccnc1,-7.533744396,-7.729394263,-7.891574125,-7.975385195,-2.023166567,2.061,117.77,5.510577829,7.502120194,2.164830595,4.833475394,2.668644799,2.188609402,-0.124960577,-0.254,-0.91,98.29,55.98,0.39963,0.0005,298,0.5,0.5,HCl,PDP,86.8
comp_162,Nicotinic acid amide,NC(=O)c1cccnc1,-7.533744396,-7.729394263,-7.891574125,-7.975385195,-2.023166567,2.061,117.77,5.510577829,7.502120194,2.164830595,4.833475394,2.668644799,2.188609402,-0.124960577,-0.254,-0.91,98.29,55.98,0.39963,0.001,298,0.5,0.5,HCl,PDP,90.3
comp_162,Nicotinic acid amide,NC(=O)c1cccnc1,-7.533744396,-7.729394263,-7.891574125,-7.975385195,-2.023166567,2.061,117.77,5.510577829,7.502120194,2.164830595,4.833475394,2.668644799,2.188609402,-0.124960577,-0.254,-0.91,98.29,55.98,0.39963,0.005,298,0.5,0.5,HCl,PDP,96.6
comp_162,Nicotinic acid amide,NC(=O)c1cccnc1,-7.533744396,-7.729394263,-7.891574125,-7.975385195,-2.023166567,2.061,117.77,5.510577829,7.502120194,2.164830595,4.833475394,2.668644799,2.188609402,-0.124960577,-0.254,-0.91,98.29,55.98,0.39963,0.01,298,0.5,0.5,HCl,PDP,98.4
comp_162,Nicotinic acid amide,NC(=O)c1cccnc1,-7.533744396,-7.729394263,-7.891574125,-7.975385195,-2.023166567,2.061,117.77,5.510577829,7.502120194,2.164830595,4.833475394,2.668644799,2.188609402,-0.124960577,-0.254,-0.91,98.29,55.98,0.39963,0.0005,298,0.5,0.5,HCl,EIS,71.3
comp_162,Nicotinic acid amide,NC(=O)c1cccnc1,-7.533744396,-7.729394263,-7.891574125,-7.975385195,-2.023166567,2.061,117.77,5.510577829,7.502120194,2.164830595,4.833475394,2.668644799,2.188609402,-0.124960577,-0.254,-0.91,98.29,55.98,0.39963,0.001,298,0.5,0.5,HCl,EIS,88.3
comp_162,Nicotinic acid amide,NC(=O)c1cccnc1,-7.533744396,-7.729394263,-7.891574125,-7.975385195,-2.023166567,2.061,117.77,5.510577829,7.502120194,2.164830595,4.833475394,2.668644799,2.188609402,-0.124960577,-0.254,-0.91,98.29,55.98,0.39963,0.005,298,0.5,0.5,HCl,EIS,90.8
comp_162,Nicotinic acid amide,NC(=O)c1cccnc1,-7.533744396,-7.729394263,-7.891574125,-7.975385195,-2.023166567,2.061,117.77,5.510577829,7.502120194,2.164830595,4.833475394,2.668644799,2.188609402,-0.124960577,-0.254,-0.91,98.29,55.98,0.39963,0.01,298,0.5,0.5,HCl,EIS,96.5
comp_162,Nicotinic acid amide,NC(=O)c1cccnc1,-7.533744396,-7.729394263,-7.891574125,-7.975385195,-2.023166567,2.061,117.77,5.510577829,7.502120194,2.164830595,4.833475394,2.668644799,2.188609402,-0.124960577,-0.254,-0.91,98.29,55.98,0.39963,0.01,308,0.5,0.5,HCl,PDP,86.5
comp_162,Nicotinic acid amide,NC(=O)c1cccnc1,-7.533744396,-7.729394263,-7.891574125,-7.975385195,-2.023166567,2.061,117.77,5.510577829,7.502120194,2.164830595,4.833475394,2.668644799,2.188609402,-0.124960577,-0.254,-0.91,98.29,55.98,0.39963,0.01,318,0.5,0.5,HCl,PDP,71.5
comp_162,Nicotinic acid amide,NC(=O)c1cccnc1,-7.533744396,-7.729394263,-7.891574125,-7.975385195,-2.023166567,2.061,117.77,5.510577829,7.502120194,2.164830595,4.833475394,2.668644799,2.188609402,-0.124960577,-0.254,-0.91,98.29,55.98,0.39963,0.01,328,0.5,0.5,HCl,PDP,49.1
comp_162,Nicotinic acid amide,NC(=O)c1cccnc1,-7.533744396,-7.729394263,-7.891574125,-7.975385195,-2.023166567,2.061,117.77,5.510577829,7.502120194,2.164830595,4.833475394,2.668644799,2.188609402,-0.124960577,-0.254,-0.91,98.29,55.98,0.39963,0.0001,305,2,1,HCl,WL,30.7
comp_162,Nicotinic acid amide,NC(=O)c1cccnc1,-7.533744396,-7.729394263,-7.891574125,-7.975385195,-2.023166567,2.061,117.77,5.510577829,7.502120194,2.164830595,4.833475394,2.668644799,2.188609402,-0.124960577,-0.254,-0.91,98.29,55.98,0.39963,0.0002,305,2,1,HCl,WL,36.9
comp_162,Nicotinic acid amide,NC(=O)c1cccnc1,-7.533744396,-7.729394263,-7.891574125,-7.975385195,-2.023166567,2.061,117.77,5.510577829,7.502120194,2.164830595,4.833475394,2.668644799,2.188609402,-0.124960577,-0.254,-0.91,98.29,55.98,0.39963,0.0003,305,2,1,HCl,WL,43.4
comp_162,Nicotinic acid amide,NC(=O)c1cccnc1,-7.533744396,-7.729394263,-7.891574125,-7.975385195,-2.023166567,2.061,117.77,5.510577829,7.502120194,2.164830595,4.833475394,2.668644799,2.188609402,-0.124960577,-0.254,-0.91,98.29,55.98,0.39963,0.0004,305,2,1,HCl,WL,49.4
comp_162,Nicotinic acid amide,NC(=O)c1cccnc1,-7.533744396,-7.729394263,-7.891574125,-7.975385195,-2.023166567,2.061,117.77,5.510577829,7.502120194,2.164830595,4.833475394,2.668644799,2.188609402,-0.124960577,-0.254,-0.91,98.29,55.98,0.39963,0.0005,305,2,1,HCl,WL,53.1
comp_162,Nicotinic acid amide,NC(=O)c1cccnc1,-7.533744396,-7.729394263,-7.891574125,-7.975385195,-2.023166567,2.061,117.77,5.510577829,7.502120194,2.164830595,4.833475394,2.668644799,2.188609402,-0.124960577,-0.254,-0.91,98.29,55.98,0.39963,0.0001,315,2,1,HCl,WL,27.4
comp_162,Nicotinic acid amide,NC(=O)c1cccnc1,-7.533744396,-7.729394263,-7.891574125,-7.975385195,-2.023166567,2.061,117.77,5.510577829,7.502120194,2.164830595,4.833475394,2.668644799,2.188609402,-0.124960577,-0.254,-0.91,98.29,55.98,0.39963,0.0002,315,2,1,HCl,WL,34.3
comp_162,Nicotinic acid amide,NC(=O)c1cccnc1,-7.533744396,-7.729394263,-7.891574125,-7.975385195,-2.023166567,2.061,117.77,5.510577829,7.502120194,2.164830595,4.833475394,2.668644799,2.188609402,-0.124960577,-0.254,-0.91,98.29,55.98,0.39963,0.0003,315,2,1,HCl,WL,40.1
comp_162,Nicotinic acid amide,NC(=O)c1cccnc1,-7.533744396,-7.729394263,-7.891574125,-7.975385195,-2.023166567,2.061,117.77,5.510577829,7.502120194,2.164830595,4.833475394,2.668644799,2.188609402,-0.124960577,-0.254,-0.91,98.29,55.98,0.39963,0.0004,315,2,1,HCl,WL,44.6
comp_162,Nicotinic acid amide,NC(=O)c1cccnc1,-7.533744396,-7.729394263,-7.891574125,-7.975385195,-2.023166567,2.061,117.77,5.510577829,7.502120194,2.164830595,4.833475394,2.668644799,2.188609402,-0.124960577,-0.254,-0.91,98.29,55.98,0.39963,0.0005,315,2,1,HCl,WL,48.2
comp_162,Nicotinic acid amide,NC(=O)c1cccnc1,-7.533744396,-7.729394263,-7.891574125,-7.975385195,-2.023166567,2.061,117.77,5.510577829,7.502120194,2.164830595,4.833475394,2.668644799,2.188609402,-0.124960577,-0.254,-0.91,98.29,55.98,0.39963,0.0001,325,2,1,HCl,WL,24.8
comp_162,Nicotinic acid amide,NC(=O)c1cccnc1,-7.533744396,-7.729394263,-7.891574125,-7.975385195,-2.023166567,2.061,117.77,5.510577829,7.502120194,2.164830595,4.833475394,2.668644799,2.188609402,-0.124960577,-0.254,-0.91,98.29,55.98,0.39963,0.0002,325,2,1,HCl,WL,30.9
comp_162,Nicotinic acid amide,NC(=O)c1cccnc1,-7.533744396,-7.729394263,-7.891574125,-7.975385195,-2.023166567,2.061,117.77,5.510577829,7.502120194,2.164830595,4.833475394,2.668644799,2.188609402,-0.124960577,-0.254,-0.91,98.29,55.98,0.39963,0.0003,325,2,1,HCl,WL,36.4
comp_162,Nicotinic acid amide,NC(=O)c1cccnc1,-7.533744396,-7.729394263,-7.891574125,-7.975385195,-2.023166567,2.061,117.77,5.510577829,7.502120194,2.164830595,4.833475394,2.668644799,2.188609402,-0.124960577,-0.254,-0.91,98.29,55.98,0.39963,0.0004,325,2,1,HCl,WL,40.8
comp_162,Nicotinic acid amide,NC(=O)c1cccnc1,-7.533744396,-7.729394263,-7.891574125,-7.975385195,-2.023166567,2.061,117.77,5.510577829,7.502120194,2.164830595,4.833475394,2.668644799,2.188609402,-0.124960577,-0.254,-0.91,98.29,55.98,0.39963,0.0005,325,2,1,HCl,WL,43.2
comp_162,Nicotinic acid amide,NC(=O)c1cccnc1,-7.533744396,-7.729394263,-7.891574125,-7.975385195,-2.023166567,2.061,117.77,5.510577829,7.502120194,2.164830595,4.833475394,2.668644799,2.188609402,-0.124960577,-0.254,-0.91,98.29,55.98,0.39963,0.0001,335,2,1,HCl,WL,18.9
comp_162,Nicotinic acid amide,NC(=O)c1cccnc1,-7.533744396,-7.729394263,-7.891574125,-7.975385195,-2.023166567,2.061,117.77,5.510577829,7.502120194,2.164830595,4.833475394,2.668644799,2.188609402,-0.124960577,-0.254,-0.91,98.29,55.98,0.39963,0.0002,335,2,1,HCl,WL,25.5
comp_162,Nicotinic acid amide,NC(=O)c1cccnc1,-7.533744396,-7.729394263,-7.891574125,-7.975385195,-2.023166567,2.061,117.77,5.510577829,7.502120194,2.164830595,4.833475394,2.668644799,2.188609402,-0.124960577,-0.254,-0.91,98.29,55.98,0.39963,0.0003,335,2,1,HCl,WL,30
comp_162,Nicotinic acid amide,NC(=O)c1cccnc1,-7.533744396,-7.729394263,-7.891574125,-7.975385195,-2.023166567,2.061,117.77,5.510577829,7.502120194,2.164830595,4.833475394,2.668644799,2.188609402,-0.124960577,-0.254,-0.91,98.29,55.98,0.39963,0.0004,335,2,1,HCl,WL,34.8
comp_162,Nicotinic acid amide,NC(=O)c1cccnc1,-7.533744396,-7.729394263,-7.891574125,-7.975385195,-2.023166567,2.061,117.77,5.510577829,7.502120194,2.164830595,4.833475394,2.668644799,2.188609402,-0.124960577,-0.254,-0.91,98.29,55.98,0.39963,0.0005,335,2,1,HCl,WL,38.1
comp_162,Nicotinic acid amide,NC(=O)c1cccnc1,-7.533744396,-7.729394263,-7.891574125,-7.975385195,-2.023166567,2.061,117.77,5.510577829,7.502120194,2.164830595,4.833475394,2.668644799,2.188609402,-0.124960577,-0.254,-0.91,98.29,55.98,0.39963,0.0005,305,12,1,HCl,WL,55.1
comp_162,Nicotinic acid amide,NC(=O)c1cccnc1,-7.533744396,-7.729394263,-7.891574125,-7.975385195,-2.023166567,2.061,117.77,5.510577829,7.502120194,2.164830595,4.833475394,2.668644799,2.188609402,-0.124960577,-0.254,-0.91,98.29,55.98,0.39963,0.0005,315,12,1,HCl,WL,49.8
comp_162,Nicotinic acid amide,NC(=O)c1cccnc1,-7.533744396,-7.729394263,-7.891574125,-7.975385195,-2.023166567,2.061,117.77,5.510577829,7.502120194,2.164830595,4.833475394,2.668644799,2.188609402,-0.124960577,-0.254,-0.91,98.29,55.98,0.39963,0.0005,325,12,1,HCl,WL,47.4
comp_162,Nicotinic acid amide,NC(=O)c1cccnc1,-7.533744396,-7.729394263,-7.891574125,-7.975385195,-2.023166567,2.061,117.77,5.510577829,7.502120194,2.164830595,4.833475394,2.668644799,2.188609402,-0.124960577,-0.254,-0.91,98.29,55.98,0.39963,0.0005,335,12,1,HCl,WL,34.8
comp_162,Nicotinic acid amide,NC(=O)c1cccnc1,-7.533744396,-7.729394263,-7.891574125,-7.975385195,-2.023166567,2.061,117.77,5.510577829,7.502120194,2.164830595,4.833475394,2.668644799,2.188609402,-0.124960577,-0.254,-0.91,98.29,55.98,0.39963,0.0001,305,0.75,1,HCl,PDP,34.3
comp_162,Nicotinic acid amide,NC(=O)c1cccnc1,-7.533744396,-7.729394263,-7.891574125,-7.975385195,-2.023166567,2.061,117.77,5.510577829,7.502120194,2.164830595,4.833475394,2.668644799,2.188609402,-0.124960577,-0.254,-0.91,98.29,55.98,0.39963,0.0002,305,0.75,1,HCl,PDP,51.7
comp_162,Nicotinic acid amide,NC(=O)c1cccnc1,-7.533744396,-7.729394263,-7.891574125,-7.975385195,-2.023166567,2.061,117.77,5.510577829,7.502120194,2.164830595,4.833475394,2.668644799,2.188609402,-0.124960577,-0.254,-0.91,98.29,55.98,0.39963,0.0003,305,0.75,1,HCl,PDP,63.8
comp_162,Nicotinic acid amide,NC(=O)c1cccnc1,-7.533744396,-7.729394263,-7.891574125,-7.975385195,-2.023166567,2.061,117.77,5.510577829,7.502120194,2.164830595,4.833475394,2.668644799,2.188609402,-0.124960577,-0.254,-0.91,98.29,55.98,0.39963,0.0004,305,0.75,1,HCl,PDP,64.9
comp_162,Nicotinic acid amide,NC(=O)c1cccnc1,-7.533744396,-7.729394263,-7.891574125,-7.975385195,-2.023166567,2.061,117.77,5.510577829,7.502120194,2.164830595,4.833475394,2.668644799,2.188609402,-0.124960577,-0.254,-0.91,98.29,55.98,0.39963,0.0005,305,0.75,1,HCl,PDP,68.3
comp_162,Nicotinic acid amide,NC(=O)c1cccnc1,-7.533744396,-7.729394263,-7.891574125,-7.975385195,-2.023166567,2.061,117.77,5.510577829,7.502120194,2.164830595,4.833475394,2.668644799,2.188609402,-0.124960577,-0.254,-0.91,98.29,55.98,0.39963,0.0001,305,0.75,1,HCl,EIS,40.5
comp_162,Nicotinic acid amide,NC(=O)c1cccnc1,-7.533744396,-7.729394263,-7.891574125,-7.975385195,-2.023166567,2.061,117.77,5.510577829,7.502120194,2.164830595,4.833475394,2.668644799,2.188609402,-0.124960577,-0.254,-0.91,98.29,55.98,0.39963,0.0002,305,0.75,1,HCl,EIS,48.7
comp_162,Nicotinic acid amide,NC(=O)c1cccnc1,-7.533744396,-7.729394263,-7.891574125,-7.975385195,-2.023166567,2.061,117.77,5.510577829,7.502120194,2.164830595,4.833475394,2.668644799,2.188609402,-0.124960577,-0.254,-0.91,98.29,55.98,0.39963,0.0003,305,0.75,1,HCl,EIS,53.3
comp_162,Nicotinic acid amide,NC(=O)c1cccnc1,-7.533744396,-7.729394263,-7.891574125,-7.975385195,-2.023166567,2.061,117.77,5.510577829,7.502120194,2.164830595,4.833475394,2.668644799,2.188609402,-0.124960577,-0.254,-0.91,98.29,55.98,0.39963,0.0004,305,0.75,1,HCl,EIS,62.4
comp_162,Nicotinic acid amide,NC(=O)c1cccnc1,-7.533744396,-7.729394263,-7.891574125,-7.975385195,-2.023166567,2.061,117.77,5.510577829,7.502120194,2.164830595,4.833475394,2.668644799,2.188609402,-0.124960577,-0.254,-0.91,98.29,55.98,0.39963,0.0005,305,0.75,1,HCl,EIS,65.5
comp_163,Nicotinic acid,O=C(O)c1cccnc1,-7.708169382,-7.884771279,-8.392535746,-8.455394048,-2.293103519,1.2,111.62,5.415065863,7.690280725,2.415097062,5.052688893,2.637591832,2.419789213,-0.209542996,0.1438,-0.834,96.12,50.19,0.38608,0.0005,298,0.5,0.5,HCl,PDP,53
comp_163,Nicotinic acid,O=C(O)c1cccnc1,-7.708169382,-7.884771279,-8.392535746,-8.455394048,-2.293103519,1.2,111.62,5.415065863,7.690280725,2.415097062,5.052688893,2.637591832,2.419789213,-0.209542996,0.1438,-0.834,96.12,50.19,0.38608,0.001,298,0.5,0.5,HCl,PDP,73.6
comp_163,Nicotinic acid,O=C(O)c1cccnc1,-7.708169382,-7.884771279,-8.392535746,-8.455394048,-2.293103519,1.2,111.62,5.415065863,7.690280725,2.415097062,5.052688893,2.637591832,2.419789213,-0.209542996,0.1438,-0.834,96.12,50.19,0.38608,0.005,298,0.5,0.5,HCl,PDP,88.3
comp_163,Nicotinic acid,O=C(O)c1cccnc1,-7.708169382,-7.884771279,-8.392535746,-8.455394048,-2.293103519,1.2,111.62,5.415065863,7.690280725,2.415097062,5.052688893,2.637591832,2.419789213,-0.209542996,0.1438,-0.834,96.12,50.19,0.38608,0.01,298,0.5,0.5,HCl,PDP,92.1
comp_163,Nicotinic acid,O=C(O)c1cccnc1,-7.708169382,-7.884771279,-8.392535746,-8.455394048,-2.293103519,1.2,111.62,5.415065863,7.690280725,2.415097062,5.052688893,2.637591832,2.419789213,-0.209542996,0.1438,-0.834,96.12,50.19,0.38608,0.0005,298,0.5,0.5,HCl,EIS,49.8
comp_163,Nicotinic acid,O=C(O)c1cccnc1,-7.708169382,-7.884771279,-8.392535746,-8.455394048,-2.293103519,1.2,111.62,5.415065863,7.690280725,2.415097062,5.052688893,2.637591832,2.419789213,-0.209542996,0.1438,-0.834,96.12,50.19,0.38608,0.001,298,0.5,0.5,HCl,EIS,78.8
comp_163,Nicotinic acid,O=C(O)c1cccnc1,-7.708169382,-7.884771279,-8.392535746,-8.455394048,-2.293103519,1.2,111.62,5.415065863,7.690280725,2.415097062,5.052688893,2.637591832,2.419789213,-0.209542996,0.1438,-0.834,96.12,50.19,0.38608,0.005,298,0.5,0.5,HCl,EIS,83.5
comp_163,Nicotinic acid,O=C(O)c1cccnc1,-7.708169382,-7.884771279,-8.392535746,-8.455394048,-2.293103519,1.2,111.62,5.415065863,7.690280725,2.415097062,5.052688893,2.637591832,2.419789213,-0.209542996,0.1438,-0.834,96.12,50.19,0.38608,0.01,298,0.5,0.5,HCl,EIS,88.6
comp_163,Nicotinic acid,O=C(O)c1cccnc1,-7.708169382,-7.884771279,-8.392535746,-8.455394048,-2.293103519,1.2,111.62,5.415065863,7.690280725,2.415097062,5.052688893,2.637591832,2.419789213,-0.209542996,0.1438,-0.834,96.12,50.19,0.38608,0.01,308,0.5,0.5,HCl,PDP,76.2
comp_163,Nicotinic acid,O=C(O)c1cccnc1,-7.708169382,-7.884771279,-8.392535746,-8.455394048,-2.293103519,1.2,111.62,5.415065863,7.690280725,2.415097062,5.052688893,2.637591832,2.419789213,-0.209542996,0.1438,-0.834,96.12,50.19,0.38608,0.01,318,0.5,0.5,HCl,PDP,56.8
comp_163,Nicotinic acid,O=C(O)c1cccnc1,-7.708169382,-7.884771279,-8.392535746,-8.455394048,-2.293103519,1.2,111.62,5.415065863,7.690280725,2.415097062,5.052688893,2.637591832,2.419789213,-0.209542996,0.1438,-0.834,96.12,50.19,0.38608,0.01,328,0.5,0.5,HCl,PDP,35.9
comp_164,4-methoxypyridine,COc1ccncc1,-7.042850988,-7.461089995,-7.577554728,-9.541672587,-0.980970474,4.6314,108.81,6.061880514,6.977075272,1.158765536,4.067920404,2.909154868,1.422060458,0.148524096,0.5887,-0.839,94.28,22.12,0.22242,0.0005,298,0.5,0.5,HCl,PDP,28.6
comp_164,4-methoxypyridine,COc1ccncc1,-7.042850988,-7.461089995,-7.577554728,-9.541672587,-0.980970474,4.6314,108.81,6.061880514,6.977075272,1.158765536,4.067920404,2.909154868,1.422060458,0.148524096,0.5887,-0.839,94.28,22.12,0.22242,0.001,298,0.5,0.5,HCl,PDP,50.7
comp_164,4-methoxypyridine,COc1ccncc1,-7.042850988,-7.461089995,-7.577554728,-9.541672587,-0.980970474,4.6314,108.81,6.061880514,6.977075272,1.158765536,4.067920404,2.909154868,1.422060458,0.148524096,0.5887,-0.839,94.28,22.12,0.22242,0.005,298,0.5,0.5,HCl,PDP,59.3
comp_164,4-methoxypyridine,COc1ccncc1,-7.042850988,-7.461089995,-7.577554728,-9.541672587,-0.980970474,4.6314,108.81,6.061880514,6.977075272,1.158765536,4.067920404,2.909154868,1.422060458,0.148524096,0.5887,-0.839,94.28,22.12,0.22242,0.01,298,0.5,0.5,HCl,PDP,79.6
