Repository: aveucoloap/Machine-Learning-corrosion-study

File: comp1-502_datasetQM_20220608.csv (part 18 of 61)
comp_ref,Compound,smiles,HOMO,HOMO_1,HOMO_2,HOMO_3,LUMO,Dipole,Polar,Egap,IP,EA,Electronegativity,Chemical hardness,Electrophilicity,deltaN,cLogP,cLogS,Total Surface Area,Polar Surface Area,Relative PSA,ConcInh_M,TempK,Time_H,Med_ConcM,Med_ID,Method,IE
comp_164,4-methoxypyridine,COc1ccncc1,-7.042850988,-7.461089995,-7.577554728,-9.541672587,-0.980970474,4.6314,108.81,6.061880514,6.977075272,1.158765536,4.067920404,2.909154868,1.422060458,0.148524096,0.5887,-0.839,94.28,22.12,0.22242,0.0005,298,0.5,0.5,HCl,EIS,35.7
comp_164,4-methoxypyridine,COc1ccncc1,-7.042850988,-7.461089995,-7.577554728,-9.541672587,-0.980970474,4.6314,108.81,6.061880514,6.977075272,1.158765536,4.067920404,2.909154868,1.422060458,0.148524096,0.5887,-0.839,94.28,22.12,0.22242,0.001,298,0.5,0.5,HCl,EIS,45.6
comp_164,4-methoxypyridine,COc1ccncc1,-7.042850988,-7.461089995,-7.577554728,-9.541672587,-0.980970474,4.6314,108.81,6.061880514,6.977075272,1.158765536,4.067920404,2.909154868,1.422060458,0.148524096,0.5887,-0.839,94.28,22.12,0.22242,0.005,298,0.5,0.5,HCl,EIS,54.7
comp_164,4-methoxypyridine,COc1ccncc1,-7.042850988,-7.461089995,-7.577554728,-9.541672587,-0.980970474,4.6314,108.81,6.061880514,6.977075272,1.158765536,4.067920404,2.909154868,1.422060458,0.148524096,0.5887,-0.839,94.28,22.12,0.22242,0.01,298,0.5,0.5,HCl,EIS,78
comp_164,4-methoxypyridine,COc1ccncc1,-7.042850988,-7.461089995,-7.577554728,-9.541672587,-0.980970474,4.6314,108.81,6.061880514,6.977075272,1.158765536,4.067920404,2.909154868,1.422060458,0.148524096,0.5887,-0.839,94.28,22.12,0.22242,0.01,308,0.5,0.5,HCl,PDP,52.3
comp_164,4-methoxypyridine,COc1ccncc1,-7.042850988,-7.461089995,-7.577554728,-9.541672587,-0.980970474,4.6314,108.81,6.061880514,6.977075272,1.158765536,4.067920404,2.909154868,1.422060458,0.148524096,0.5887,-0.839,94.28,22.12,0.22242,0.01,318,0.5,0.5,HCl,PDP,31.3
comp_164,4-methoxypyridine,COc1ccncc1,-7.042850988,-7.461089995,-7.577554728,-9.541672587,-0.980970474,4.6314,108.81,6.061880514,6.977075272,1.158765536,4.067920404,2.909154868,1.422060458,0.148524096,0.5887,-0.839,94.28,22.12,0.22242,0.01,328,0.5,0.5,HCl,PDP,14.8
comp_165,"5-(phenoxymethyl)-1,3,4-oxadiazole-2(3H)-thione",S=c2[nH]nc(COc1ccccc1)o2,-6.573998803,-6.717130695,-6.821894532,-7.371564534,-1.418529565,7.041,202.45,5.155469238,6.463743708,1.585754146,4.024748927,2.438994781,1.660377059,0.194855305,1.1277,-2.772,160.66,74.94,0.44174,0.0002629,298,12,1,HCl,WL,64.46
comp_165,"5-(phenoxymethyl)-1,3,4-oxadiazole-2(3H)-thione",S=c2[nH]nc(COc1ccccc1)o2,-6.573998803,-6.717130695,-6.821894532,-7.371564534,-1.418529565,7.041,202.45,5.155469238,6.463743708,1.585754146,4.024748927,2.438994781,1.660377059,0.194855305,1.1277,-2.772,160.66,74.94,0.44174,0.0005258,298,12,1,HCl,WL,67.57
comp_165,"5-(phenoxymethyl)-1,3,4-oxadiazole-2(3H)-thione",S=c2[nH]nc(COc1ccccc1)o2,-6.573998803,-6.717130695,-6.821894532,-7.371564534,-1.418529565,7.041,202.45,5.155469238,6.463743708,1.585754146,4.024748927,2.438994781,1.660377059,0.194855305,1.1277,-2.772,160.66,74.94,0.44174,0.0007886,298,12,1,HCl,WL,75.72
comp_165,"5-(phenoxymethyl)-1,3,4-oxadiazole-2(3H)-thione",S=c2[nH]nc(COc1ccccc1)o2,-6.573998803,-6.717130695,-6.821894532,-7.371564534,-1.418529565,7.041,202.45,5.155469238,6.463743708,1.585754146,4.024748927,2.438994781,1.660377059,0.194855305,1.1277,-2.772,160.66,74.94,0.44174,0.0010515,298,12,1,HCl,WL,83.68
comp_165,"5-(phenoxymethyl)-1,3,4-oxadiazole-2(3H)-thione",S=c2[nH]nc(COc1ccccc1)o2,-6.573998803,-6.717130695,-6.821894532,-7.371564534,-1.418529565,7.041,202.45,5.155469238,6.463743708,1.585754146,4.024748927,2.438994781,1.660377059,0.194855305,1.1277,-2.772,160.66,74.94,0.44174,0.0013144,298,12,1,HCl,WL,89.51
comp_165,"5-(phenoxymethyl)-1,3,4-oxadiazole-2(3H)-thione",S=c2[nH]nc(COc1ccccc1)o2,-6.573998803,-6.717130695,-6.821894532,-7.371564534,-1.418529565,7.041,202.45,5.155469238,6.463743708,1.585754146,4.024748927,2.438994781,1.660377059,0.194855305,1.1277,-2.772,160.66,74.94,0.44174,0.0015773,298,12,1,HCl,WL,88.93
comp_165,"5-(phenoxymethyl)-1,3,4-oxadiazole-2(3H)-thione",S=c2[nH]nc(COc1ccccc1)o2,-6.573998803,-6.717130695,-6.821894532,-7.371564534,-1.418529565,7.041,202.45,5.155469238,6.463743708,1.585754146,4.024748927,2.438994781,1.660377059,0.194855305,1.1277,-2.772,160.66,74.94,0.44174,0.0002629,308,12,1,HCl,WL,58.47
comp_165,"5-(phenoxymethyl)-1,3,4-oxadiazole-2(3H)-thione",S=c2[nH]nc(COc1ccccc1)o2,-6.573998803,-6.717130695,-6.821894532,-7.371564534,-1.418529565,7.041,202.45,5.155469238,6.463743708,1.585754146,4.024748927,2.438994781,1.660377059,0.194855305,1.1277,-2.772,160.66,74.94,0.44174,0.0005258,308,12,1,HCl,WL,63.7
comp_165,"5-(phenoxymethyl)-1,3,4-oxadiazole-2(3H)-thione",S=c2[nH]nc(COc1ccccc1)o2,-6.573998803,-6.717130695,-6.821894532,-7.371564534,-1.418529565,7.041,202.45,5.155469238,6.463743708,1.585754146,4.024748927,2.438994781,1.660377059,0.194855305,1.1277,-2.772,160.66,74.94,0.44174,0.0007886,308,12,1,HCl,WL,68.14
comp_165,"5-(phenoxymethyl)-1,3,4-oxadiazole-2(3H)-thione",S=c2[nH]nc(COc1ccccc1)o2,-6.573998803,-6.717130695,-6.821894532,-7.371564534,-1.418529565,7.041,202.45,5.155469238,6.463743708,1.585754146,4.024748927,2.438994781,1.660377059,0.194855305,1.1277,-2.772,160.66,74.94,0.44174,0.0010515,308,12,1,HCl,WL,75.91
comp_165,"5-(phenoxymethyl)-1,3,4-oxadiazole-2(3H)-thione",S=c2[nH]nc(COc1ccccc1)o2,-6.573998803,-6.717130695,-6.821894532,-7.371564534,-1.418529565,7.041,202.45,5.155469238,6.463743708,1.585754146,4.024748927,2.438994781,1.660377059,0.194855305,1.1277,-2.772,160.66,74.94,0.44174,0.0013144,308,12,1,HCl,WL,80.82
comp_165,"5-(phenoxymethyl)-1,3,4-oxadiazole-2(3H)-thione",S=c2[nH]nc(COc1ccccc1)o2,-6.573998803,-6.717130695,-6.821894532,-7.371564534,-1.418529565,7.041,202.45,5.155469238,6.463743708,1.585754146,4.024748927,2.438994781,1.660377059,0.194855305,1.1277,-2.772,160.66,74.94,0.44174,0.0015773,308,12,1,HCl,WL,83.83
comp_165,"5-(phenoxymethyl)-1,3,4-oxadiazole-2(3H)-thione",S=c2[nH]nc(COc1ccccc1)o2,-6.573998803,-6.717130695,-6.821894532,-7.371564534,-1.418529565,7.041,202.45,5.155469238,6.463743708,1.585754146,4.024748927,2.438994781,1.660377059,0.194855305,1.1277,-2.772,160.66,74.94,0.44174,0.0002629,318,12,1,HCl,WL,55.59
comp_165,"5-(phenoxymethyl)-1,3,4-oxadiazole-2(3H)-thione",S=c2[nH]nc(COc1ccccc1)o2,-6.573998803,-6.717130695,-6.821894532,-7.371564534,-1.418529565,7.041,202.45,5.155469238,6.463743708,1.585754146,4.024748927,2.438994781,1.660377059,0.194855305,1.1277,-2.772,160.66,74.94,0.44174,0.0005258,318,12,1,HCl,WL,60.13
comp_165,"5-(phenoxymethyl)-1,3,4-oxadiazole-2(3H)-thione",S=c2[nH]nc(COc1ccccc1)o2,-6.573998803,-6.717130695,-6.821894532,-7.371564534,-1.418529565,7.041,202.45,5.155469238,6.463743708,1.585754146,4.024748927,2.438994781,1.660377059,0.194855305,1.1277,-2.772,160.66,74.94,0.44174,0.0007886,318,12,1,HCl,WL,64.8
comp_165,"5-(phenoxymethyl)-1,3,4-oxadiazole-2(3H)-thione",S=c2[nH]nc(COc1ccccc1)o2,-6.573998803,-6.717130695,-6.821894532,-7.371564534,-1.418529565,7.041,202.45,5.155469238,6.463743708,1.585754146,4.024748927,2.438994781,1.660377059,0.194855305,1.1277,-2.772,160.66,74.94,0.44174,0.0010515,318,12,1,HCl,WL,69.11
comp_165,"5-(phenoxymethyl)-1,3,4-oxadiazole-2(3H)-thione",S=c2[nH]nc(COc1ccccc1)o2,-6.573998803,-6.717130695,-6.821894532,-7.371564534,-1.418529565,7.041,202.45,5.155469238,6.463743708,1.585754146,4.024748927,2.438994781,1.660377059,0.194855305,1.1277,-2.772,160.66,74.94,0.44174,0.0013144,318,12,1,HCl,WL,72.37
comp_165,"5-(phenoxymethyl)-1,3,4-oxadiazole-2(3H)-thione",S=c2[nH]nc(COc1ccccc1)o2,-6.573998803,-6.717130695,-6.821894532,-7.371564534,-1.418529565,7.041,202.45,5.155469238,6.463743708,1.585754146,4.024748927,2.438994781,1.660377059,0.194855305,1.1277,-2.772,160.66,74.94,0.44174,0.0015773,318,12,1,HCl,WL,76.57
comp_165,"5-(phenoxymethyl)-1,3,4-oxadiazole-2(3H)-thione",S=c2[nH]nc(COc1ccccc1)o2,-6.573998803,-6.717130695,-6.821894532,-7.371564534,-1.418529565,7.041,202.45,5.155469238,6.463743708,1.585754146,4.024748927,2.438994781,1.660377059,0.194855305,1.1277,-2.772,160.66,74.94,0.44174,0.0002629,298,0.5,1,HCl,EIS,50.33
comp_165,"5-(phenoxymethyl)-1,3,4-oxadiazole-2(3H)-thione",S=c2[nH]nc(COc1ccccc1)o2,-6.573998803,-6.717130695,-6.821894532,-7.371564534,-1.418529565,7.041,202.45,5.155469238,6.463743708,1.585754146,4.024748927,2.438994781,1.660377059,0.194855305,1.1277,-2.772,160.66,74.94,0.44174,0.0005258,298,0.5,1,HCl,EIS,57.12
comp_165,"5-(phenoxymethyl)-1,3,4-oxadiazole-2(3H)-thione",S=c2[nH]nc(COc1ccccc1)o2,-6.573998803,-6.717130695,-6.821894532,-7.371564534,-1.418529565,7.041,202.45,5.155469238,6.463743708,1.585754146,4.024748927,2.438994781,1.660377059,0.194855305,1.1277,-2.772,160.66,74.94,0.44174,0.0007886,298,0.5,1,HCl,EIS,63.62
comp_165,"5-(phenoxymethyl)-1,3,4-oxadiazole-2(3H)-thione",S=c2[nH]nc(COc1ccccc1)o2,-6.573998803,-6.717130695,-6.821894532,-7.371564534,-1.418529565,7.041,202.45,5.155469238,6.463743708,1.585754146,4.024748927,2.438994781,1.660377059,0.194855305,1.1277,-2.772,160.66,74.94,0.44174,0.0010515,298,0.5,1,HCl,EIS,68.88
comp_165,"5-(phenoxymethyl)-1,3,4-oxadiazole-2(3H)-thione",S=c2[nH]nc(COc1ccccc1)o2,-6.573998803,-6.717130695,-6.821894532,-7.371564534,-1.418529565,7.041,202.45,5.155469238,6.463743708,1.585754146,4.024748927,2.438994781,1.660377059,0.194855305,1.1277,-2.772,160.66,74.94,0.44174,0.0013144,298,0.5,1,HCl,EIS,77.34
comp_165,"5-(phenoxymethyl)-1,3,4-oxadiazole-2(3H)-thione",S=c2[nH]nc(COc1ccccc1)o2,-6.573998803,-6.717130695,-6.821894532,-7.371564534,-1.418529565,7.041,202.45,5.155469238,6.463743708,1.585754146,4.024748927,2.438994781,1.660377059,0.194855305,1.1277,-2.772,160.66,74.94,0.44174,0.0015773,298,0.5,1,HCl,EIS,85.84
comp_165,"5-(phenoxymethyl)-1,3,4-oxadiazole-2(3H)-thione",S=c2[nH]nc(COc1ccccc1)o2,-6.573998803,-6.717130695,-6.821894532,-7.371564534,-1.418529565,7.041,202.45,5.155469238,6.463743708,1.585754146,4.024748927,2.438994781,1.660377059,0.194855305,1.1277,-2.772,160.66,74.94,0.44174,0.0002629,298,0.5,1,HCl,PDP,51.3
comp_165,"5-(phenoxymethyl)-1,3,4-oxadiazole-2(3H)-thione",S=c2[nH]nc(COc1ccccc1)o2,-6.573998803,-6.717130695,-6.821894532,-7.371564534,-1.418529565,7.041,202.45,5.155469238,6.463743708,1.585754146,4.024748927,2.438994781,1.660377059,0.194855305,1.1277,-2.772,160.66,74.94,0.44174,0.0005258,298,0.5,1,HCl,PDP,55.8
comp_165,"5-(phenoxymethyl)-1,3,4-oxadiazole-2(3H)-thione",S=c2[nH]nc(COc1ccccc1)o2,-6.573998803,-6.717130695,-6.821894532,-7.371564534,-1.418529565,7.041,202.45,5.155469238,6.463743708,1.585754146,4.024748927,2.438994781,1.660377059,0.194855305,1.1277,-2.772,160.66,74.94,0.44174,0.0007886,298,0.5,1,HCl,PDP,62.7
comp_165,"5-(phenoxymethyl)-1,3,4-oxadiazole-2(3H)-thione",S=c2[nH]nc(COc1ccccc1)o2,-6.573998803,-6.717130695,-6.821894532,-7.371564534,-1.418529565,7.041,202.45,5.155469238,6.463743708,1.585754146,4.024748927,2.438994781,1.660377059,0.194855305,1.1277,-2.772,160.66,74.94,0.44174,0.0010515,298,0.5,1,HCl,PDP,72.89
comp_165,"5-(phenoxymethyl)-1,3,4-oxadiazole-2(3H)-thione",S=c2[nH]nc(COc1ccccc1)o2,-6.573998803,-6.717130695,-6.821894532,-7.371564534,-1.418529565,7.041,202.45,5.155469238,6.463743708,1.585754146,4.024748927,2.438994781,1.660377059,0.194855305,1.1277,-2.772,160.66,74.94,0.44174,0.0013144,298,0.5,1,HCl,PDP,78.82
comp_165,"5-(phenoxymethyl)-1,3,4-oxadiazole-2(3H)-thione",S=c2[nH]nc(COc1ccccc1)o2,-6.573998803,-6.717130695,-6.821894532,-7.371564534,-1.418529565,7.041,202.45,5.155469238,6.463743708,1.585754146,4.024748927,2.438994781,1.660377059,0.194855305,1.1277,-2.772,160.66,74.94,0.44174,0.0015773,298,0.5,1,HCl,PDP,83.66
comp_166,"5-benzyl-1,3,4-oxadiazole-2(3H)-thione",S=c2[nH]nc(Cc1ccccc1)o2,-6.670054997,-6.786791844,-7.112784251,-7.313060054,-1.396216228,5.9275,197.39,5.273838768,6.573395173,1.571420848,4.07240801,2.500987163,1.657796094,0.170969286,1.5509,-2.957,150.66,65.71,0.40469,0.000287,298,12,1,HCl,WL,59.78
comp_166,"5-benzyl-1,3,4-oxadiazole-2(3H)-thione",S=c2[nH]nc(Cc1ccccc1)o2,-6.670054997,-6.786791844,-7.112784251,-7.313060054,-1.396216228,5.9275,197.39,5.273838768,6.573395173,1.571420848,4.07240801,2.500987163,1.657796094,0.170969286,1.5509,-2.957,150.66,65.71,0.40469,0.000574,298,12,1,HCl,WL,64.45
comp_166,"5-benzyl-1,3,4-oxadiazole-2(3H)-thione",S=c2[nH]nc(Cc1ccccc1)o2,-6.670054997,-6.786791844,-7.112784251,-7.313060054,-1.396216228,5.9275,197.39,5.273838768,6.573395173,1.571420848,4.07240801,2.500987163,1.657796094,0.170969286,1.5509,-2.957,150.66,65.71,0.40469,0.000861,298,12,1,HCl,WL,71.09
comp_166,"5-benzyl-1,3,4-oxadiazole-2(3H)-thione",S=c2[nH]nc(Cc1ccccc1)o2,-6.670054997,-6.786791844,-7.112784251,-7.313060054,-1.396216228,5.9275,197.39,5.273838768,6.573395173,1.571420848,4.07240801,2.500987163,1.657796094,0.170969286,1.5509,-2.957,150.66,65.71,0.40469,0.001148,298,12,1,HCl,WL,78.27
comp_166,"5-benzyl-1,3,4-oxadiazole-2(3H)-thione",S=c2[nH]nc(Cc1ccccc1)o2,-6.670054997,-6.786791844,-7.112784251,-7.313060054,-1.396216228,5.9275,197.39,5.273838768,6.573395173,1.571420848,4.07240801,2.500987163,1.657796094,0.170969286,1.5509,-2.957,150.66,65.71,0.40469,0.001435,298,12,1,HCl,WL,83.66
comp_166,"5-benzyl-1,3,4-oxadiazole-2(3H)-thione",S=c2[nH]nc(Cc1ccccc1)o2,-6.670054997,-6.786791844,-7.112784251,-7.313060054,-1.396216228,5.9275,197.39,5.273838768,6.573395173,1.571420848,4.07240801,2.500987163,1.657796094,0.170969286,1.5509,-2.957,150.66,65.71,0.40469,0.001722,298,12,1,HCl,WL,85.99
comp_166,"5-benzyl-1,3,4-oxadiazole-2(3H)-thione",S=c2[nH]nc(Cc1ccccc1)o2,-6.670054997,-6.786791844,-7.112784251,-7.313060054,-1.396216228,5.9275,197.39,5.273838768,6.573395173,1.571420848,4.07240801,2.500987163,1.657796094,0.170969286,1.5509,-2.957,150.66,65.71,0.40469,0.000287,308,12,1,HCl,WL,55.97
comp_166,"5-benzyl-1,3,4-oxadiazole-2(3H)-thione",S=c2[nH]nc(Cc1ccccc1)o2,-6.670054997,-6.786791844,-7.112784251,-7.313060054,-1.396216228,5.9275,197.39,5.273838768,6.573395173,1.571420848,4.07240801,2.500987163,1.657796094,0.170969286,1.5509,-2.957,150.66,65.71,0.40469,0.000574,308,12,1,HCl,WL,60.53
comp_166,"5-benzyl-1,3,4-oxadiazole-2(3H)-thione",S=c2[nH]nc(Cc1ccccc1)o2,-6.670054997,-6.786791844,-7.112784251,-7.313060054,-1.396216228,5.9275,197.39,5.273838768,6.573395173,1.571420848,4.07240801,2.500987163,1.657796094,0.170969286,1.5509,-2.957,150.66,65.71,0.40469,0.000861,308,12,1,HCl,WL,67.13
comp_166,"5-benzyl-1,3,4-oxadiazole-2(3H)-thione",S=c2[nH]nc(Cc1ccccc1)o2,-6.670054997,-6.786791844,-7.112784251,-7.313060054,-1.396216228,5.9275,197.39,5.273838768,6.573395173,1.571420848,4.07240801,2.500987163,1.657796094,0.170969286,1.5509,-2.957,150.66,65.71,0.40469,0.001148,308,12,1,HCl,WL,73.74
comp_166,"5-benzyl-1,3,4-oxadiazole-2(3H)-thione",S=c2[nH]nc(Cc1ccccc1)o2,-6.670054997,-6.786791844,-7.112784251,-7.313060054,-1.396216228,5.9275,197.39,5.273838768,6.573395173,1.571420848,4.07240801,2.500987163,1.657796094,0.170969286,1.5509,-2.957,150.66,65.71,0.40469,0.001435,308,12,1,HCl,WL,82.14
comp_166,"5-benzyl-1,3,4-oxadiazole-2(3H)-thione",S=c2[nH]nc(Cc1ccccc1)o2,-6.670054997,-6.786791844,-7.112784251,-7.313060054,-1.396216228,5.9275,197.39,5.273838768,6.573395173,1.571420848,4.07240801,2.500987163,1.657796094,0.170969286,1.5509,-2.957,150.66,65.71,0.40469,0.001722,308,12,1,HCl,WL,81.91
comp_166,"5-benzyl-1,3,4-oxadiazole-2(3H)-thione",S=c2[nH]nc(Cc1ccccc1)o2,-6.670054997,-6.786791844,-7.112784251,-7.313060054,-1.396216228,5.9275,197.39,5.273838768,6.573395173,1.571420848,4.07240801,2.500987163,1.657796094,0.170969286,1.5509,-2.957,150.66,65.71,0.40469,0.000287,318,12,1,HCl,WL,51.17
comp_166,"5-benzyl-1,3,4-oxadiazole-2(3H)-thione",S=c2[nH]nc(Cc1ccccc1)o2,-6.670054997,-6.786791844,-7.112784251,-7.313060054,-1.396216228,5.9275,197.39,5.273838768,6.573395173,1.571420848,4.07240801,2.500987163,1.657796094,0.170969286,1.5509,-2.957,150.66,65.71,0.40469,0.000574,318,12,1,HCl,WL,56.79
comp_166,"5-benzyl-1,3,4-oxadiazole-2(3H)-thione",S=c2[nH]nc(Cc1ccccc1)o2,-6.670054997,-6.786791844,-7.112784251,-7.313060054,-1.396216228,5.9275,197.39,5.273838768,6.573395173,1.571420848,4.07240801,2.500987163,1.657796094,0.170969286,1.5509,-2.957,150.66,65.71,0.40469,0.000861,318,12,1,HCl,WL,63.52
comp_166,"5-benzyl-1,3,4-oxadiazole-2(3H)-thione",S=c2[nH]nc(Cc1ccccc1)o2,-6.670054997,-6.786791844,-7.112784251,-7.313060054,-1.396216228,5.9275,197.39,5.273838768,6.573395173,1.571420848,4.07240801,2.500987163,1.657796094,0.170969286,1.5509,-2.957,150.66,65.71,0.40469,0.001148,318,12,1,HCl,WL,66.21
comp_166,"5-benzyl-1,3,4-oxadiazole-2(3H)-thione",S=c2[nH]nc(Cc1ccccc1)o2,-6.670054997,-6.786791844,-7.112784251,-7.313060054,-1.396216228,5.9275,197.39,5.273838768,6.573395173,1.571420848,4.07240801,2.500987163,1.657796094,0.170969286,1.5509,-2.957,150.66,65.71,0.40469,0.001435,318,12,1,HCl,WL,71.26
comp_166,"5-benzyl-1,3,4-oxadiazole-2(3H)-thione",S=c2[nH]nc(Cc1ccccc1)o2,-6.670054997,-6.786791844,-7.112784251,-7.313060054,-1.396216228,5.9275,197.39,5.273838768,6.573395173,1.571420848,4.07240801,2.500987163,1.657796094,0.170969286,1.5509,-2.957,150.66,65.71,0.40469,0.001722,318,12,1,HCl,WL,74.07
comp_166,"5-benzyl-1,3,4-oxadiazole-2(3H)-thione",S=c2[nH]nc(Cc1ccccc1)o2,-6.670054997,-6.786791844,-7.112784251,-7.313060054,-1.396216228,5.9275,197.39,5.273838768,6.573395173,1.571420848,4.07240801,2.500987163,1.657796094,0.170969286,1.5509,-2.957,150.66,65.71,0.40469,0.000287,298,0.5,1,HCl,EIS,50.49
comp_166,"5-benzyl-1,3,4-oxadiazole-2(3H)-thione",S=c2[nH]nc(Cc1ccccc1)o2,-6.670054997,-6.786791844,-7.112784251,-7.313060054,-1.396216228,5.9275,197.39,5.273838768,6.573395173,1.571420848,4.07240801,2.500987163,1.657796094,0.170969286,1.5509,-2.957,150.66,65.71,0.40469,0.000574,298,0.5,1,HCl,EIS,57.07
comp_166,"5-benzyl-1,3,4-oxadiazole-2(3H)-thione",S=c2[nH]nc(Cc1ccccc1)o2,-6.670054997,-6.786791844,-7.112784251,-7.313060054,-1.396216228,5.9275,197.39,5.273838768,6.573395173,1.571420848,4.07240801,2.500987163,1.657796094,0.170969286,1.5509,-2.957,150.66,65.71,0.40469,0.000861,298,0.5,1,HCl,EIS,64.99
comp_166,"5-benzyl-1,3,4-oxadiazole-2(3H)-thione",S=c2[nH]nc(Cc1ccccc1)o2,-6.670054997,-6.786791844,-7.112784251,-7.313060054,-1.396216228,5.9275,197.39,5.273838768,6.573395173,1.571420848,4.07240801,2.500987163,1.657796094,0.170969286,1.5509,-2.957,150.66,65.71,0.40469,0.001148,298,0.5,1,HCl,EIS,68.16
comp_166,"5-benzyl-1,3,4-oxadiazole-2(3H)-thione",S=c2[nH]nc(Cc1ccccc1)o2,-6.670054997,-6.786791844,-7.112784251,-7.313060054,-1.396216228,5.9275,197.39,5.273838768,6.573395173,1.571420848,4.07240801,2.500987163,1.657796094,0.170969286,1.5509,-2.957,150.66,65.71,0.40469,0.001435,298,0.5,1,HCl,EIS,74.42
comp_166,"5-benzyl-1,3,4-oxadiazole-2(3H)-thione",S=c2[nH]nc(Cc1ccccc1)o2,-6.670054997,-6.786791844,-7.112784251,-7.313060054,-1.396216228,5.9275,197.39,5.273838768,6.573395173,1.571420848,4.07240801,2.500987163,1.657796094,0.170969286,1.5509,-2.957,150.66,65.71,0.40469,0.001722,298,0.5,1,HCl,EIS,84.52
comp_166,"5-benzyl-1,3,4-oxadiazole-2(3H)-thione",S=c2[nH]nc(Cc1ccccc1)o2,-6.670054997,-6.786791844,-7.112784251,-7.313060054,-1.396216228,5.9275,197.39,5.273838768,6.573395173,1.571420848,4.07240801,2.500987163,1.657796094,0.170969286,1.5509,-2.957,150.66,65.71,0.40469,0.000287,298,0.5,1,HCl,PDP,48.76
comp_166,"5-benzyl-1,3,4-oxadiazole-2(3H)-thione",S=c2[nH]nc(Cc1ccccc1)o2,-6.670054997,-6.786791844,-7.112784251,-7.313060054,-1.396216228,5.9275,197.39,5.273838768,6.573395173,1.571420848,4.07240801,2.500987163,1.657796094,0.170969286,1.5509,-2.957,150.66,65.71,0.40469,0.000574,298,0.5,1,HCl,PDP,54.21
comp_166,"5-benzyl-1,3,4-oxadiazole-2(3H)-thione",S=c2[nH]nc(Cc1ccccc1)o2,-6.670054997,-6.786791844,-7.112784251,-7.313060054,-1.396216228,5.9275,197.39,5.273838768,6.573395173,1.571420848,4.07240801,2.500987163,1.657796094,0.170969286,1.5509,-2.957,150.66,65.71,0.40469,0.000861,298,0.5,1,HCl,PDP,58.67
comp_166,"5-benzyl-1,3,4-oxadiazole-2(3H)-thione",S=c2[nH]nc(Cc1ccccc1)o2,-6.670054997,-6.786791844,-7.112784251,-7.313060054,-1.396216228,5.9275,197.39,5.273838768,6.573395173,1.571420848,4.07240801,2.500987163,1.657796094,0.170969286,1.5509,-2.957,150.66,65.71,0.40469,0.001148,298,0.5,1,HCl,PDP,68.96
comp_166,"5-benzyl-1,3,4-oxadiazole-2(3H)-thione",S=c2[nH]nc(Cc1ccccc1)o2,-6.670054997,-6.786791844,-7.112784251,-7.313060054,-1.396216228,5.9275,197.39,5.273838768,6.573395173,1.571420848,4.07240801,2.500987163,1.657796094,0.170969286,1.5509,-2.957,150.66,65.71,0.40469,0.001435,298,0.5,1,HCl,PDP,76.97
comp_166,"5-benzyl-1,3,4-oxadiazole-2(3H)-thione",S=c2[nH]nc(Cc1ccccc1)o2,-6.670054997,-6.786791844,-7.112784251,-7.313060054,-1.396216228,5.9275,197.39,5.273838768,6.573395173,1.571420848,4.07240801,2.500987163,1.657796094,0.170969286,1.5509,-2.957,150.66,65.71,0.40469,0.001722,298,0.5,1,HCl,PDP,80.83
comp_167,"2-amino-9-(1H-indol-3-yl)-4-(4-methoxyphenyl)-7-oxo-1,7-dihydropyrido[1,2-b][1,2,4]triazepine-3,8,10-tricarbonitrile",COc5ccc(c4nn3c(=O)c(C#N)c(c1c[nH]c2ccccc12)c(C#N)c3[nH]c(N)c4C#N)cc5,-6.253992901,-6.478486837,-6.588148724,-7.020537651,-3.514894761,15.3974,647.7,2.73909814,6.081268082,3.697058121,4.889163102,1.192104981,5.01296367,-0.326450362,1.6436,-7.764,357.34,167.11,0.33442,0.000021166,303,6,4.865,HCl,WL,79.83
comp_167,"2-amino-9-(1H-indol-3-yl)-4-(4-methoxyphenyl)-7-oxo-1,7-dihydropyrido[1,2-b][1,2,4]triazepine-3,8,10-tricarbonitrile",COc5ccc(c4nn3c(=O)c(C#N)c(c1c[nH]c2ccccc12)c(C#N)c3[nH]c(N)c4C#N)cc5,-6.253992901,-6.478486837,-6.588148724,-7.020537651,-3.514894761,15.3974,647.7,2.73909814,6.081268082,3.697058121,4.889163102,1.192104981,5.01296367,-0.326450362,1.6436,-7.764,357.34,167.11,0.33442,0.00005291,303,6,4.865,HCl,WL,83.26
comp_167,"2-amino-9-(1H-indol-3-yl)-4-(4-methoxyphenyl)-7-oxo-1,7-dihydropyrido[1,2-b][1,2,4]triazepine-3,8,10-tricarbonitrile",COc5ccc(c4nn3c(=O)c(C#N)c(c1c[nH]c2ccccc12)c(C#N)c3[nH]c(N)c4C#N)cc5,-6.253992901,-6.478486837,-6.588148724,-7.020537651,-3.514894761,15.3974,647.7,2.73909814,6.081268082,3.697058121,4.889163102,1.192104981,5.01296367,-0.326450362,1.6436,-7.764,357.34,167.11,0.33442,0.00015874,303,6,4.865,HCl,WL,86.13
comp_167,"2-amino-9-(1H-indol-3-yl)-4-(4-methoxyphenyl)-7-oxo-1,7-dihydropyrido[1,2-b][1,2,4]triazepine-3,8,10-tricarbonitrile",COc5ccc(c4nn3c(=O)c(C#N)c(c1c[nH]c2ccccc12)c(C#N)c3[nH]c(N)c4C#N)cc5,-6.253992901,-6.478486837,-6.588148724,-7.020537651,-3.514894761,15.3974,647.7,2.73909814,6.081268082,3.697058121,4.889163102,1.192104981,5.01296367,-0.326450362,1.6436,-7.764,357.34,167.11,0.33442,0.00021166,303,6,4.865,HCl,WL,90.25
comp_167,"2-amino-9-(1H-indol-3-yl)-4-(4-methoxyphenyl)-7-oxo-1,7-dihydropyrido[1,2-b][1,2,4]triazepine-3,8,10-tricarbonitrile",COc5ccc(c4nn3c(=O)c(C#N)c(c1c[nH]c2ccccc12)c(C#N)c3[nH]c(N)c4C#N)cc5,-6.253992901,-6.478486837,-6.588148724,-7.020537651,-3.514894761,15.3974,647.7,2.73909814,6.081268082,3.697058121,4.889163102,1.192104981,5.01296367,-0.326450362,1.6436,-7.764,357.34,167.11,0.33442,0.0003175,303,6,4.865,HCl,WL,93.36
comp_167,"2-amino-9-(1H-indol-3-yl)-4-(4-methoxyphenyl)-7-oxo-1,7-dihydropyrido[1,2-b][1,2,4]triazepine-3,8,10-tricarbonitrile",COc5ccc(c4nn3c(=O)c(C#N)c(c1c[nH]c2ccccc12)c(C#N)c3[nH]c(N)c4C#N)cc5,-6.253992901,-6.478486837,-6.588148724,-7.020537651,-3.514894761,15.3974,647.7,2.73909814,6.081268082,3.697058121,4.889163102,1.192104981,5.01296367,-0.326450362,1.6436,-7.764,357.34,167.11,0.33442,0.0004233,303,6,4.865,HCl,WL,96.88
comp_167,"2-amino-9-(1H-indol-3-yl)-4-(4-methoxyphenyl)-7-oxo-1,7-dihydropyrido[1,2-b][1,2,4]triazepine-3,8,10-tricarbonitrile",COc5ccc(c4nn3c(=O)c(C#N)c(c1c[nH]c2ccccc12)c(C#N)c3[nH]c(N)c4C#N)cc5,-6.253992901,-6.478486837,-6.588148724,-7.020537651,-3.514894761,15.3974,647.7,2.73909814,6.081268082,3.697058121,4.889163102,1.192104981,5.01296367,-0.326450362,1.6436,-7.764,357.34,167.11,0.33442,0.0005291,303,6,4.865,HCl,WL,97.11
comp_167,"2-amino-9-(1H-indol-3-yl)-4-(4-methoxyphenyl)-7-oxo-1,7-dihydropyrido[1,2-b][1,2,4]triazepine-3,8,10-tricarbonitrile",COc5ccc(c4nn3c(=O)c(C#N)c(c1c[nH]c2ccccc12)c(C#N)c3[nH]c(N)c4C#N)cc5,-6.253992901,-6.478486837,-6.588148724,-7.020537651,-3.514894761,15.3974,647.7,2.73909814,6.081268082,3.697058121,4.889163102,1.192104981,5.01296367,-0.326450362,1.6436,-7.764,357.34,167.11,0.33442,0.000021166,313,6,4.865,HCl,WL,74.63
comp_167,"2-amino-9-(1H-indol-3-yl)-4-(4-methoxyphenyl)-7-oxo-1,7-dihydropyrido[1,2-b][1,2,4]triazepine-3,8,10-tricarbonitrile",COc5ccc(c4nn3c(=O)c(C#N)c(c1c[nH]c2ccccc12)c(C#N)c3[nH]c(N)c4C#N)cc5,-6.253992901,-6.478486837,-6.588148724,-7.020537651,-3.514894761,15.3974,647.7,2.73909814,6.081268082,3.697058121,4.889163102,1.192104981,5.01296367,-0.326450362,1.6436,-7.764,357.34,167.11,0.33442,0.00005291,313,6,4.865,HCl,WL,78.66
comp_167,"2-amino-9-(1H-indol-3-yl)-4-(4-methoxyphenyl)-7-oxo-1,7-dihydropyrido[1,2-b][1,2,4]triazepine-3,8,10-tricarbonitrile",COc5ccc(c4nn3c(=O)c(C#N)c(c1c[nH]c2ccccc12)c(C#N)c3[nH]c(N)c4C#N)cc5,-6.253992901,-6.478486837,-6.588148724,-7.020537651,-3.514894761,15.3974,647.7,2.73909814,6.081268082,3.697058121,4.889163102,1.192104981,5.01296367,-0.326450362,1.6436,-7.764,357.34,167.11,0.33442,0.00015874,313,6,4.865,HCl,WL,82.33
comp_167,"2-amino-9-(1H-indol-3-yl)-4-(4-methoxyphenyl)-7-oxo-1,7-dihydropyrido[1,2-b][1,2,4]triazepine-3,8,10-tricarbonitrile",COc5ccc(c4nn3c(=O)c(C#N)c(c1c[nH]c2ccccc12)c(C#N)c3[nH]c(N)c4C#N)cc5,-6.253992901,-6.478486837,-6.588148724,-7.020537651,-3.514894761,15.3974,647.7,2.73909814,6.081268082,3.697058121,4.889163102,1.192104981,5.01296367,-0.326450362,1.6436,-7.764,357.34,167.11,0.33442,0.00021166,313,6,4.865,HCl,WL,86.15
comp_167,"2-amino-9-(1H-indol-3-yl)-4-(4-methoxyphenyl)-7-oxo-1,7-dihydropyrido[1,2-b][1,2,4]triazepine-3,8,10-tricarbonitrile",COc5ccc(c4nn3c(=O)c(C#N)c(c1c[nH]c2ccccc12)c(C#N)c3[nH]c(N)c4C#N)cc5,-6.253992901,-6.478486837,-6.588148724,-7.020537651,-3.514894761,15.3974,647.7,2.73909814,6.081268082,3.697058121,4.889163102,1.192104981,5.01296367,-0.326450362,1.6436,-7.764,357.34,167.11,0.33442,0.0003175,313,6,4.865,HCl,WL,90.16
comp_167,"2-amino-9-(1H-indol-3-yl)-4-(4-methoxyphenyl)-7-oxo-1,7-dihydropyrido[1,2-b][1,2,4]triazepine-3,8,10-tricarbonitrile",COc5ccc(c4nn3c(=O)c(C#N)c(c1c[nH]c2ccccc12)c(C#N)c3[nH]c(N)c4C#N)cc5,-6.253992901,-6.478486837,-6.588148724,-7.020537651,-3.514894761,15.3974,647.7,2.73909814,6.081268082,3.697058121,4.889163102,1.192104981,5.01296367,-0.326450362,1.6436,-7.764,357.34,167.11,0.33442,0.0004233,313,6,4.865,HCl,WL,94.78
comp_167,"2-amino-9-(1H-indol-3-yl)-4-(4-methoxyphenyl)-7-oxo-1,7-dihydropyrido[1,2-b][1,2,4]triazepine-3,8,10-tricarbonitrile",COc5ccc(c4nn3c(=O)c(C#N)c(c1c[nH]c2ccccc12)c(C#N)c3[nH]c(N)c4C#N)cc5,-6.253992901,-6.478486837,-6.588148724,-7.020537651,-3.514894761,15.3974,647.7,2.73909814,6.081268082,3.697058121,4.889163102,1.192104981,5.01296367,-0.326450362,1.6436,-7.764,357.34,167.11,0.33442,0.0005291,313,6,4.865,HCl,WL,95.03
comp_167,"2-amino-9-(1H-indol-3-yl)-4-(4-methoxyphenyl)-7-oxo-1,7-dihydropyrido[1,2-b][1,2,4]triazepine-3,8,10-tricarbonitrile",COc5ccc(c4nn3c(=O)c(C#N)c(c1c[nH]c2ccccc12)c(C#N)c3[nH]c(N)c4C#N)cc5,-6.253992901,-6.478486837,-6.588148724,-7.020537651,-3.514894761,15.3974,647.7,2.73909814,6.081268082,3.697058121,4.889163102,1.192104981,5.01296367,-0.326450362,1.6436,-7.764,357.34,167.11,0.33442,0.000021166,323,6,4.865,HCl,WL,71.03
comp_167,"2-amino-9-(1H-indol-3-yl)-4-(4-methoxyphenyl)-7-oxo-1,7-dihydropyrido[1,2-b][1,2,4]triazepine-3,8,10-tricarbonitrile",COc5ccc(c4nn3c(=O)c(C#N)c(c1c[nH]c2ccccc12)c(C#N)c3[nH]c(N)c4C#N)cc5,-6.253992901,-6.478486837,-6.588148724,-7.020537651,-3.514894761,15.3974,647.7,2.73909814,6.081268082,3.697058121,4.889163102,1.192104981,5.01296367,-0.326450362,1.6436,-7.764,357.34,167.11,0.33442,0.00005291,323,6,4.865,HCl,WL,75.26
comp_167,"2-amino-9-(1H-indol-3-yl)-4-(4-methoxyphenyl)-7-oxo-1,7-dihydropyrido[1,2-b][1,2,4]triazepine-3,8,10-tricarbonitrile",COc5ccc(c4nn3c(=O)c(C#N)c(c1c[nH]c2ccccc12)c(C#N)c3[nH]c(N)c4C#N)cc5,-6.253992901,-6.478486837,-6.588148724,-7.020537651,-3.514894761,15.3974,647.7,2.73909814,6.081268082,3.697058121,4.889163102,1.192104981,5.01296367,-0.326450362,1.6436,-7.764,357.34,167.11,0.33442,0.00015874,323,6,4.865,HCl,WL,79.23
comp_167,"2-amino-9-(1H-indol-3-yl)-4-(4-methoxyphenyl)-7-oxo-1,7-dihydropyrido[1,2-b][1,2,4]triazepine-3,8,10-tricarbonitrile",COc5ccc(c4nn3c(=O)c(C#N)c(c1c[nH]c2ccccc12)c(C#N)c3[nH]c(N)c4C#N)cc5,-6.253992901,-6.478486837,-6.588148724,-7.020537651,-3.514894761,15.3974,647.7,2.73909814,6.081268082,3.697058121,4.889163102,1.192104981,5.01296367,-0.326450362,1.6436,-7.764,357.34,167.11,0.33442,0.00021166,323,6,4.865,HCl,WL,83.35
comp_167,"2-amino-9-(1H-indol-3-yl)-4-(4-methoxyphenyl)-7-oxo-1,7-dihydropyrido[1,2-b][1,2,4]triazepine-3,8,10-tricarbonitrile",COc5ccc(c4nn3c(=O)c(C#N)c(c1c[nH]c2ccccc12)c(C#N)c3[nH]c(N)c4C#N)cc5,-6.253992901,-6.478486837,-6.588148724,-7.020537651,-3.514894761,15.3974,647.7,2.73909814,6.081268082,3.697058121,4.889163102,1.192104981,5.01296367,-0.326450362,1.6436,-7.764,357.34,167.11,0.33442,0.0003175,323,6,4.865,HCl,WL,87.86
comp_167,"2-amino-9-(1H-indol-3-yl)-4-(4-methoxyphenyl)-7-oxo-1,7-dihydropyrido[1,2-b][1,2,4]triazepine-3,8,10-tricarbonitrile",COc5ccc(c4nn3c(=O)c(C#N)c(c1c[nH]c2ccccc12)c(C#N)c3[nH]c(N)c4C#N)cc5,-6.253992901,-6.478486837,-6.588148724,-7.020537651,-3.514894761,15.3974,647.7,2.73909814,6.081268082,3.697058121,4.889163102,1.192104981,5.01296367,-0.326450362,1.6436,-7.764,357.34,167.11,0.33442,0.0004233,323,6,4.865,HCl,WL,92.18
comp_167,"2-amino-9-(1H-indol-3-yl)-4-(4-methoxyphenyl)-7-oxo-1,7-dihydropyrido[1,2-b][1,2,4]triazepine-3,8,10-tricarbonitrile",COc5ccc(c4nn3c(=O)c(C#N)c(c1c[nH]c2ccccc12)c(C#N)c3[nH]c(N)c4C#N)cc5,-6.253992901,-6.478486837,-6.588148724,-7.020537651,-3.514894761,15.3974,647.7,2.73909814,6.081268082,3.697058121,4.889163102,1.192104981,5.01296367,-0.326450362,1.6436,-7.764,357.34,167.11,0.33442,0.0005291,323,6,4.865,HCl,WL,92.63
comp_167,"2-amino-9-(1H-indol-3-yl)-4-(4-methoxyphenyl)-7-oxo-1,7-dihydropyrido[1,2-b][1,2,4]triazepine-3,8,10-tricarbonitrile",COc5ccc(c4nn3c(=O)c(C#N)c(c1c[nH]c2ccccc12)c(C#N)c3[nH]c(N)c4C#N)cc5,-6.253992901,-6.478486837,-6.588148724,-7.020537651,-3.514894761,15.3974,647.7,2.73909814,6.081268082,3.697058121,4.889163102,1.192104981,5.01296367,-0.326450362,1.6436,-7.764,357.34,167.11,0.33442,0.000021166,333,6,4.865,HCl,WL,66.03
comp_167,"2-amino-9-(1H-indol-3-yl)-4-(4-methoxyphenyl)-7-oxo-1,7-dihydropyrido[1,2-b][1,2,4]triazepine-3,8,10-tricarbonitrile",COc5ccc(c4nn3c(=O)c(C#N)c(c1c[nH]c2ccccc12)c(C#N)c3[nH]c(N)c4C#N)cc5,-6.253992901,-6.478486837,-6.588148724,-7.020537651,-3.514894761,15.3974,647.7,2.73909814,6.081268082,3.697058121,4.889163102,1.192104981,5.01296367,-0.326450362,1.6436,-7.764,357.34,167.11,0.33442,0.00005291,333,6,4.865,HCl,WL,70.66
comp_167,"2-amino-9-(1H-indol-3-yl)-4-(4-methoxyphenyl)-7-oxo-1,7-dihydropyrido[1,2-b][1,2,4]triazepine-3,8,10-tricarbonitrile",COc5ccc(c4nn3c(=O)c(C#N)c(c1c[nH]c2ccccc12)c(C#N)c3[nH]c(N)c4C#N)cc5,-6.253992901,-6.478486837,-6.588148724,-7.020537651,-3.514894761,15.3974,647.7,2.73909814,6.081268082,3.697058121,4.889163102,1.192104981,5.01296367,-0.326450362,1.6436,-7.764,357.34,167.11,0.33442,0.00015874,333,6,4.865,HCl,WL,75.33
comp_167,"2-amino-9-(1H-indol-3-yl)-4-(4-methoxyphenyl)-7-oxo-1,7-dihydropyrido[1,2-b][1,2,4]triazepine-3,8,10-tricarbonitrile",COc5ccc(c4nn3c(=O)c(C#N)c(c1c[nH]c2ccccc12)c(C#N)c3[nH]c(N)c4C#N)cc5,-6.253992901,-6.478486837,-6.588148724,-7.020537651,-3.514894761,15.3974,647.7,2.73909814,6.081268082,3.697058121,4.889163102,1.192104981,5.01296367,-0.326450362,1.6436,-7.764,357.34,167.11,0.33442,0.00021166,333,6,4.865,HCl,WL,80.05
comp_167,"2-amino-9-(1H-indol-3-yl)-4-(4-methoxyphenyl)-7-oxo-1,7-dihydropyrido[1,2-b][1,2,4]triazepine-3,8,10-tricarbonitrile",COc5ccc(c4nn3c(=O)c(C#N)c(c1c[nH]c2ccccc12)c(C#N)c3[nH]c(N)c4C#N)cc5,-6.253992901,-6.478486837,-6.588148724,-7.020537651,-3.514894761,15.3974,647.7,2.73909814,6.081268082,3.697058121,4.889163102,1.192104981,5.01296367,-0.326450362,1.6436,-7.764,357.34,167.11,0.33442,0.0003175,333,6,4.865,HCl,WL,84.96
comp_167,"2-amino-9-(1H-indol-3-yl)-4-(4-methoxyphenyl)-7-oxo-1,7-dihydropyrido[1,2-b][1,2,4]triazepine-3,8,10-tricarbonitrile",COc5ccc(c4nn3c(=O)c(C#N)c(c1c[nH]c2ccccc12)c(C#N)c3[nH]c(N)c4C#N)cc5,-6.253992901,-6.478486837,-6.588148724,-7.020537651,-3.514894761,15.3974,647.7,2.73909814,6.081268082,3.697058121,4.889163102,1.192104981,5.01296367,-0.326450362,1.6436,-7.764,357.34,167.11,0.33442,0.0004233,333,6,4.865,HCl,WL,89.38
comp_167,"2-amino-9-(1H-indol-3-yl)-4-(4-methoxyphenyl)-7-oxo-1,7-dihydropyrido[1,2-b][1,2,4]triazepine-3,8,10-tricarbonitrile",COc5ccc(c4nn3c(=O)c(C#N)c(c1c[nH]c2ccccc12)c(C#N)c3[nH]c(N)c4C#N)cc5,-6.253992901,-6.478486837,-6.588148724,-7.020537651,-3.514894761,15.3974,647.7,2.73909814,6.081268082,3.697058121,4.889163102,1.192104981,5.01296367,-0.326450362,1.6436,-7.764,357.34,167.11,0.33442,0.0005291,333,6,4.865,HCl,WL,90.13
comp_167,"2-amino-9-(1H-indol-3-yl)-4-(4-methoxyphenyl)-7-oxo-1,7-dihydropyrido[1,2-b][1,2,4]triazepine-3,8,10-tricarbonitrile",COc5ccc(c4nn3c(=O)c(C#N)c(c1c[nH]c2ccccc12)c(C#N)c3[nH]c(N)c4C#N)cc5,-6.253992901,-6.478486837,-6.588148724,-7.020537651,-3.514894761,15.3974,647.7,2.73909814,6.081268082,3.697058121,4.889163102,1.192104981,5.01296367,-0.326450362,1.6436,-7.764,357.34,167.11,0.33442,0.000021166,298,0.5,4.865,HCl,PDP,82.75
comp_167,"2-amino-9-(1H-indol-3-yl)-4-(4-methoxyphenyl)-7-oxo-1,7-dihydropyrido[1,2-b][1,2,4]triazepine-3,8,10-tricarbonitrile",COc5ccc(c4nn3c(=O)c(C#N)c(c1c[nH]c2ccccc12)c(C#N)c3[nH]c(N)c4C#N)cc5,-6.253992901,-6.478486837,-6.588148724,-7.020537651,-3.514894761,15.3974,647.7,2.73909814,6.081268082,3.697058121,4.889163102,1.192104981,5.01296367,-0.326450362,1.6436,-7.764,357.34,167.11,0.33442,0.00005291,298,0.5,4.865,HCl,PDP,88.36
comp_167,"2-amino-9-(1H-indol-3-yl)-4-(4-methoxyphenyl)-7-oxo-1,7-dihydropyrido[1,2-b][1,2,4]triazepine-3,8,10-tricarbonitrile",COc5ccc(c4nn3c(=O)c(C#N)c(c1c[nH]c2ccccc12)c(C#N)c3[nH]c(N)c4C#N)cc5,-6.253992901,-6.478486837,-6.588148724,-7.020537651,-3.514894761,15.3974,647.7,2.73909814,6.081268082,3.697058121,4.889163102,1.192104981,5.01296367,-0.326450362,1.6436,-7.764,357.34,167.11,0.33442,0.00015874,298,0.5,4.865,HCl,PDP,93.81
comp_167,"2-amino-9-(1H-indol-3-yl)-4-(4-methoxyphenyl)-7-oxo-1,7-dihydropyrido[1,2-b][1,2,4]triazepine-3,8,10-tricarbonitrile",COc5ccc(c4nn3c(=O)c(C#N)c(c1c[nH]c2ccccc12)c(C#N)c3[nH]c(N)c4C#N)cc5,-6.253992901,-6.478486837,-6.588148724,-7.020537651,-3.514894761,15.3974,647.7,2.73909814,6.081268082,3.697058121,4.889163102,1.192104981,5.01296367,-0.326450362,1.6436,-7.764,357.34,167.11,0.33442,0.00021166,298,0.5,4.865,HCl,PDP,94.34
comp_167,"2-amino-9-(1H-indol-3-yl)-4-(4-methoxyphenyl)-7-oxo-1,7-dihydropyrido[1,2-b][1,2,4]triazepine-3,8,10-tricarbonitrile",COc5ccc(c4nn3c(=O)c(C#N)c(c1c[nH]c2ccccc12)c(C#N)c3[nH]c(N)c4C#N)cc5,-6.253992901,-6.478486837,-6.588148724,-7.020537651,-3.514894761,15.3974,647.7,2.73909814,6.081268082,3.697058121,4.889163102,1.192104981,5.01296367,-0.326450362,1.6436,-7.764,357.34,167.11,0.33442,0.0003175,298,0.5,4.865,HCl,PDP,96.63
comp_167,"2-amino-9-(1H-indol-3-yl)-4-(4-methoxyphenyl)-7-oxo-1,7-dihydropyrido[1,2-b][1,2,4]triazepine-3,8,10-tricarbonitrile",COc5ccc(c4nn3c(=O)c(C#N)c(c1c[nH]c2ccccc12)c(C#N)c3[nH]c(N)c4C#N)cc5,-6.253992901,-6.478486837,-6.588148724,-7.020537651,-3.514894761,15.3974,647.7,2.73909814,6.081268082,3.697058121,4.889163102,1.192104981,5.01296367,-0.326450362,1.6436,-7.764,357.34,167.11,0.33442,0.0004233,298,0.5,4.865,HCl,PDP,97.57
comp_167,"2-amino-9-(1H-indol-3-yl)-4-(4-methoxyphenyl)-7-oxo-1,7-dihydropyrido[1,2-b][1,2,4]triazepine-3,8,10-tricarbonitrile",COc5ccc(c4nn3c(=O)c(C#N)c(c1c[nH]c2ccccc12)c(C#N)c3[nH]c(N)c4C#N)cc5,-6.253992901,-6.478486837,-6.588148724,-7.020537651,-3.514894761,15.3974,647.7,2.73909814,6.081268082,3.697058121,4.889163102,1.192104981,5.01296367,-0.326450362,1.6436,-7.764,357.34,167.11,0.33442,0.000021166,298,0.5,4.865,HCl,EIS,83.36
comp_167,"2-amino-9-(1H-indol-3-yl)-4-(4-methoxyphenyl)-7-oxo-1,7-dihydropyrido[1,2-b][1,2,4]triazepine-3,8,10-tricarbonitrile",COc5ccc(c4nn3c(=O)c(C#N)c(c1c[nH]c2ccccc12)c(C#N)c3[nH]c(N)c4C#N)cc5,-6.253992901,-6.478486837,-6.588148724,-7.020537651,-3.514894761,15.3974,647.7,2.73909814,6.081268082,3.697058121,4.889163102,1.192104981,5.01296367,-0.326450362,1.6436,-7.764,357.34,167.11,0.33442,0.00005291,298,0.5,4.865,HCl,EIS,88.27
comp_167,"2-amino-9-(1H-indol-3-yl)-4-(4-methoxyphenyl)-7-oxo-1,7-dihydropyrido[1,2-b][1,2,4]triazepine-3,8,10-tricarbonitrile",COc5ccc(c4nn3c(=O)c(C#N)c(c1c[nH]c2ccccc12)c(C#N)c3[nH]c(N)c4C#N)cc5,-6.253992901,-6.478486837,-6.588148724,-7.020537651,-3.514894761,15.3974,647.7,2.73909814,6.081268082,3.697058121,4.889163102,1.192104981,5.01296367,-0.326450362,1.6436,-7.764,357.34,167.11,0.33442,0.00015874,298,0.5,4.865,HCl,EIS,92.63
comp_167,"2-amino-9-(1H-indol-3-yl)-4-(4-methoxyphenyl)-7-oxo-1,7-dihydropyrido[1,2-b][1,2,4]triazepine-3,8,10-tricarbonitrile",COc5ccc(c4nn3c(=O)c(C#N)c(c1c[nH]c2ccccc12)c(C#N)c3[nH]c(N)c4C#N)cc5,-6.253992901,-6.478486837,-6.588148724,-7.020537651,-3.514894761,15.3974,647.7,2.73909814,6.081268082,3.697058121,4.889163102,1.192104981,5.01296367,-0.326450362,1.6436,-7.764,357.34,167.11,0.33442,0.00021166,298,0.5,4.865,HCl,EIS,94.82
comp_167,"2-amino-9-(1H-indol-3-yl)-4-(4-methoxyphenyl)-7-oxo-1,7-dihydropyrido[1,2-b][1,2,4]triazepine-3,8,10-tricarbonitrile",COc5ccc(c4nn3c(=O)c(C#N)c(c1c[nH]c2ccccc12)c(C#N)c3[nH]c(N)c4C#N)cc5,-6.253992901,-6.478486837,-6.588148724,-7.020537651,-3.514894761,15.3974,647.7,2.73909814,6.081268082,3.697058121,4.889163102,1.192104981,5.01296367,-0.326450362,1.6436,-7.764,357.34,167.11,0.33442,0.0003175,298,0.5,4.865,HCl,EIS,96.45
comp_167,"2-amino-9-(1H-indol-3-yl)-4-(4-methoxyphenyl)-7-oxo-1,7-dihydropyrido[1,2-b][1,2,4]triazepine-3,8,10-tricarbonitrile",COc5ccc(c4nn3c(=O)c(C#N)c(c1c[nH]c2ccccc12)c(C#N)c3[nH]c(N)c4C#N)cc5,-6.253992901,-6.478486837,-6.588148724,-7.020537651,-3.514894761,15.3974,647.7,2.73909814,6.081268082,3.697058121,4.889163102,1.192104981,5.01296367,-0.326450362,1.6436,-7.764,357.34,167.11,0.33442,0.0004233,298,0.5,4.865,HCl,EIS,97.78
comp_168,"ethyl 2-amino-8,10-dicyano-9-(2-hydroxy-3-methoxyphenyl)-4-(4-methoxyphenyl)-7-oxo-1,7-dihydropyrido[1,2-
b][1,2,4]triazepine-3-carboxylate",CCOC(=O)c3c(N)[nH]c2c(C#N)c(c1cccc(OC)c1O)c(C#N)c(=O)n2nc3c4ccc(OC)cc4,-6.126915727,-6.342974134,-6.452908134,-6.794955259,-3.1132547,13.3978,627.16,3.013661027,5.956335438,3.29923092,4.627783179,1.328552259,4.03002159,-0.096182275,1.5008,-6.716,393.84,183.29,0.35062,0.000018993,303,6,4.865,HCl,WL,76.15
comp_168,"ethyl 2-amino-8,10-dicyano-9-(2-hydroxy-3-methoxyphenyl)-4-(4-methoxyphenyl)-7-oxo-1,7-dihydropyrido[1,2-
b][1,2,4]triazepine-3-carboxylate",CCOC(=O)c3c(N)[nH]c2c(C#N)c(c1cccc(OC)c1O)c(C#N)c(=O)n2nc3c4ccc(OC)cc4,-6.126915727,-6.342974134,-6.452908134,-6.794955259,-3.1132547,13.3978,627.16,3.013661027,5.956335438,3.29923092,4.627783179,1.328552259,4.03002159,-0.096182275,1.5008,-6.716,393.84,183.29,0.35062,0.00004748,303,6,4.865,HCl,WL,81.89
comp_168,"ethyl 2-amino-8,10-dicyano-9-(2-hydroxy-3-methoxyphenyl)-4-(4-methoxyphenyl)-7-oxo-1,7-dihydropyrido[1,2-
b][1,2,4]triazepine-3-carboxylate",CCOC(=O)c3c(N)[nH]c2c(C#N)c(c1cccc(OC)c1O)c(C#N)c(=O)n2nc3c4ccc(OC)cc4,-6.126915727,-6.342974134,-6.452908134,-6.794955259,-3.1132547,13.3978,627.16,3.013661027,5.956335438,3.29923092,4.627783179,1.328552259,4.03002159,-0.096182275,1.5008,-6.716,393.84,183.29,0.35062,0.00014245,303,6,4.865,HCl,WL,84.68
comp_168,"ethyl 2-amino-8,10-dicyano-9-(2-hydroxy-3-methoxyphenyl)-4-(4-methoxyphenyl)-7-oxo-1,7-dihydropyrido[1,2-
b][1,2,4]triazepine-3-carboxylate",CCOC(=O)c3c(N)[nH]c2c(C#N)c(c1cccc(OC)c1O)c(C#N)c(=O)n2nc3c4ccc(OC)cc4,-6.126915727,-6.342974134,-6.452908134,-6.794955259,-3.1132547,13.3978,627.16,3.013661027,5.956335438,3.29923092,4.627783179,1.328552259,4.03002159,-0.096182275,1.5008,-6.716,393.84,183.29,0.35062,0.00018993,303,6,4.865,HCl,WL,88.39
comp_168,"ethyl 2-amino-8,10-dicyano-9-(2-hydroxy-3-methoxyphenyl)-4-(4-methoxyphenyl)-7-oxo-1,7-dihydropyrido[1,2-
b][1,2,4]triazepine-3-carboxylate",CCOC(=O)c3c(N)[nH]c2c(C#N)c(c1cccc(OC)c1O)c(C#N)c(=O)n2nc3c4ccc(OC)cc4,-6.126915727,-6.342974134,-6.452908134,-6.794955259,-3.1132547,13.3978,627.16,3.013661027,5.956335438,3.29923092,4.627783179,1.328552259,4.03002159,-0.096182275,1.5008,-6.716,393.84,183.29,0.35062,0.0002849,303,6,4.865,HCl,WL,92.48
