Repository: aveucoloap/Machine-Learning-corrosion-study

File: comp1-502_datasetQM_20220608.csv (part 19 of 61)
comp_ref,Compound,smiles,HOMO,HOMO_1,HOMO_2,HOMO_3,LUMO,Dipole,Polar,Egap,IP,EA,Electronegativity,Chemical hardness,Electrophilicity,deltaN,cLogP,cLogS,Total Surface Area,Polar Surface Area,Relative PSA,ConcInh_M,TempK,Time_H,Med_ConcM,Med_ID,Method,IE
comp_168,"ethyl 2-amino-8,10-dicyano-9-(2-hydroxy-3-methoxyphenyl)-4-(4-methoxyphenyl)-7-oxo-1,7-dihydropyrido[1,2-
b][1,2,4]triazepine-3-carboxylate",CCOC(=O)c3c(N)[nH]c2c(C#N)c(c1cccc(OC)c1O)c(C#N)c(=O)n2nc3c4ccc(OC)cc4,-6.126915727,-6.342974134,-6.452908134,-6.794955259,-3.1132547,13.3978,627.16,3.013661027,5.956335438,3.29923092,4.627783179,1.328552259,4.03002159,-0.096182275,1.5008,-6.716,393.84,183.29,0.35062,0.0003799,303,6,4.865,HCl,WL,95.56
comp_168,"ethyl 2-amino-8,10-dicyano-9-(2-hydroxy-3-methoxyphenyl)-4-(4-methoxyphenyl)-7-oxo-1,7-dihydropyrido[1,2-
b][1,2,4]triazepine-3-carboxylate",CCOC(=O)c3c(N)[nH]c2c(C#N)c(c1cccc(OC)c1O)c(C#N)c(=O)n2nc3c4ccc(OC)cc4,-6.126915727,-6.342974134,-6.452908134,-6.794955259,-3.1132547,13.3978,627.16,3.013661027,5.956335438,3.29923092,4.627783179,1.328552259,4.03002159,-0.096182275,1.5008,-6.716,393.84,183.29,0.35062,0.0004748,303,6,4.865,HCl,WL,96.21
comp_168,"ethyl 2-amino-8,10-dicyano-9-(2-hydroxy-3-methoxyphenyl)-4-(4-methoxyphenyl)-7-oxo-1,7-dihydropyrido[1,2-
b][1,2,4]triazepine-3-carboxylate",CCOC(=O)c3c(N)[nH]c2c(C#N)c(c1cccc(OC)c1O)c(C#N)c(=O)n2nc3c4ccc(OC)cc4,-6.126915727,-6.342974134,-6.452908134,-6.794955259,-3.1132547,13.3978,627.16,3.013661027,5.956335438,3.29923092,4.627783179,1.328552259,4.03002159,-0.096182275,1.5008,-6.716,393.84,183.29,0.35062,0.000018993,313,6,4.865,HCl,WL,70.35
comp_168,"ethyl 2-amino-8,10-dicyano-9-(2-hydroxy-3-methoxyphenyl)-4-(4-methoxyphenyl)-7-oxo-1,7-dihydropyrido[1,2-
b][1,2,4]triazepine-3-carboxylate",CCOC(=O)c3c(N)[nH]c2c(C#N)c(c1cccc(OC)c1O)c(C#N)c(=O)n2nc3c4ccc(OC)cc4,-6.126915727,-6.342974134,-6.452908134,-6.794955259,-3.1132547,13.3978,627.16,3.013661027,5.956335438,3.29923092,4.627783179,1.328552259,4.03002159,-0.096182275,1.5008,-6.716,393.84,183.29,0.35062,0.00004748,313,6,4.865,HCl,WL,76.79
comp_168,"ethyl 2-amino-8,10-dicyano-9-(2-hydroxy-3-methoxyphenyl)-4-(4-methoxyphenyl)-7-oxo-1,7-dihydropyrido[1,2-
b][1,2,4]triazepine-3-carboxylate",CCOC(=O)c3c(N)[nH]c2c(C#N)c(c1cccc(OC)c1O)c(C#N)c(=O)n2nc3c4ccc(OC)cc4,-6.126915727,-6.342974134,-6.452908134,-6.794955259,-3.1132547,13.3978,627.16,3.013661027,5.956335438,3.29923092,4.627783179,1.328552259,4.03002159,-0.096182275,1.5008,-6.716,393.84,183.29,0.35062,0.00014245,313,6,4.865,HCl,WL,79.88
comp_168,"ethyl 2-amino-8,10-dicyano-9-(2-hydroxy-3-methoxyphenyl)-4-(4-methoxyphenyl)-7-oxo-1,7-dihydropyrido[1,2-
b][1,2,4]triazepine-3-carboxylate",CCOC(=O)c3c(N)[nH]c2c(C#N)c(c1cccc(OC)c1O)c(C#N)c(=O)n2nc3c4ccc(OC)cc4,-6.126915727,-6.342974134,-6.452908134,-6.794955259,-3.1132547,13.3978,627.16,3.013661027,5.956335438,3.29923092,4.627783179,1.328552259,4.03002159,-0.096182275,1.5008,-6.716,393.84,183.29,0.35062,0.00018993,313,6,4.865,HCl,WL,84.09
comp_168,"ethyl 2-amino-8,10-dicyano-9-(2-hydroxy-3-methoxyphenyl)-4-(4-methoxyphenyl)-7-oxo-1,7-dihydropyrido[1,2-
b][1,2,4]triazepine-3-carboxylate",CCOC(=O)c3c(N)[nH]c2c(C#N)c(c1cccc(OC)c1O)c(C#N)c(=O)n2nc3c4ccc(OC)cc4,-6.126915727,-6.342974134,-6.452908134,-6.794955259,-3.1132547,13.3978,627.16,3.013661027,5.956335438,3.29923092,4.627783179,1.328552259,4.03002159,-0.096182275,1.5008,-6.716,393.84,183.29,0.35062,0.0002849,313,6,4.865,HCl,WL,88.58
comp_168,"ethyl 2-amino-8,10-dicyano-9-(2-hydroxy-3-methoxyphenyl)-4-(4-methoxyphenyl)-7-oxo-1,7-dihydropyrido[1,2-
b][1,2,4]triazepine-3-carboxylate",CCOC(=O)c3c(N)[nH]c2c(C#N)c(c1cccc(OC)c1O)c(C#N)c(=O)n2nc3c4ccc(OC)cc4,-6.126915727,-6.342974134,-6.452908134,-6.794955259,-3.1132547,13.3978,627.16,3.013661027,5.956335438,3.29923092,4.627783179,1.328552259,4.03002159,-0.096182275,1.5008,-6.716,393.84,183.29,0.35062,0.0003799,313,6,4.865,HCl,WL,92.66
comp_168,"ethyl 2-amino-8,10-dicyano-9-(2-hydroxy-3-methoxyphenyl)-4-(4-methoxyphenyl)-7-oxo-1,7-dihydropyrido[1,2-
b][1,2,4]triazepine-3-carboxylate",CCOC(=O)c3c(N)[nH]c2c(C#N)c(c1cccc(OC)c1O)c(C#N)c(=O)n2nc3c4ccc(OC)cc4,-6.126915727,-6.342974134,-6.452908134,-6.794955259,-3.1132547,13.3978,627.16,3.013661027,5.956335438,3.29923092,4.627783179,1.328552259,4.03002159,-0.096182275,1.5008,-6.716,393.84,183.29,0.35062,0.0004748,313,6,4.865,HCl,WL,93.51
comp_168,"ethyl 2-amino-8,10-dicyano-9-(2-hydroxy-3-methoxyphenyl)-4-(4-methoxyphenyl)-7-oxo-1,7-dihydropyrido[1,2-
b][1,2,4]triazepine-3-carboxylate",CCOC(=O)c3c(N)[nH]c2c(C#N)c(c1cccc(OC)c1O)c(C#N)c(=O)n2nc3c4ccc(OC)cc4,-6.126915727,-6.342974134,-6.452908134,-6.794955259,-3.1132547,13.3978,627.16,3.013661027,5.956335438,3.29923092,4.627783179,1.328552259,4.03002159,-0.096182275,1.5008,-6.716,393.84,183.29,0.35062,0.000018993,323,6,4.865,HCl,WL,66.75
comp_168,"ethyl 2-amino-8,10-dicyano-9-(2-hydroxy-3-methoxyphenyl)-4-(4-methoxyphenyl)-7-oxo-1,7-dihydropyrido[1,2-
b][1,2,4]triazepine-3-carboxylate",CCOC(=O)c3c(N)[nH]c2c(C#N)c(c1cccc(OC)c1O)c(C#N)c(=O)n2nc3c4ccc(OC)cc4,-6.126915727,-6.342974134,-6.452908134,-6.794955259,-3.1132547,13.3978,627.16,3.013661027,5.956335438,3.29923092,4.627783179,1.328552259,4.03002159,-0.096182275,1.5008,-6.716,393.84,183.29,0.35062,0.00004748,323,6,4.865,HCl,WL,72.99
comp_168,"ethyl 2-amino-8,10-dicyano-9-(2-hydroxy-3-methoxyphenyl)-4-(4-methoxyphenyl)-7-oxo-1,7-dihydropyrido[1,2-
b][1,2,4]triazepine-3-carboxylate",CCOC(=O)c3c(N)[nH]c2c(C#N)c(c1cccc(OC)c1O)c(C#N)c(=O)n2nc3c4ccc(OC)cc4,-6.126915727,-6.342974134,-6.452908134,-6.794955259,-3.1132547,13.3978,627.16,3.013661027,5.956335438,3.29923092,4.627783179,1.328552259,4.03002159,-0.096182275,1.5008,-6.716,393.84,183.29,0.35062,0.00014245,323,6,4.865,HCl,WL,75.68
comp_168,"ethyl 2-amino-8,10-dicyano-9-(2-hydroxy-3-methoxyphenyl)-4-(4-methoxyphenyl)-7-oxo-1,7-dihydropyrido[1,2-
b][1,2,4]triazepine-3-carboxylate",CCOC(=O)c3c(N)[nH]c2c(C#N)c(c1cccc(OC)c1O)c(C#N)c(=O)n2nc3c4ccc(OC)cc4,-6.126915727,-6.342974134,-6.452908134,-6.794955259,-3.1132547,13.3978,627.16,3.013661027,5.956335438,3.29923092,4.627783179,1.328552259,4.03002159,-0.096182275,1.5008,-6.716,393.84,183.29,0.35062,0.00018993,323,6,4.865,HCl,WL,80.49
comp_168,"ethyl 2-amino-8,10-dicyano-9-(2-hydroxy-3-methoxyphenyl)-4-(4-methoxyphenyl)-7-oxo-1,7-dihydropyrido[1,2-
b][1,2,4]triazepine-3-carboxylate",CCOC(=O)c3c(N)[nH]c2c(C#N)c(c1cccc(OC)c1O)c(C#N)c(=O)n2nc3c4ccc(OC)cc4,-6.126915727,-6.342974134,-6.452908134,-6.794955259,-3.1132547,13.3978,627.16,3.013661027,5.956335438,3.29923092,4.627783179,1.328552259,4.03002159,-0.096182275,1.5008,-6.716,393.84,183.29,0.35062,0.0002849,323,6,4.865,HCl,WL,85.57
comp_168,"ethyl 2-amino-8,10-dicyano-9-(2-hydroxy-3-methoxyphenyl)-4-(4-methoxyphenyl)-7-oxo-1,7-dihydropyrido[1,2-
b][1,2,4]triazepine-3-carboxylate",CCOC(=O)c3c(N)[nH]c2c(C#N)c(c1cccc(OC)c1O)c(C#N)c(=O)n2nc3c4ccc(OC)cc4,-6.126915727,-6.342974134,-6.452908134,-6.794955259,-3.1132547,13.3978,627.16,3.013661027,5.956335438,3.29923092,4.627783179,1.328552259,4.03002159,-0.096182275,1.5008,-6.716,393.84,183.29,0.35062,0.0003799,323,6,4.865,HCl,WL,90.16
comp_168,"ethyl 2-amino-8,10-dicyano-9-(2-hydroxy-3-methoxyphenyl)-4-(4-methoxyphenyl)-7-oxo-1,7-dihydropyrido[1,2-
b][1,2,4]triazepine-3-carboxylate",CCOC(=O)c3c(N)[nH]c2c(C#N)c(c1cccc(OC)c1O)c(C#N)c(=O)n2nc3c4ccc(OC)cc4,-6.126915727,-6.342974134,-6.452908134,-6.794955259,-3.1132547,13.3978,627.16,3.013661027,5.956335438,3.29923092,4.627783179,1.328552259,4.03002159,-0.096182275,1.5008,-6.716,393.84,183.29,0.35062,0.0004748,323,6,4.865,HCl,WL,91.31
comp_168,"ethyl 2-amino-8,10-dicyano-9-(2-hydroxy-3-methoxyphenyl)-4-(4-methoxyphenyl)-7-oxo-1,7-dihydropyrido[1,2-
b][1,2,4]triazepine-3-carboxylate",CCOC(=O)c3c(N)[nH]c2c(C#N)c(c1cccc(OC)c1O)c(C#N)c(=O)n2nc3c4ccc(OC)cc4,-6.126915727,-6.342974134,-6.452908134,-6.794955259,-3.1132547,13.3978,627.16,3.013661027,5.956335438,3.29923092,4.627783179,1.328552259,4.03002159,-0.096182275,1.5008,-6.716,393.84,183.29,0.35062,0.000018993,333,6,4.865,HCl,WL,61.26
comp_168,"ethyl 2-amino-8,10-dicyano-9-(2-hydroxy-3-methoxyphenyl)-4-(4-methoxyphenyl)-7-oxo-1,7-dihydropyrido[1,2-
b][1,2,4]triazepine-3-carboxylate",CCOC(=O)c3c(N)[nH]c2c(C#N)c(c1cccc(OC)c1O)c(C#N)c(=O)n2nc3c4ccc(OC)cc4,-6.126915727,-6.342974134,-6.452908134,-6.794955259,-3.1132547,13.3978,627.16,3.013661027,5.956335438,3.29923092,4.627783179,1.328552259,4.03002159,-0.096182275,1.5008,-6.716,393.84,183.29,0.35062,0.00004748,333,6,4.865,HCl,WL,67.89
comp_168,"ethyl 2-amino-8,10-dicyano-9-(2-hydroxy-3-methoxyphenyl)-4-(4-methoxyphenyl)-7-oxo-1,7-dihydropyrido[1,2-
b][1,2,4]triazepine-3-carboxylate",CCOC(=O)c3c(N)[nH]c2c(C#N)c(c1cccc(OC)c1O)c(C#N)c(=O)n2nc3c4ccc(OC)cc4,-6.126915727,-6.342974134,-6.452908134,-6.794955259,-3.1132547,13.3978,627.16,3.013661027,5.956335438,3.29923092,4.627783179,1.328552259,4.03002159,-0.096182275,1.5008,-6.716,393.84,183.29,0.35062,0.00014245,333,6,4.865,HCl,WL,70.78
comp_168,"ethyl 2-amino-8,10-dicyano-9-(2-hydroxy-3-methoxyphenyl)-4-(4-methoxyphenyl)-7-oxo-1,7-dihydropyrido[1,2-
b][1,2,4]triazepine-3-carboxylate",CCOC(=O)c3c(N)[nH]c2c(C#N)c(c1cccc(OC)c1O)c(C#N)c(=O)n2nc3c4ccc(OC)cc4,-6.126915727,-6.342974134,-6.452908134,-6.794955259,-3.1132547,13.3978,627.16,3.013661027,5.956335438,3.29923092,4.627783179,1.328552259,4.03002159,-0.096182275,1.5008,-6.716,393.84,183.29,0.35062,0.00018993,333,6,4.865,HCl,WL,76.29
comp_168,"ethyl 2-amino-8,10-dicyano-9-(2-hydroxy-3-methoxyphenyl)-4-(4-methoxyphenyl)-7-oxo-1,7-dihydropyrido[1,2-
b][1,2,4]triazepine-3-carboxylate",CCOC(=O)c3c(N)[nH]c2c(C#N)c(c1cccc(OC)c1O)c(C#N)c(=O)n2nc3c4ccc(OC)cc4,-6.126915727,-6.342974134,-6.452908134,-6.794955259,-3.1132547,13.3978,627.16,3.013661027,5.956335438,3.29923092,4.627783179,1.328552259,4.03002159,-0.096182275,1.5008,-6.716,393.84,183.29,0.35062,0.0002849,333,6,4.865,HCl,WL,82.08
comp_168,"ethyl 2-amino-8,10-dicyano-9-(2-hydroxy-3-methoxyphenyl)-4-(4-methoxyphenyl)-7-oxo-1,7-dihydropyrido[1,2-
b][1,2,4]triazepine-3-carboxylate",CCOC(=O)c3c(N)[nH]c2c(C#N)c(c1cccc(OC)c1O)c(C#N)c(=O)n2nc3c4ccc(OC)cc4,-6.126915727,-6.342974134,-6.452908134,-6.794955259,-3.1132547,13.3978,627.16,3.013661027,5.956335438,3.29923092,4.627783179,1.328552259,4.03002159,-0.096182275,1.5008,-6.716,393.84,183.29,0.35062,0.0003799,333,6,4.865,HCl,WL,87.36
comp_168,"ethyl 2-amino-8,10-dicyano-9-(2-hydroxy-3-methoxyphenyl)-4-(4-methoxyphenyl)-7-oxo-1,7-dihydropyrido[1,2-
b][1,2,4]triazepine-3-carboxylate",CCOC(=O)c3c(N)[nH]c2c(C#N)c(c1cccc(OC)c1O)c(C#N)c(=O)n2nc3c4ccc(OC)cc4,-6.126915727,-6.342974134,-6.452908134,-6.794955259,-3.1132547,13.3978,627.16,3.013661027,5.956335438,3.29923092,4.627783179,1.328552259,4.03002159,-0.096182275,1.5008,-6.716,393.84,183.29,0.35062,0.0004748,333,6,4.865,HCl,WL,88.91
comp_168,"ethyl 2-amino-8,10-dicyano-9-(2-hydroxy-3-methoxyphenyl)-4-(4-methoxyphenyl)-7-oxo-1,7-dihydropyrido[1,2-
b][1,2,4]triazepine-3-carboxylate",CCOC(=O)c3c(N)[nH]c2c(C#N)c(c1cccc(OC)c1O)c(C#N)c(=O)n2nc3c4ccc(OC)cc4,-6.126915727,-6.342974134,-6.452908134,-6.794955259,-3.1132547,13.3978,627.16,3.013661027,5.956335438,3.29923092,4.627783179,1.328552259,4.03002159,-0.096182275,1.5008,-6.716,393.84,183.29,0.35062,0.000018993,298,0.5,4.865,HCl,PDP,81.25
comp_168,"ethyl 2-amino-8,10-dicyano-9-(2-hydroxy-3-methoxyphenyl)-4-(4-methoxyphenyl)-7-oxo-1,7-dihydropyrido[1,2-
b][1,2,4]triazepine-3-carboxylate",CCOC(=O)c3c(N)[nH]c2c(C#N)c(c1cccc(OC)c1O)c(C#N)c(=O)n2nc3c4ccc(OC)cc4,-6.126915727,-6.342974134,-6.452908134,-6.794955259,-3.1132547,13.3978,627.16,3.013661027,5.956335438,3.29923092,4.627783179,1.328552259,4.03002159,-0.096182275,1.5008,-6.716,393.84,183.29,0.35062,0.00004748,298,0.5,4.865,HCl,PDP,85.69
comp_168,"ethyl 2-amino-8,10-dicyano-9-(2-hydroxy-3-methoxyphenyl)-4-(4-methoxyphenyl)-7-oxo-1,7-dihydropyrido[1,2-
b][1,2,4]triazepine-3-carboxylate",CCOC(=O)c3c(N)[nH]c2c(C#N)c(c1cccc(OC)c1O)c(C#N)c(=O)n2nc3c4ccc(OC)cc4,-6.126915727,-6.342974134,-6.452908134,-6.794955259,-3.1132547,13.3978,627.16,3.013661027,5.956335438,3.29923092,4.627783179,1.328552259,4.03002159,-0.096182275,1.5008,-6.716,393.84,183.29,0.35062,0.00014245,298,0.5,4.865,HCl,PDP,87.65
comp_168,"ethyl 2-amino-8,10-dicyano-9-(2-hydroxy-3-methoxyphenyl)-4-(4-methoxyphenyl)-7-oxo-1,7-dihydropyrido[1,2-
b][1,2,4]triazepine-3-carboxylate",CCOC(=O)c3c(N)[nH]c2c(C#N)c(c1cccc(OC)c1O)c(C#N)c(=O)n2nc3c4ccc(OC)cc4,-6.126915727,-6.342974134,-6.452908134,-6.794955259,-3.1132547,13.3978,627.16,3.013661027,5.956335438,3.29923092,4.627783179,1.328552259,4.03002159,-0.096182275,1.5008,-6.716,393.84,183.29,0.35062,0.00018993,298,0.5,4.865,HCl,PDP,92.7
comp_168,"ethyl 2-amino-8,10-dicyano-9-(2-hydroxy-3-methoxyphenyl)-4-(4-methoxyphenyl)-7-oxo-1,7-dihydropyrido[1,2-
b][1,2,4]triazepine-3-carboxylate",CCOC(=O)c3c(N)[nH]c2c(C#N)c(c1cccc(OC)c1O)c(C#N)c(=O)n2nc3c4ccc(OC)cc4,-6.126915727,-6.342974134,-6.452908134,-6.794955259,-3.1132547,13.3978,627.16,3.013661027,5.956335438,3.29923092,4.627783179,1.328552259,4.03002159,-0.096182275,1.5008,-6.716,393.84,183.29,0.35062,0.0002849,298,0.5,4.865,HCl,PDP,95.3
comp_168,"ethyl 2-amino-8,10-dicyano-9-(2-hydroxy-3-methoxyphenyl)-4-(4-methoxyphenyl)-7-oxo-1,7-dihydropyrido[1,2-
b][1,2,4]triazepine-3-carboxylate",CCOC(=O)c3c(N)[nH]c2c(C#N)c(c1cccc(OC)c1O)c(C#N)c(=O)n2nc3c4ccc(OC)cc4,-6.126915727,-6.342974134,-6.452908134,-6.794955259,-3.1132547,13.3978,627.16,3.013661027,5.956335438,3.29923092,4.627783179,1.328552259,4.03002159,-0.096182275,1.5008,-6.716,393.84,183.29,0.35062,0.0003799,298,0.5,4.865,HCl,PDP,96.68
comp_168,"ethyl 2-amino-8,10-dicyano-9-(2-hydroxy-3-methoxyphenyl)-4-(4-methoxyphenyl)-7-oxo-1,7-dihydropyrido[1,2-
b][1,2,4]triazepine-3-carboxylate",CCOC(=O)c3c(N)[nH]c2c(C#N)c(c1cccc(OC)c1O)c(C#N)c(=O)n2nc3c4ccc(OC)cc4,-6.126915727,-6.342974134,-6.452908134,-6.794955259,-3.1132547,13.3978,627.16,3.013661027,5.956335438,3.29923092,4.627783179,1.328552259,4.03002159,-0.096182275,1.5008,-6.716,393.84,183.29,0.35062,0.000018993,298,0.5,4.865,HCl,EIS,80.43
comp_168,"ethyl 2-amino-8,10-dicyano-9-(2-hydroxy-3-methoxyphenyl)-4-(4-methoxyphenyl)-7-oxo-1,7-dihydropyrido[1,2-
b][1,2,4]triazepine-3-carboxylate",CCOC(=O)c3c(N)[nH]c2c(C#N)c(c1cccc(OC)c1O)c(C#N)c(=O)n2nc3c4ccc(OC)cc4,-6.126915727,-6.342974134,-6.452908134,-6.794955259,-3.1132547,13.3978,627.16,3.013661027,5.956335438,3.29923092,4.627783179,1.328552259,4.03002159,-0.096182275,1.5008,-6.716,393.84,183.29,0.35062,0.00004748,298,0.5,4.865,HCl,EIS,86.22
comp_168,"ethyl 2-amino-8,10-dicyano-9-(2-hydroxy-3-methoxyphenyl)-4-(4-methoxyphenyl)-7-oxo-1,7-dihydropyrido[1,2-
b][1,2,4]triazepine-3-carboxylate",CCOC(=O)c3c(N)[nH]c2c(C#N)c(c1cccc(OC)c1O)c(C#N)c(=O)n2nc3c4ccc(OC)cc4,-6.126915727,-6.342974134,-6.452908134,-6.794955259,-3.1132547,13.3978,627.16,3.013661027,5.956335438,3.29923092,4.627783179,1.328552259,4.03002159,-0.096182275,1.5008,-6.716,393.84,183.29,0.35062,0.00014245,298,0.5,4.865,HCl,EIS,89.16
comp_168,"ethyl 2-amino-8,10-dicyano-9-(2-hydroxy-3-methoxyphenyl)-4-(4-methoxyphenyl)-7-oxo-1,7-dihydropyrido[1,2-
b][1,2,4]triazepine-3-carboxylate",CCOC(=O)c3c(N)[nH]c2c(C#N)c(c1cccc(OC)c1O)c(C#N)c(=O)n2nc3c4ccc(OC)cc4,-6.126915727,-6.342974134,-6.452908134,-6.794955259,-3.1132547,13.3978,627.16,3.013661027,5.956335438,3.29923092,4.627783179,1.328552259,4.03002159,-0.096182275,1.5008,-6.716,393.84,183.29,0.35062,0.00018993,298,0.5,4.865,HCl,EIS,93.41
comp_168,"ethyl 2-amino-8,10-dicyano-9-(2-hydroxy-3-methoxyphenyl)-4-(4-methoxyphenyl)-7-oxo-1,7-dihydropyrido[1,2-
b][1,2,4]triazepine-3-carboxylate",CCOC(=O)c3c(N)[nH]c2c(C#N)c(c1cccc(OC)c1O)c(C#N)c(=O)n2nc3c4ccc(OC)cc4,-6.126915727,-6.342974134,-6.452908134,-6.794955259,-3.1132547,13.3978,627.16,3.013661027,5.956335438,3.29923092,4.627783179,1.328552259,4.03002159,-0.096182275,1.5008,-6.716,393.84,183.29,0.35062,0.0002849,298,0.5,4.865,HCl,EIS,95.17
comp_168,"ethyl 2-amino-8,10-dicyano-9-(2-hydroxy-3-methoxyphenyl)-4-(4-methoxyphenyl)-7-oxo-1,7-dihydropyrido[1,2-
b][1,2,4]triazepine-3-carboxylate",CCOC(=O)c3c(N)[nH]c2c(C#N)c(c1cccc(OC)c1O)c(C#N)c(=O)n2nc3c4ccc(OC)cc4,-6.126915727,-6.342974134,-6.452908134,-6.794955259,-3.1132547,13.3978,627.16,3.013661027,5.956335438,3.29923092,4.627783179,1.328552259,4.03002159,-0.096182275,1.5008,-6.716,393.84,183.29,0.35062,0.0003799,298,0.5,4.865,HCl,EIS,96.3
comp_169,"6-bromo-2-(4-chlorophenyl)-3-(prop-2-yn-1-yl) -3H-imidazo [4,5-b] pyridine",ClC=1C=CC(=CC1)C2=NC3=CC(Br)=CN=C3N2CC#C,-6.430866912,-7.098362216,-7.641773599,-7.699461738,-2.308886123,3.465,355.96,4.121980789,6.302695296,2.478293329,4.390494312,1.912200983,2.520190147,0.057266829,3.5251,-5.584,225.96,30.71,0.1275,0.0000001,303,6,1,HCl,WL,70
comp_169,"6-bromo-2-(4-chlorophenyl)-3-(prop-2-yn-1-yl) -3H-imidazo [4,5-b] pyridine",ClC=1C=CC(=CC1)C2=NC3=CC(Br)=CN=C3N2CC#C,-6.430866912,-7.098362216,-7.641773599,-7.699461738,-2.308886123,3.465,355.96,4.121980789,6.302695296,2.478293329,4.390494312,1.912200983,2.520190147,0.057266829,3.5251,-5.584,225.96,30.71,0.1275,0.000001,303,6,1,HCl,WL,79
comp_169,"6-bromo-2-(4-chlorophenyl)-3-(prop-2-yn-1-yl) -3H-imidazo [4,5-b] pyridine",ClC=1C=CC(=CC1)C2=NC3=CC(Br)=CN=C3N2CC#C,-6.430866912,-7.098362216,-7.641773599,-7.699461738,-2.308886123,3.465,355.96,4.121980789,6.302695296,2.478293329,4.390494312,1.912200983,2.520190147,0.057266829,3.5251,-5.584,225.96,30.71,0.1275,0.00001,303,6,1,HCl,WL,82
comp_169,"6-bromo-2-(4-chlorophenyl)-3-(prop-2-yn-1-yl) -3H-imidazo [4,5-b] pyridine",ClC=1C=CC(=CC1)C2=NC3=CC(Br)=CN=C3N2CC#C,-6.430866912,-7.098362216,-7.641773599,-7.699461738,-2.308886123,3.465,355.96,4.121980789,6.302695296,2.478293329,4.390494312,1.912200983,2.520190147,0.057266829,3.5251,-5.584,225.96,30.71,0.1275,0.0001,303,6,1,HCl,WL,88
comp_169,"6-bromo-2-(4-chlorophenyl)-3-(prop-2-yn-1-yl) -3H-imidazo [4,5-b] pyridine",ClC=1C=CC(=CC1)C2=NC3=CC(Br)=CN=C3N2CC#C,-6.430866912,-7.098362216,-7.641773599,-7.699461738,-2.308886123,3.465,355.96,4.121980789,6.302695296,2.478293329,4.390494312,1.912200983,2.520190147,0.057266829,3.5251,-5.584,225.96,30.71,0.1275,0.0000001,303,6,1,HCl,PDP,56
comp_169,"6-bromo-2-(4-chlorophenyl)-3-(prop-2-yn-1-yl) -3H-imidazo [4,5-b] pyridine",ClC=1C=CC(=CC1)C2=NC3=CC(Br)=CN=C3N2CC#C,-6.430866912,-7.098362216,-7.641773599,-7.699461738,-2.308886123,3.465,355.96,4.121980789,6.302695296,2.478293329,4.390494312,1.912200983,2.520190147,0.057266829,3.5251,-5.584,225.96,30.71,0.1275,0.000001,303,6,1,HCl,PDP,79
comp_169,"6-bromo-2-(4-chlorophenyl)-3-(prop-2-yn-1-yl) -3H-imidazo [4,5-b] pyridine",ClC=1C=CC(=CC1)C2=NC3=CC(Br)=CN=C3N2CC#C,-6.430866912,-7.098362216,-7.641773599,-7.699461738,-2.308886123,3.465,355.96,4.121980789,6.302695296,2.478293329,4.390494312,1.912200983,2.520190147,0.057266829,3.5251,-5.584,225.96,30.71,0.1275,0.00001,303,6,1,HCl,PDP,80
comp_169,"6-bromo-2-(4-chlorophenyl)-3-(prop-2-yn-1-yl) -3H-imidazo [4,5-b] pyridine",ClC=1C=CC(=CC1)C2=NC3=CC(Br)=CN=C3N2CC#C,-6.430866912,-7.098362216,-7.641773599,-7.699461738,-2.308886123,3.465,355.96,4.121980789,6.302695296,2.478293329,4.390494312,1.912200983,2.520190147,0.057266829,3.5251,-5.584,225.96,30.71,0.1275,0.0001,303,6,1,HCl,PDP,86
comp_169,"6-bromo-2-(4-chlorophenyl)-3-(prop-2-yn-1-yl) -3H-imidazo [4,5-b] pyridine",ClC=1C=CC(=CC1)C2=NC3=CC(Br)=CN=C3N2CC#C,-6.430866912,-7.098362216,-7.641773599,-7.699461738,-2.308886123,3.465,355.96,4.121980789,6.302695296,2.478293329,4.390494312,1.912200983,2.520190147,0.057266829,3.5251,-5.584,225.96,30.71,0.1275,0.0000001,303,6,1,HCl,EIS,67
comp_169,"6-bromo-2-(4-chlorophenyl)-3-(prop-2-yn-1-yl) -3H-imidazo [4,5-b] pyridine",ClC=1C=CC(=CC1)C2=NC3=CC(Br)=CN=C3N2CC#C,-6.430866912,-7.098362216,-7.641773599,-7.699461738,-2.308886123,3.465,355.96,4.121980789,6.302695296,2.478293329,4.390494312,1.912200983,2.520190147,0.057266829,3.5251,-5.584,225.96,30.71,0.1275,0.000001,303,6,1,HCl,EIS,69.3
comp_169,"6-bromo-2-(4-chlorophenyl)-3-(prop-2-yn-1-yl) -3H-imidazo [4,5-b] pyridine",ClC=1C=CC(=CC1)C2=NC3=CC(Br)=CN=C3N2CC#C,-6.430866912,-7.098362216,-7.641773599,-7.699461738,-2.308886123,3.465,355.96,4.121980789,6.302695296,2.478293329,4.390494312,1.912200983,2.520190147,0.057266829,3.5251,-5.584,225.96,30.71,0.1275,0.00001,303,6,1,HCl,EIS,74.1
comp_169,"6-bromo-2-(4-chlorophenyl)-3-(prop-2-yn-1-yl) -3H-imidazo [4,5-b] pyridine",ClC=1C=CC(=CC1)C2=NC3=CC(Br)=CN=C3N2CC#C,-6.430866912,-7.098362216,-7.641773599,-7.699461738,-2.308886123,3.465,355.96,4.121980789,6.302695296,2.478293329,4.390494312,1.912200983,2.520190147,0.057266829,3.5251,-5.584,225.96,30.71,0.1275,0.0001,303,6,1,HCl,EIS,84.8
comp_169,"6-bromo-2-(4-chlorophenyl)-3-(prop-2-yn-1-yl) -3H-imidazo [4,5-b] pyridine",ClC=1C=CC(=CC1)C2=NC3=CC(Br)=CN=C3N2CC#C,-6.430866912,-7.098362216,-7.641773599,-7.699461738,-2.308886123,3.465,355.96,4.121980789,6.302695296,2.478293329,4.390494312,1.912200983,2.520190147,0.057266829,3.5251,-5.584,225.96,30.71,0.1275,0.0000001,303,6,1,HCl,WL,62.9
comp_169,"6-bromo-2-(4-chlorophenyl)-3-(prop-2-yn-1-yl) -3H-imidazo [4,5-b] pyridine",ClC=1C=CC(=CC1)C2=NC3=CC(Br)=CN=C3N2CC#C,-6.430866912,-7.098362216,-7.641773599,-7.699461738,-2.308886123,3.465,355.96,4.121980789,6.302695296,2.478293329,4.390494312,1.912200983,2.520190147,0.057266829,3.5251,-5.584,225.96,30.71,0.1275,0.000001,303,6,1,HCl,WL,67.1
comp_169,"6-bromo-2-(4-chlorophenyl)-3-(prop-2-yn-1-yl) -3H-imidazo [4,5-b] pyridine",ClC=1C=CC(=CC1)C2=NC3=CC(Br)=CN=C3N2CC#C,-6.430866912,-7.098362216,-7.641773599,-7.699461738,-2.308886123,3.465,355.96,4.121980789,6.302695296,2.478293329,4.390494312,1.912200983,2.520190147,0.057266829,3.5251,-5.584,225.96,30.71,0.1275,0.00001,303,6,1,HCl,WL,74
comp_169,"6-bromo-2-(4-chlorophenyl)-3-(prop-2-yn-1-yl) -3H-imidazo [4,5-b] pyridine",ClC=1C=CC(=CC1)C2=NC3=CC(Br)=CN=C3N2CC#C,-6.430866912,-7.098362216,-7.641773599,-7.699461738,-2.308886123,3.465,355.96,4.121980789,6.302695296,2.478293329,4.390494312,1.912200983,2.520190147,0.057266829,3.5251,-5.584,225.96,30.71,0.1275,0.0001,303,6,1,HCl,WL,76.4
comp_169,"6-bromo-2-(4-chlorophenyl)-3-(prop-2-yn-1-yl) -3H-imidazo [4,5-b] pyridine",ClC=1C=CC(=CC1)C2=NC3=CC(Br)=CN=C3N2CC#C,-6.430866912,-7.098362216,-7.641773599,-7.699461738,-2.308886123,3.465,355.96,4.121980789,6.302695296,2.478293329,4.390494312,1.912200983,2.520190147,0.057266829,3.5251,-5.584,225.96,30.71,0.1275,0.0000001,313,6,1,HCl,WL,62.3
comp_169,"6-bromo-2-(4-chlorophenyl)-3-(prop-2-yn-1-yl) -3H-imidazo [4,5-b] pyridine",ClC=1C=CC(=CC1)C2=NC3=CC(Br)=CN=C3N2CC#C,-6.430866912,-7.098362216,-7.641773599,-7.699461738,-2.308886123,3.465,355.96,4.121980789,6.302695296,2.478293329,4.390494312,1.912200983,2.520190147,0.057266829,3.5251,-5.584,225.96,30.71,0.1275,0.000001,313,6,1,HCl,WL,64.4
comp_169,"6-bromo-2-(4-chlorophenyl)-3-(prop-2-yn-1-yl) -3H-imidazo [4,5-b] pyridine",ClC=1C=CC(=CC1)C2=NC3=CC(Br)=CN=C3N2CC#C,-6.430866912,-7.098362216,-7.641773599,-7.699461738,-2.308886123,3.465,355.96,4.121980789,6.302695296,2.478293329,4.390494312,1.912200983,2.520190147,0.057266829,3.5251,-5.584,225.96,30.71,0.1275,0.00001,313,6,1,HCl,WL,68.9
comp_169,"6-bromo-2-(4-chlorophenyl)-3-(prop-2-yn-1-yl) -3H-imidazo [4,5-b] pyridine",ClC=1C=CC(=CC1)C2=NC3=CC(Br)=CN=C3N2CC#C,-6.430866912,-7.098362216,-7.641773599,-7.699461738,-2.308886123,3.465,355.96,4.121980789,6.302695296,2.478293329,4.390494312,1.912200983,2.520190147,0.057266829,3.5251,-5.584,225.96,30.71,0.1275,0.0001,313,6,1,HCl,WL,71.1
comp_169,"6-bromo-2-(4-chlorophenyl)-3-(prop-2-yn-1-yl) -3H-imidazo [4,5-b] pyridine",ClC=1C=CC(=CC1)C2=NC3=CC(Br)=CN=C3N2CC#C,-6.430866912,-7.098362216,-7.641773599,-7.699461738,-2.308886123,3.465,355.96,4.121980789,6.302695296,2.478293329,4.390494312,1.912200983,2.520190147,0.057266829,3.5251,-5.584,225.96,30.71,0.1275,0.0000001,323,6,1,HCl,WL,59.7
comp_169,"6-bromo-2-(4-chlorophenyl)-3-(prop-2-yn-1-yl) -3H-imidazo [4,5-b] pyridine",ClC=1C=CC(=CC1)C2=NC3=CC(Br)=CN=C3N2CC#C,-6.430866912,-7.098362216,-7.641773599,-7.699461738,-2.308886123,3.465,355.96,4.121980789,6.302695296,2.478293329,4.390494312,1.912200983,2.520190147,0.057266829,3.5251,-5.584,225.96,30.71,0.1275,0.000001,323,6,1,HCl,WL,60
comp_169,"6-bromo-2-(4-chlorophenyl)-3-(prop-2-yn-1-yl) -3H-imidazo [4,5-b] pyridine",ClC=1C=CC(=CC1)C2=NC3=CC(Br)=CN=C3N2CC#C,-6.430866912,-7.098362216,-7.641773599,-7.699461738,-2.308886123,3.465,355.96,4.121980789,6.302695296,2.478293329,4.390494312,1.912200983,2.520190147,0.057266829,3.5251,-5.584,225.96,30.71,0.1275,0.00001,323,6,1,HCl,WL,65.8
comp_169,"6-bromo-2-(4-chlorophenyl)-3-(prop-2-yn-1-yl) -3H-imidazo [4,5-b] pyridine",ClC=1C=CC(=CC1)C2=NC3=CC(Br)=CN=C3N2CC#C,-6.430866912,-7.098362216,-7.641773599,-7.699461738,-2.308886123,3.465,355.96,4.121980789,6.302695296,2.478293329,4.390494312,1.912200983,2.520190147,0.057266829,3.5251,-5.584,225.96,30.71,0.1275,0.0001,323,6,1,HCl,WL,70.1
comp_169,"6-bromo-2-(4-chlorophenyl)-3-(prop-2-yn-1-yl) -3H-imidazo [4,5-b] pyridine",ClC=1C=CC(=CC1)C2=NC3=CC(Br)=CN=C3N2CC#C,-6.430866912,-7.098362216,-7.641773599,-7.699461738,-2.308886123,3.465,355.96,4.121980789,6.302695296,2.478293329,4.390494312,1.912200983,2.520190147,0.057266829,3.5251,-5.584,225.96,30.71,0.1275,0.0000001,333,6,1,HCl,WL,47.1
comp_169,"6-bromo-2-(4-chlorophenyl)-3-(prop-2-yn-1-yl) -3H-imidazo [4,5-b] pyridine",ClC=1C=CC(=CC1)C2=NC3=CC(Br)=CN=C3N2CC#C,-6.430866912,-7.098362216,-7.641773599,-7.699461738,-2.308886123,3.465,355.96,4.121980789,6.302695296,2.478293329,4.390494312,1.912200983,2.520190147,0.057266829,3.5251,-5.584,225.96,30.71,0.1275,0.000001,333,6,1,HCl,WL,50.3
comp_169,"6-bromo-2-(4-chlorophenyl)-3-(prop-2-yn-1-yl) -3H-imidazo [4,5-b] pyridine",ClC=1C=CC(=CC1)C2=NC3=CC(Br)=CN=C3N2CC#C,-6.430866912,-7.098362216,-7.641773599,-7.699461738,-2.308886123,3.465,355.96,4.121980789,6.302695296,2.478293329,4.390494312,1.912200983,2.520190147,0.057266829,3.5251,-5.584,225.96,30.71,0.1275,0.00001,333,6,1,HCl,WL,56.6
comp_169,"6-bromo-2-(4-chlorophenyl)-3-(prop-2-yn-1-yl) -3H-imidazo [4,5-b] pyridine",ClC=1C=CC(=CC1)C2=NC3=CC(Br)=CN=C3N2CC#C,-6.430866912,-7.098362216,-7.641773599,-7.699461738,-2.308886123,3.465,355.96,4.121980789,6.302695296,2.478293329,4.390494312,1.912200983,2.520190147,0.057266829,3.5251,-5.584,225.96,30.71,0.1275,0.0001,333,6,1,HCl,WL,59.6
comp_169,"6-bromo-2-(4-chlorophenyl)-3-(prop-2-yn-1-yl) -3H-imidazo [4,5-b] pyridine",ClC=1C=CC(=CC1)C2=NC3=CC(Br)=CN=C3N2CC#C,-6.430866912,-7.098362216,-7.641773599,-7.699461738,-2.308886123,3.465,355.96,4.121980789,6.302695296,2.478293329,4.390494312,1.912200983,2.520190147,0.057266829,3.5251,-5.584,225.96,30.71,0.1275,0.0001,303,0.5,1,HCl,EIS,84.8
comp_169,"6-bromo-2-(4-chlorophenyl)-3-(prop-2-yn-1-yl) -3H-imidazo [4,5-b] pyridine",ClC=1C=CC(=CC1)C2=NC3=CC(Br)=CN=C3N2CC#C,-6.430866912,-7.098362216,-7.641773599,-7.699461738,-2.308886123,3.465,355.96,4.121980789,6.302695296,2.478293329,4.390494312,1.912200983,2.520190147,0.057266829,3.5251,-5.584,225.96,30.71,0.1275,0.0001,303,1,1,HCl,EIS,65.1
comp_169,"6-bromo-2-(4-chlorophenyl)-3-(prop-2-yn-1-yl) -3H-imidazo [4,5-b] pyridine",ClC=1C=CC(=CC1)C2=NC3=CC(Br)=CN=C3N2CC#C,-6.430866912,-7.098362216,-7.641773599,-7.699461738,-2.308886123,3.465,355.96,4.121980789,6.302695296,2.478293329,4.390494312,1.912200983,2.520190147,0.057266829,3.5251,-5.584,225.96,30.71,0.1275,0.0001,303,2,1,HCl,EIS,66.6
comp_169,"6-bromo-2-(4-chlorophenyl)-3-(prop-2-yn-1-yl) -3H-imidazo [4,5-b] pyridine",ClC=1C=CC(=CC1)C2=NC3=CC(Br)=CN=C3N2CC#C,-6.430866912,-7.098362216,-7.641773599,-7.699461738,-2.308886123,3.465,355.96,4.121980789,6.302695296,2.478293329,4.390494312,1.912200983,2.520190147,0.057266829,3.5251,-5.584,225.96,30.71,0.1275,0.0001,303,4,1,HCl,EIS,66.6
comp_169,"6-bromo-2-(4-chlorophenyl)-3-(prop-2-yn-1-yl) -3H-imidazo [4,5-b] pyridine",ClC=1C=CC(=CC1)C2=NC3=CC(Br)=CN=C3N2CC#C,-6.430866912,-7.098362216,-7.641773599,-7.699461738,-2.308886123,3.465,355.96,4.121980789,6.302695296,2.478293329,4.390494312,1.912200983,2.520190147,0.057266829,3.5251,-5.584,225.96,30.71,0.1275,0.0001,303,6,1,HCl,EIS,65.3
comp_169,"6-bromo-2-(4-chlorophenyl)-3-(prop-2-yn-1-yl) -3H-imidazo [4,5-b] pyridine",ClC=1C=CC(=CC1)C2=NC3=CC(Br)=CN=C3N2CC#C,-6.430866912,-7.098362216,-7.641773599,-7.699461738,-2.308886123,3.465,355.96,4.121980789,6.302695296,2.478293329,4.390494312,1.912200983,2.520190147,0.057266829,3.5251,-5.584,225.96,30.71,0.1275,0.0001,303,8,1,HCl,EIS,70.5
comp_169,"6-bromo-2-(4-chlorophenyl)-3-(prop-2-yn-1-yl) -3H-imidazo [4,5-b] pyridine",ClC=1C=CC(=CC1)C2=NC3=CC(Br)=CN=C3N2CC#C,-6.430866912,-7.098362216,-7.641773599,-7.699461738,-2.308886123,3.465,355.96,4.121980789,6.302695296,2.478293329,4.390494312,1.912200983,2.520190147,0.057266829,3.5251,-5.584,225.96,30.71,0.1275,0.0001,303,12,1,HCl,EIS,68.7
comp_170,"6-bromo-2-(4-chlorophenyl -3-decyl-3H-imidazo [4,5-b] pyridine",ClC=1C=CC(=CC1)C2=NC3=CC(Br)=CN=C3N2CCCCCCCCCC,-6.359845193,-6.994414721,-7.594970015,-7.668440758,-2.247116276,4.3061,476.81,4.112728917,6.232945982,2.415233935,4.324089958,1.908856024,2.448816691,0.092154693,7.5394,-7.42,324.49,30.71,0.088785,0.0000001,303,6,1,HCl,WL,76
comp_170,"6-bromo-2-(4-chlorophenyl -3-decyl-3H-imidazo [4,5-b] pyridine",ClC=1C=CC(=CC1)C2=NC3=CC(Br)=CN=C3N2CCCCCCCCCC,-6.359845193,-6.994414721,-7.594970015,-7.668440758,-2.247116276,4.3061,476.81,4.112728917,6.232945982,2.415233935,4.324089958,1.908856024,2.448816691,0.092154693,7.5394,-7.42,324.49,30.71,0.088785,0.000001,303,6,1,HCl,WL,80.1
comp_170,"6-bromo-2-(4-chlorophenyl -3-decyl-3H-imidazo [4,5-b] pyridine",ClC=1C=CC(=CC1)C2=NC3=CC(Br)=CN=C3N2CCCCCCCCCC,-6.359845193,-6.994414721,-7.594970015,-7.668440758,-2.247116276,4.3061,476.81,4.112728917,6.232945982,2.415233935,4.324089958,1.908856024,2.448816691,0.092154693,7.5394,-7.42,324.49,30.71,0.088785,0.00001,303,6,1,HCl,WL,85.1
comp_170,"6-bromo-2-(4-chlorophenyl -3-decyl-3H-imidazo [4,5-b] pyridine",ClC=1C=CC(=CC1)C2=NC3=CC(Br)=CN=C3N2CCCCCCCCCC,-6.359845193,-6.994414721,-7.594970015,-7.668440758,-2.247116276,4.3061,476.81,4.112728917,6.232945982,2.415233935,4.324089958,1.908856024,2.448816691,0.092154693,7.5394,-7.42,324.49,30.71,0.088785,0.0001,303,6,1,HCl,WL,90
comp_170,"6-bromo-2-(4-chlorophenyl -3-decyl-3H-imidazo [4,5-b] pyridine",ClC=1C=CC(=CC1)C2=NC3=CC(Br)=CN=C3N2CCCCCCCCCC,-6.359845193,-6.994414721,-7.594970015,-7.668440758,-2.247116276,4.3061,476.81,4.112728917,6.232945982,2.415233935,4.324089958,1.908856024,2.448816691,0.092154693,7.5394,-7.42,324.49,30.71,0.088785,0.0000001,303,6,1,HCl,PDP,48
comp_170,"6-bromo-2-(4-chlorophenyl -3-decyl-3H-imidazo [4,5-b] pyridine",ClC=1C=CC(=CC1)C2=NC3=CC(Br)=CN=C3N2CCCCCCCCCC,-6.359845193,-6.994414721,-7.594970015,-7.668440758,-2.247116276,4.3061,476.81,4.112728917,6.232945982,2.415233935,4.324089958,1.908856024,2.448816691,0.092154693,7.5394,-7.42,324.49,30.71,0.088785,0.000001,303,6,1,HCl,PDP,82
comp_170,"6-bromo-2-(4-chlorophenyl -3-decyl-3H-imidazo [4,5-b] pyridine",ClC=1C=CC(=CC1)C2=NC3=CC(Br)=CN=C3N2CCCCCCCCCC,-6.359845193,-6.994414721,-7.594970015,-7.668440758,-2.247116276,4.3061,476.81,4.112728917,6.232945982,2.415233935,4.324089958,1.908856024,2.448816691,0.092154693,7.5394,-7.42,324.49,30.71,0.088785,0.00001,303,6,1,HCl,PDP,84
comp_170,"6-bromo-2-(4-chlorophenyl -3-decyl-3H-imidazo [4,5-b] pyridine",ClC=1C=CC(=CC1)C2=NC3=CC(Br)=CN=C3N2CCCCCCCCCC,-6.359845193,-6.994414721,-7.594970015,-7.668440758,-2.247116276,4.3061,476.81,4.112728917,6.232945982,2.415233935,4.324089958,1.908856024,2.448816691,0.092154693,7.5394,-7.42,324.49,30.71,0.088785,0.0001,303,6,1,HCl,PDP,88
comp_170,"6-bromo-2-(4-chlorophenyl -3-decyl-3H-imidazo [4,5-b] pyridine",ClC=1C=CC(=CC1)C2=NC3=CC(Br)=CN=C3N2CCCCCCCCCC,-6.359845193,-6.994414721,-7.594970015,-7.668440758,-2.247116276,4.3061,476.81,4.112728917,6.232945982,2.415233935,4.324089958,1.908856024,2.448816691,0.092154693,7.5394,-7.42,324.49,30.71,0.088785,0.0000001,303,6,1,HCl,EIS,74.1
comp_170,"6-bromo-2-(4-chlorophenyl -3-decyl-3H-imidazo [4,5-b] pyridine",ClC=1C=CC(=CC1)C2=NC3=CC(Br)=CN=C3N2CCCCCCCCCC,-6.359845193,-6.994414721,-7.594970015,-7.668440758,-2.247116276,4.3061,476.81,4.112728917,6.232945982,2.415233935,4.324089958,1.908856024,2.448816691,0.092154693,7.5394,-7.42,324.49,30.71,0.088785,0.000001,303,6,1,HCl,EIS,77.1
comp_170,"6-bromo-2-(4-chlorophenyl -3-decyl-3H-imidazo [4,5-b] pyridine",ClC=1C=CC(=CC1)C2=NC3=CC(Br)=CN=C3N2CCCCCCCCCC,-6.359845193,-6.994414721,-7.594970015,-7.668440758,-2.247116276,4.3061,476.81,4.112728917,6.232945982,2.415233935,4.324089958,1.908856024,2.448816691,0.092154693,7.5394,-7.42,324.49,30.71,0.088785,0.00001,303,6,1,HCl,EIS,83.7
comp_170,"6-bromo-2-(4-chlorophenyl -3-decyl-3H-imidazo [4,5-b] pyridine",ClC=1C=CC(=CC1)C2=NC3=CC(Br)=CN=C3N2CCCCCCCCCC,-6.359845193,-6.994414721,-7.594970015,-7.668440758,-2.247116276,4.3061,476.81,4.112728917,6.232945982,2.415233935,4.324089958,1.908856024,2.448816691,0.092154693,7.5394,-7.42,324.49,30.71,0.088785,0.0001,303,6,1,HCl,EIS,85.1
comp_170,"6-bromo-2-(4-chlorophenyl -3-decyl-3H-imidazo [4,5-b] pyridine",ClC=1C=CC(=CC1)C2=NC3=CC(Br)=CN=C3N2CCCCCCCCCC,-6.359845193,-6.994414721,-7.594970015,-7.668440758,-2.247116276,4.3061,476.81,4.112728917,6.232945982,2.415233935,4.324089958,1.908856024,2.448816691,0.092154693,7.5394,-7.42,324.49,30.71,0.088785,0.0000001,303,6,1,HCl,WL,70.2
comp_170,"6-bromo-2-(4-chlorophenyl -3-decyl-3H-imidazo [4,5-b] pyridine",ClC=1C=CC(=CC1)C2=NC3=CC(Br)=CN=C3N2CCCCCCCCCC,-6.359845193,-6.994414721,-7.594970015,-7.668440758,-2.247116276,4.3061,476.81,4.112728917,6.232945982,2.415233935,4.324089958,1.908856024,2.448816691,0.092154693,7.5394,-7.42,324.49,30.71,0.088785,0.000001,303,6,1,HCl,WL,75.3
comp_170,"6-bromo-2-(4-chlorophenyl -3-decyl-3H-imidazo [4,5-b] pyridine",ClC=1C=CC(=CC1)C2=NC3=CC(Br)=CN=C3N2CCCCCCCCCC,-6.359845193,-6.994414721,-7.594970015,-7.668440758,-2.247116276,4.3061,476.81,4.112728917,6.232945982,2.415233935,4.324089958,1.908856024,2.448816691,0.092154693,7.5394,-7.42,324.49,30.71,0.088785,0.00001,303,6,1,HCl,WL,82.2
comp_170,"6-bromo-2-(4-chlorophenyl -3-decyl-3H-imidazo [4,5-b] pyridine",ClC=1C=CC(=CC1)C2=NC3=CC(Br)=CN=C3N2CCCCCCCCCC,-6.359845193,-6.994414721,-7.594970015,-7.668440758,-2.247116276,4.3061,476.81,4.112728917,6.232945982,2.415233935,4.324089958,1.908856024,2.448816691,0.092154693,7.5394,-7.42,324.49,30.71,0.088785,0.0001,303,6,1,HCl,WL,94
comp_170,"6-bromo-2-(4-chlorophenyl -3-decyl-3H-imidazo [4,5-b] pyridine",ClC=1C=CC(=CC1)C2=NC3=CC(Br)=CN=C3N2CCCCCCCCCC,-6.359845193,-6.994414721,-7.594970015,-7.668440758,-2.247116276,4.3061,476.81,4.112728917,6.232945982,2.415233935,4.324089958,1.908856024,2.448816691,0.092154693,7.5394,-7.42,324.49,30.71,0.088785,0.0000001,313,6,1,HCl,WL,68.9
comp_170,"6-bromo-2-(4-chlorophenyl -3-decyl-3H-imidazo [4,5-b] pyridine",ClC=1C=CC(=CC1)C2=NC3=CC(Br)=CN=C3N2CCCCCCCCCC,-6.359845193,-6.994414721,-7.594970015,-7.668440758,-2.247116276,4.3061,476.81,4.112728917,6.232945982,2.415233935,4.324089958,1.908856024,2.448816691,0.092154693,7.5394,-7.42,324.49,30.71,0.088785,0.000001,313,6,1,HCl,WL,73
comp_170,"6-bromo-2-(4-chlorophenyl -3-decyl-3H-imidazo [4,5-b] pyridine",ClC=1C=CC(=CC1)C2=NC3=CC(Br)=CN=C3N2CCCCCCCCCC,-6.359845193,-6.994414721,-7.594970015,-7.668440758,-2.247116276,4.3061,476.81,4.112728917,6.232945982,2.415233935,4.324089958,1.908856024,2.448816691,0.092154693,7.5394,-7.42,324.49,30.71,0.088785,0.00001,313,6,1,HCl,WL,75
comp_170,"6-bromo-2-(4-chlorophenyl -3-decyl-3H-imidazo [4,5-b] pyridine",ClC=1C=CC(=CC1)C2=NC3=CC(Br)=CN=C3N2CCCCCCCCCC,-6.359845193,-6.994414721,-7.594970015,-7.668440758,-2.247116276,4.3061,476.81,4.112728917,6.232945982,2.415233935,4.324089958,1.908856024,2.448816691,0.092154693,7.5394,-7.42,324.49,30.71,0.088785,0.0001,313,6,1,HCl,WL,87.6
comp_170,"6-bromo-2-(4-chlorophenyl -3-decyl-3H-imidazo [4,5-b] pyridine",ClC=1C=CC(=CC1)C2=NC3=CC(Br)=CN=C3N2CCCCCCCCCC,-6.359845193,-6.994414721,-7.594970015,-7.668440758,-2.247116276,4.3061,476.81,4.112728917,6.232945982,2.415233935,4.324089958,1.908856024,2.448816691,0.092154693,7.5394,-7.42,324.49,30.71,0.088785,0.0000001,323,6,1,HCl,WL,65
comp_170,"6-bromo-2-(4-chlorophenyl -3-decyl-3H-imidazo [4,5-b] pyridine",ClC=1C=CC(=CC1)C2=NC3=CC(Br)=CN=C3N2CCCCCCCCCC,-6.359845193,-6.994414721,-7.594970015,-7.668440758,-2.247116276,4.3061,476.81,4.112728917,6.232945982,2.415233935,4.324089958,1.908856024,2.448816691,0.092154693,7.5394,-7.42,324.49,30.71,0.088785,0.000001,323,6,1,HCl,WL,69.7
comp_170,"6-bromo-2-(4-chlorophenyl -3-decyl-3H-imidazo [4,5-b] pyridine",ClC=1C=CC(=CC1)C2=NC3=CC(Br)=CN=C3N2CCCCCCCCCC,-6.359845193,-6.994414721,-7.594970015,-7.668440758,-2.247116276,4.3061,476.81,4.112728917,6.232945982,2.415233935,4.324089958,1.908856024,2.448816691,0.092154693,7.5394,-7.42,324.49,30.71,0.088785,0.00001,323,6,1,HCl,WL,73.6
comp_170,"6-bromo-2-(4-chlorophenyl -3-decyl-3H-imidazo [4,5-b] pyridine",ClC=1C=CC(=CC1)C2=NC3=CC(Br)=CN=C3N2CCCCCCCCCC,-6.359845193,-6.994414721,-7.594970015,-7.668440758,-2.247116276,4.3061,476.81,4.112728917,6.232945982,2.415233935,4.324089958,1.908856024,2.448816691,0.092154693,7.5394,-7.42,324.49,30.71,0.088785,0.0001,323,6,1,HCl,WL,77.5
comp_170,"6-bromo-2-(4-chlorophenyl -3-decyl-3H-imidazo [4,5-b] pyridine",ClC=1C=CC(=CC1)C2=NC3=CC(Br)=CN=C3N2CCCCCCCCCC,-6.359845193,-6.994414721,-7.594970015,-7.668440758,-2.247116276,4.3061,476.81,4.112728917,6.232945982,2.415233935,4.324089958,1.908856024,2.448816691,0.092154693,7.5394,-7.42,324.49,30.71,0.088785,0.0000001,333,6,1,HCl,WL,60.7
comp_170,"6-bromo-2-(4-chlorophenyl -3-decyl-3H-imidazo [4,5-b] pyridine",ClC=1C=CC(=CC1)C2=NC3=CC(Br)=CN=C3N2CCCCCCCCCC,-6.359845193,-6.994414721,-7.594970015,-7.668440758,-2.247116276,4.3061,476.81,4.112728917,6.232945982,2.415233935,4.324089958,1.908856024,2.448816691,0.092154693,7.5394,-7.42,324.49,30.71,0.088785,0.000001,333,6,1,HCl,WL,65
comp_170,"6-bromo-2-(4-chlorophenyl -3-decyl-3H-imidazo [4,5-b] pyridine",ClC=1C=CC(=CC1)C2=NC3=CC(Br)=CN=C3N2CCCCCCCCCC,-6.359845193,-6.994414721,-7.594970015,-7.668440758,-2.247116276,4.3061,476.81,4.112728917,6.232945982,2.415233935,4.324089958,1.908856024,2.448816691,0.092154693,7.5394,-7.42,324.49,30.71,0.088785,0.00001,333,6,1,HCl,WL,66.9
comp_170,"6-bromo-2-(4-chlorophenyl -3-decyl-3H-imidazo [4,5-b] pyridine",ClC=1C=CC(=CC1)C2=NC3=CC(Br)=CN=C3N2CCCCCCCCCC,-6.359845193,-6.994414721,-7.594970015,-7.668440758,-2.247116276,4.3061,476.81,4.112728917,6.232945982,2.415233935,4.324089958,1.908856024,2.448816691,0.092154693,7.5394,-7.42,324.49,30.71,0.088785,0.0001,333,6,1,HCl,WL,77.1
comp_170,"6-bromo-2-(4-chlorophenyl -3-decyl-3H-imidazo [4,5-b] pyridine",ClC=1C=CC(=CC1)C2=NC3=CC(Br)=CN=C3N2CCCCCCCCCC,-6.359845193,-6.994414721,-7.594970015,-7.668440758,-2.247116276,4.3061,476.81,4.112728917,6.232945982,2.415233935,4.324089958,1.908856024,2.448816691,0.092154693,7.5394,-7.42,324.49,30.71,0.088785,0.0001,303,0.5,1,HCl,EIS,85.1
comp_170,"6-bromo-2-(4-chlorophenyl -3-decyl-3H-imidazo [4,5-b] pyridine",ClC=1C=CC(=CC1)C2=NC3=CC(Br)=CN=C3N2CCCCCCCCCC,-6.359845193,-6.994414721,-7.594970015,-7.668440758,-2.247116276,4.3061,476.81,4.112728917,6.232945982,2.415233935,4.324089958,1.908856024,2.448816691,0.092154693,7.5394,-7.42,324.49,30.71,0.088785,0.0001,303,1,1,HCl,EIS,86.6
comp_170,"6-bromo-2-(4-chlorophenyl -3-decyl-3H-imidazo [4,5-b] pyridine",ClC=1C=CC(=CC1)C2=NC3=CC(Br)=CN=C3N2CCCCCCCCCC,-6.359845193,-6.994414721,-7.594970015,-7.668440758,-2.247116276,4.3061,476.81,4.112728917,6.232945982,2.415233935,4.324089958,1.908856024,2.448816691,0.092154693,7.5394,-7.42,324.49,30.71,0.088785,0.0001,303,2,1,HCl,EIS,86.8
comp_170,"6-bromo-2-(4-chlorophenyl -3-decyl-3H-imidazo [4,5-b] pyridine",ClC=1C=CC(=CC1)C2=NC3=CC(Br)=CN=C3N2CCCCCCCCCC,-6.359845193,-6.994414721,-7.594970015,-7.668440758,-2.247116276,4.3061,476.81,4.112728917,6.232945982,2.415233935,4.324089958,1.908856024,2.448816691,0.092154693,7.5394,-7.42,324.49,30.71,0.088785,0.0001,303,4,1,HCl,EIS,85.6
comp_170,"6-bromo-2-(4-chlorophenyl -3-decyl-3H-imidazo [4,5-b] pyridine",ClC=1C=CC(=CC1)C2=NC3=CC(Br)=CN=C3N2CCCCCCCCCC,-6.359845193,-6.994414721,-7.594970015,-7.668440758,-2.247116276,4.3061,476.81,4.112728917,6.232945982,2.415233935,4.324089958,1.908856024,2.448816691,0.092154693,7.5394,-7.42,324.49,30.71,0.088785,0.0001,303,6,1,HCl,EIS,85.6
