Repository: aveucoloap/Machine-Learning-corrosion-study

File: comp1-502_datasetQM_20220608.csv (part 20 of 61)
comp_ref,Compound,smiles,HOMO,HOMO_1,HOMO_2,HOMO_3,LUMO,Dipole,Polar,Egap,IP,EA,Electronegativity,Chemical hardness,Electrophilicity,deltaN,cLogP,cLogS,Total Surface Area,Polar Surface Area,Relative PSA,ConcInh_M,TempK,Time_H,Med_ConcM,Med_ID,Method,IE
comp_170,"6-bromo-2-(4-chlorophenyl -3-decyl-3H-imidazo [4,5-b] pyridine",ClC=1C=CC(=CC1)C2=NC3=CC(Br)=CN=C3N2CCCCCCCCCC,-6.359845193,-6.994414721,-7.594970015,-7.668440758,-2.247116276,4.3061,476.81,4.112728917,6.232945982,2.415233935,4.324089958,1.908856024,2.448816691,0.092154693,7.5394,-7.42,324.49,30.71,0.088785,0.0001,303,8,1,HCl,EIS,86.5
comp_170,"6-bromo-2-(4-chlorophenyl -3-decyl-3H-imidazo [4,5-b] pyridine",ClC=1C=CC(=CC1)C2=NC3=CC(Br)=CN=C3N2CCCCCCCCCC,-6.359845193,-6.994414721,-7.594970015,-7.668440758,-2.247116276,4.3061,476.81,4.112728917,6.232945982,2.415233935,4.324089958,1.908856024,2.448816691,0.092154693,7.5394,-7.42,324.49,30.71,0.088785,0.0001,303,12,1,HCl,EIS,85.1
comp_171,"4-(3-(1-ethoxy-1,3-dioxooctadecan-2-yl)triaz-1-enyl)-2-hydroxynaphthalene-1-sulphonic acid",CCCCCCCCCCCCCCCC(=O)C(N/N=N\c2ccc1c(C)c(O)cc(S(=O)(=O)O)c1c2)C(=O)OCC,-6.027322053,-6.551413353,-7.181629058,-7.419728688,-2.641409263,5.4396,623.95,3.385912791,5.948388625,2.775851743,4.362120184,1.586268441,2.998876483,0.086920859,7.3076,-6.831,484.8,163.1,0.25854,0.00008254,303,0.5,1,H2SO4,PDP,76.27
comp_171,"4-(3-(1-ethoxy-1,3-dioxooctadecan-2-yl)triaz-1-enyl)-2-hydroxynaphthalene-1-sulphonic acid",CCCCCCCCCCCCCCCC(=O)C(N/N=N\c2ccc1c(C)c(O)cc(S(=O)(=O)O)c1c2)C(=O)OCC,-6.027322053,-6.551413353,-7.181629058,-7.419728688,-2.641409263,5.4396,623.95,3.385912791,5.948388625,2.775851743,4.362120184,1.586268441,2.998876483,0.086920859,7.3076,-6.831,484.8,163.1,0.25854,0.00016507,303,0.5,1,H2SO4,PDP,83.18
comp_171,"4-(3-(1-ethoxy-1,3-dioxooctadecan-2-yl)triaz-1-enyl)-2-hydroxynaphthalene-1-sulphonic acid",CCCCCCCCCCCCCCCC(=O)C(N/N=N\c2ccc1c(C)c(O)cc(S(=O)(=O)O)c1c2)C(=O)OCC,-6.027322053,-6.551413353,-7.181629058,-7.419728688,-2.641409263,5.4396,623.95,3.385912791,5.948388625,2.775851743,4.362120184,1.586268441,2.998876483,0.086920859,7.3076,-6.831,484.8,163.1,0.25854,0.00033015,303,0.5,1,H2SO4,PDP,91.53
comp_171,"4-(3-(1-ethoxy-1,3-dioxooctadecan-2-yl)triaz-1-enyl)-2-hydroxynaphthalene-1-sulphonic acid",CCCCCCCCCCCCCCCC(=O)C(N/N=N\c2ccc1c(C)c(O)cc(S(=O)(=O)O)c1c2)C(=O)OCC,-6.027322053,-6.551413353,-7.181629058,-7.419728688,-2.641409263,5.4396,623.95,3.385912791,5.948388625,2.775851743,4.362120184,1.586268441,2.998876483,0.086920859,7.3076,-6.831,484.8,163.1,0.25854,0.0008254,303,0.5,1,H2SO4,PDP,98.51
comp_171,"4-(3-(1-ethoxy-1,3-dioxooctadecan-2-yl)triaz-1-enyl)-2-hydroxynaphthalene-1-sulphonic acid",CCCCCCCCCCCCCCCC(=O)C(N/N=N\c2ccc1c(C)c(O)cc(S(=O)(=O)O)c1c2)C(=O)OCC,-6.027322053,-6.551413353,-7.181629058,-7.419728688,-2.641409263,5.4396,623.95,3.385912791,5.948388625,2.775851743,4.362120184,1.586268441,2.998876483,0.086920859,7.3076,-6.831,484.8,163.1,0.25854,0.00008254,313,0.5,1,H2SO4,PDP,65.12
comp_171,"4-(3-(1-ethoxy-1,3-dioxooctadecan-2-yl)triaz-1-enyl)-2-hydroxynaphthalene-1-sulphonic acid",CCCCCCCCCCCCCCCC(=O)C(N/N=N\c2ccc1c(C)c(O)cc(S(=O)(=O)O)c1c2)C(=O)OCC,-6.027322053,-6.551413353,-7.181629058,-7.419728688,-2.641409263,5.4396,623.95,3.385912791,5.948388625,2.775851743,4.362120184,1.586268441,2.998876483,0.086920859,7.3076,-6.831,484.8,163.1,0.25854,0.00016507,313,0.5,1,H2SO4,PDP,72.08
comp_171,"4-(3-(1-ethoxy-1,3-dioxooctadecan-2-yl)triaz-1-enyl)-2-hydroxynaphthalene-1-sulphonic acid",CCCCCCCCCCCCCCCC(=O)C(N/N=N\c2ccc1c(C)c(O)cc(S(=O)(=O)O)c1c2)C(=O)OCC,-6.027322053,-6.551413353,-7.181629058,-7.419728688,-2.641409263,5.4396,623.95,3.385912791,5.948388625,2.775851743,4.362120184,1.586268441,2.998876483,0.086920859,7.3076,-6.831,484.8,163.1,0.25854,0.00033015,313,0.5,1,H2SO4,PDP,81.47
comp_171,"4-(3-(1-ethoxy-1,3-dioxooctadecan-2-yl)triaz-1-enyl)-2-hydroxynaphthalene-1-sulphonic acid",CCCCCCCCCCCCCCCC(=O)C(N/N=N\c2ccc1c(C)c(O)cc(S(=O)(=O)O)c1c2)C(=O)OCC,-6.027322053,-6.551413353,-7.181629058,-7.419728688,-2.641409263,5.4396,623.95,3.385912791,5.948388625,2.775851743,4.362120184,1.586268441,2.998876483,0.086920859,7.3076,-6.831,484.8,163.1,0.25854,0.0008254,313,0.5,1,H2SO4,PDP,91.45
comp_171,"4-(3-(1-ethoxy-1,3-dioxooctadecan-2-yl)triaz-1-enyl)-2-hydroxynaphthalene-1-sulphonic acid",CCCCCCCCCCCCCCCC(=O)C(N/N=N\c2ccc1c(C)c(O)cc(S(=O)(=O)O)c1c2)C(=O)OCC,-6.027322053,-6.551413353,-7.181629058,-7.419728688,-2.641409263,5.4396,623.95,3.385912791,5.948388625,2.775851743,4.362120184,1.586268441,2.998876483,0.086920859,7.3076,-6.831,484.8,163.1,0.25854,0.00008254,323,0.5,1,H2SO4,PDP,57.57
comp_171,"4-(3-(1-ethoxy-1,3-dioxooctadecan-2-yl)triaz-1-enyl)-2-hydroxynaphthalene-1-sulphonic acid",CCCCCCCCCCCCCCCC(=O)C(N/N=N\c2ccc1c(C)c(O)cc(S(=O)(=O)O)c1c2)C(=O)OCC,-6.027322053,-6.551413353,-7.181629058,-7.419728688,-2.641409263,5.4396,623.95,3.385912791,5.948388625,2.775851743,4.362120184,1.586268441,2.998876483,0.086920859,7.3076,-6.831,484.8,163.1,0.25854,0.00016507,323,0.5,1,H2SO4,PDP,64.43
comp_171,"4-(3-(1-ethoxy-1,3-dioxooctadecan-2-yl)triaz-1-enyl)-2-hydroxynaphthalene-1-sulphonic acid",CCCCCCCCCCCCCCCC(=O)C(N/N=N\c2ccc1c(C)c(O)cc(S(=O)(=O)O)c1c2)C(=O)OCC,-6.027322053,-6.551413353,-7.181629058,-7.419728688,-2.641409263,5.4396,623.95,3.385912791,5.948388625,2.775851743,4.362120184,1.586268441,2.998876483,0.086920859,7.3076,-6.831,484.8,163.1,0.25854,0.00033015,323,0.5,1,H2SO4,PDP,75.38
comp_171,"4-(3-(1-ethoxy-1,3-dioxooctadecan-2-yl)triaz-1-enyl)-2-hydroxynaphthalene-1-sulphonic acid",CCCCCCCCCCCCCCCC(=O)C(N/N=N\c2ccc1c(C)c(O)cc(S(=O)(=O)O)c1c2)C(=O)OCC,-6.027322053,-6.551413353,-7.181629058,-7.419728688,-2.641409263,5.4396,623.95,3.385912791,5.948388625,2.775851743,4.362120184,1.586268441,2.998876483,0.086920859,7.3076,-6.831,484.8,163.1,0.25854,0.0008254,323,0.5,1,H2SO4,PDP,82.18
comp_171,"4-(3-(1-ethoxy-1,3-dioxooctadecan-2-yl)triaz-1-enyl)-2-hydroxynaphthalene-1-sulphonic acid",CCCCCCCCCCCCCCCC(=O)C(N/N=N\c2ccc1c(C)c(O)cc(S(=O)(=O)O)c1c2)C(=O)OCC,-6.027322053,-6.551413353,-7.181629058,-7.419728688,-2.641409263,5.4396,623.95,3.385912791,5.948388625,2.775851743,4.362120184,1.586268441,2.998876483,0.086920859,7.3076,-6.831,484.8,163.1,0.25854,0.00008254,343,0.5,1,H2SO4,PDP,46.63
comp_171,"4-(3-(1-ethoxy-1,3-dioxooctadecan-2-yl)triaz-1-enyl)-2-hydroxynaphthalene-1-sulphonic acid",CCCCCCCCCCCCCCCC(=O)C(N/N=N\c2ccc1c(C)c(O)cc(S(=O)(=O)O)c1c2)C(=O)OCC,-6.027322053,-6.551413353,-7.181629058,-7.419728688,-2.641409263,5.4396,623.95,3.385912791,5.948388625,2.775851743,4.362120184,1.586268441,2.998876483,0.086920859,7.3076,-6.831,484.8,163.1,0.25854,0.00016507,343,0.5,1,H2SO4,PDP,57.62
comp_171,"4-(3-(1-ethoxy-1,3-dioxooctadecan-2-yl)triaz-1-enyl)-2-hydroxynaphthalene-1-sulphonic acid",CCCCCCCCCCCCCCCC(=O)C(N/N=N\c2ccc1c(C)c(O)cc(S(=O)(=O)O)c1c2)C(=O)OCC,-6.027322053,-6.551413353,-7.181629058,-7.419728688,-2.641409263,5.4396,623.95,3.385912791,5.948388625,2.775851743,4.362120184,1.586268441,2.998876483,0.086920859,7.3076,-6.831,484.8,163.1,0.25854,0.00033015,343,0.5,1,H2SO4,PDP,66.84
comp_171,"4-(3-(1-ethoxy-1,3-dioxooctadecan-2-yl)triaz-1-enyl)-2-hydroxynaphthalene-1-sulphonic acid",CCCCCCCCCCCCCCCC(=O)C(N/N=N\c2ccc1c(C)c(O)cc(S(=O)(=O)O)c1c2)C(=O)OCC,-6.027322053,-6.551413353,-7.181629058,-7.419728688,-2.641409263,5.4396,623.95,3.385912791,5.948388625,2.775851743,4.362120184,1.586268441,2.998876483,0.086920859,7.3076,-6.831,484.8,163.1,0.25854,0.0008254,343,0.5,1,H2SO4,PDP,76.53
comp_171,"4-(3-(1-ethoxy-1,3-dioxooctadecan-2-yl)triaz-1-enyl)-2-hydroxynaphthalene-1-sulphonic acid",CCCCCCCCCCCCCCCC(=O)C(N/N=N\c2ccc1c(C)c(O)cc(S(=O)(=O)O)c1c2)C(=O)OCC,-6.027322053,-6.551413353,-7.181629058,-7.419728688,-2.641409263,5.4396,623.95,3.385912791,5.948388625,2.775851743,4.362120184,1.586268441,2.998876483,0.086920859,7.3076,-6.831,484.8,163.1,0.25854,0.00008254,303,2,1,H2SO4,EIS,71.8
comp_171,"4-(3-(1-ethoxy-1,3-dioxooctadecan-2-yl)triaz-1-enyl)-2-hydroxynaphthalene-1-sulphonic acid",CCCCCCCCCCCCCCCC(=O)C(N/N=N\c2ccc1c(C)c(O)cc(S(=O)(=O)O)c1c2)C(=O)OCC,-6.027322053,-6.551413353,-7.181629058,-7.419728688,-2.641409263,5.4396,623.95,3.385912791,5.948388625,2.775851743,4.362120184,1.586268441,2.998876483,0.086920859,7.3076,-6.831,484.8,163.1,0.25854,0.00016507,303,2,1,H2SO4,EIS,82.81
comp_171,"4-(3-(1-ethoxy-1,3-dioxooctadecan-2-yl)triaz-1-enyl)-2-hydroxynaphthalene-1-sulphonic acid",CCCCCCCCCCCCCCCC(=O)C(N/N=N\c2ccc1c(C)c(O)cc(S(=O)(=O)O)c1c2)C(=O)OCC,-6.027322053,-6.551413353,-7.181629058,-7.419728688,-2.641409263,5.4396,623.95,3.385912791,5.948388625,2.775851743,4.362120184,1.586268441,2.998876483,0.086920859,7.3076,-6.831,484.8,163.1,0.25854,0.00033015,303,2,1,H2SO4,EIS,88.2
comp_171,"4-(3-(1-ethoxy-1,3-dioxooctadecan-2-yl)triaz-1-enyl)-2-hydroxynaphthalene-1-sulphonic acid",CCCCCCCCCCCCCCCC(=O)C(N/N=N\c2ccc1c(C)c(O)cc(S(=O)(=O)O)c1c2)C(=O)OCC,-6.027322053,-6.551413353,-7.181629058,-7.419728688,-2.641409263,5.4396,623.95,3.385912791,5.948388625,2.775851743,4.362120184,1.586268441,2.998876483,0.086920859,7.3076,-6.831,484.8,163.1,0.25854,0.0008254,303,2,1,H2SO4,EIS,93.11
comp_172,"Methyl 4-(3-(1-ethoxy-1,3-dioxooctadecan-2-yl)triaz-1-enyl)benzoate",CCCCCCCCCCCCCCCC(=O)C(N/N=N\c1ccc(C(=O)OC)cc1)C(=O)OCC,-6.676857843,-7.314692737,-7.588711396,-7.639596689,-2.564128926,10.6693,539.99,4.112728917,6.556903794,2.720493987,4.63869889,1.918204904,2.804383327,-0.072306608,8.2573,-6.712,436.67,106.42,0.21435,0.00009927,303,0.5,1,H2SO4,PDP,69.3
comp_172,"Methyl 4-(3-(1-ethoxy-1,3-dioxooctadecan-2-yl)triaz-1-enyl)benzoate",CCCCCCCCCCCCCCCC(=O)C(N/N=N\c1ccc(C(=O)OC)cc1)C(=O)OCC,-6.676857843,-7.314692737,-7.588711396,-7.639596689,-2.564128926,10.6693,539.99,4.112728917,6.556903794,2.720493987,4.63869889,1.918204904,2.804383327,-0.072306608,8.2573,-6.712,436.67,106.42,0.21435,0.00019854,303,0.5,1,H2SO4,PDP,75.08
comp_172,"Methyl 4-(3-(1-ethoxy-1,3-dioxooctadecan-2-yl)triaz-1-enyl)benzoate",CCCCCCCCCCCCCCCC(=O)C(N/N=N\c1ccc(C(=O)OC)cc1)C(=O)OCC,-6.676857843,-7.314692737,-7.588711396,-7.639596689,-2.564128926,10.6693,539.99,4.112728917,6.556903794,2.720493987,4.63869889,1.918204904,2.804383327,-0.072306608,8.2573,-6.712,436.67,106.42,0.21435,0.0003971,303,0.5,1,H2SO4,PDP,85.86
comp_172,"Methyl 4-(3-(1-ethoxy-1,3-dioxooctadecan-2-yl)triaz-1-enyl)benzoate",CCCCCCCCCCCCCCCC(=O)C(N/N=N\c1ccc(C(=O)OC)cc1)C(=O)OCC,-6.676857843,-7.314692737,-7.588711396,-7.639596689,-2.564128926,10.6693,539.99,4.112728917,6.556903794,2.720493987,4.63869889,1.918204904,2.804383327,-0.072306608,8.2573,-6.712,436.67,106.42,0.21435,0.0009927,303,0.5,1,H2SO4,PDP,90.56
comp_172,"Methyl 4-(3-(1-ethoxy-1,3-dioxooctadecan-2-yl)triaz-1-enyl)benzoate",CCCCCCCCCCCCCCCC(=O)C(N/N=N\c1ccc(C(=O)OC)cc1)C(=O)OCC,-6.676857843,-7.314692737,-7.588711396,-7.639596689,-2.564128926,10.6693,539.99,4.112728917,6.556903794,2.720493987,4.63869889,1.918204904,2.804383327,-0.072306608,8.2573,-6.712,436.67,106.42,0.21435,0.00009927,313,0.5,1,H2SO4,PDP,59.1
comp_172,"Methyl 4-(3-(1-ethoxy-1,3-dioxooctadecan-2-yl)triaz-1-enyl)benzoate",CCCCCCCCCCCCCCCC(=O)C(N/N=N\c1ccc(C(=O)OC)cc1)C(=O)OCC,-6.676857843,-7.314692737,-7.588711396,-7.639596689,-2.564128926,10.6693,539.99,4.112728917,6.556903794,2.720493987,4.63869889,1.918204904,2.804383327,-0.072306608,8.2573,-6.712,436.67,106.42,0.21435,0.00019854,313,0.5,1,H2SO4,PDP,65.73
comp_172,"Methyl 4-(3-(1-ethoxy-1,3-dioxooctadecan-2-yl)triaz-1-enyl)benzoate",CCCCCCCCCCCCCCCC(=O)C(N/N=N\c1ccc(C(=O)OC)cc1)C(=O)OCC,-6.676857843,-7.314692737,-7.588711396,-7.639596689,-2.564128926,10.6693,539.99,4.112728917,6.556903794,2.720493987,4.63869889,1.918204904,2.804383327,-0.072306608,8.2573,-6.712,436.67,106.42,0.21435,0.0003971,313,0.5,1,H2SO4,PDP,77.85
comp_172,"Methyl 4-(3-(1-ethoxy-1,3-dioxooctadecan-2-yl)triaz-1-enyl)benzoate",CCCCCCCCCCCCCCCC(=O)C(N/N=N\c1ccc(C(=O)OC)cc1)C(=O)OCC,-6.676857843,-7.314692737,-7.588711396,-7.639596689,-2.564128926,10.6693,539.99,4.112728917,6.556903794,2.720493987,4.63869889,1.918204904,2.804383327,-0.072306608,8.2573,-6.712,436.67,106.42,0.21435,0.0009927,313,0.5,1,H2SO4,PDP,85.01
comp_172,"Methyl 4-(3-(1-ethoxy-1,3-dioxooctadecan-2-yl)triaz-1-enyl)benzoate",CCCCCCCCCCCCCCCC(=O)C(N/N=N\c1ccc(C(=O)OC)cc1)C(=O)OCC,-6.676857843,-7.314692737,-7.588711396,-7.639596689,-2.564128926,10.6693,539.99,4.112728917,6.556903794,2.720493987,4.63869889,1.918204904,2.804383327,-0.072306608,8.2573,-6.712,436.67,106.42,0.21435,0.00009927,323,0.5,1,H2SO4,PDP,48.62
comp_172,"Methyl 4-(3-(1-ethoxy-1,3-dioxooctadecan-2-yl)triaz-1-enyl)benzoate",CCCCCCCCCCCCCCCC(=O)C(N/N=N\c1ccc(C(=O)OC)cc1)C(=O)OCC,-6.676857843,-7.314692737,-7.588711396,-7.639596689,-2.564128926,10.6693,539.99,4.112728917,6.556903794,2.720493987,4.63869889,1.918204904,2.804383327,-0.072306608,8.2573,-6.712,436.67,106.42,0.21435,0.00019854,323,0.5,1,H2SO4,PDP,55.68
comp_172,"Methyl 4-(3-(1-ethoxy-1,3-dioxooctadecan-2-yl)triaz-1-enyl)benzoate",CCCCCCCCCCCCCCCC(=O)C(N/N=N\c1ccc(C(=O)OC)cc1)C(=O)OCC,-6.676857843,-7.314692737,-7.588711396,-7.639596689,-2.564128926,10.6693,539.99,4.112728917,6.556903794,2.720493987,4.63869889,1.918204904,2.804383327,-0.072306608,8.2573,-6.712,436.67,106.42,0.21435,0.0003971,323,0.5,1,H2SO4,PDP,65.92
comp_172,"Methyl 4-(3-(1-ethoxy-1,3-dioxooctadecan-2-yl)triaz-1-enyl)benzoate",CCCCCCCCCCCCCCCC(=O)C(N/N=N\c1ccc(C(=O)OC)cc1)C(=O)OCC,-6.676857843,-7.314692737,-7.588711396,-7.639596689,-2.564128926,10.6693,539.99,4.112728917,6.556903794,2.720493987,4.63869889,1.918204904,2.804383327,-0.072306608,8.2573,-6.712,436.67,106.42,0.21435,0.0009927,323,0.5,1,H2SO4,PDP,75.01
comp_172,"Methyl 4-(3-(1-ethoxy-1,3-dioxooctadecan-2-yl)triaz-1-enyl)benzoate",CCCCCCCCCCCCCCCC(=O)C(N/N=N\c1ccc(C(=O)OC)cc1)C(=O)OCC,-6.676857843,-7.314692737,-7.588711396,-7.639596689,-2.564128926,10.6693,539.99,4.112728917,6.556903794,2.720493987,4.63869889,1.918204904,2.804383327,-0.072306608,8.2573,-6.712,436.67,106.42,0.21435,0.00009927,343,0.5,1,H2SO4,PDP,40.65
comp_172,"Methyl 4-(3-(1-ethoxy-1,3-dioxooctadecan-2-yl)triaz-1-enyl)benzoate",CCCCCCCCCCCCCCCC(=O)C(N/N=N\c1ccc(C(=O)OC)cc1)C(=O)OCC,-6.676857843,-7.314692737,-7.588711396,-7.639596689,-2.564128926,10.6693,539.99,4.112728917,6.556903794,2.720493987,4.63869889,1.918204904,2.804383327,-0.072306608,8.2573,-6.712,436.67,106.42,0.21435,0.00019854,343,0.5,1,H2SO4,PDP,48.62
comp_172,"Methyl 4-(3-(1-ethoxy-1,3-dioxooctadecan-2-yl)triaz-1-enyl)benzoate",CCCCCCCCCCCCCCCC(=O)C(N/N=N\c1ccc(C(=O)OC)cc1)C(=O)OCC,-6.676857843,-7.314692737,-7.588711396,-7.639596689,-2.564128926,10.6693,539.99,4.112728917,6.556903794,2.720493987,4.63869889,1.918204904,2.804383327,-0.072306608,8.2573,-6.712,436.67,106.42,0.21435,0.0003971,343,0.5,1,H2SO4,PDP,59.41
comp_172,"Methyl 4-(3-(1-ethoxy-1,3-dioxooctadecan-2-yl)triaz-1-enyl)benzoate",CCCCCCCCCCCCCCCC(=O)C(N/N=N\c1ccc(C(=O)OC)cc1)C(=O)OCC,-6.676857843,-7.314692737,-7.588711396,-7.639596689,-2.564128926,10.6693,539.99,4.112728917,6.556903794,2.720493987,4.63869889,1.918204904,2.804383327,-0.072306608,8.2573,-6.712,436.67,106.42,0.21435,0.0009927,343,0.5,1,H2SO4,PDP,68.21
comp_172,"Methyl 4-(3-(1-ethoxy-1,3-dioxooctadecan-2-yl)triaz-1-enyl)benzoate",CCCCCCCCCCCCCCCC(=O)C(N/N=N\c1ccc(C(=O)OC)cc1)C(=O)OCC,-6.676857843,-7.314692737,-7.588711396,-7.639596689,-2.564128926,10.6693,539.99,4.112728917,6.556903794,2.720493987,4.63869889,1.918204904,2.804383327,-0.072306608,8.2573,-6.712,436.67,106.42,0.21435,0.00009927,303,2,1,H2SO4,EIS,68.65
comp_172,"Methyl 4-(3-(1-ethoxy-1,3-dioxooctadecan-2-yl)triaz-1-enyl)benzoate",CCCCCCCCCCCCCCCC(=O)C(N/N=N\c1ccc(C(=O)OC)cc1)C(=O)OCC,-6.676857843,-7.314692737,-7.588711396,-7.639596689,-2.564128926,10.6693,539.99,4.112728917,6.556903794,2.720493987,4.63869889,1.918204904,2.804383327,-0.072306608,8.2573,-6.712,436.67,106.42,0.21435,0.00019854,303,2,1,H2SO4,EIS,79.87
comp_172,"Methyl 4-(3-(1-ethoxy-1,3-dioxooctadecan-2-yl)triaz-1-enyl)benzoate",CCCCCCCCCCCCCCCC(=O)C(N/N=N\c1ccc(C(=O)OC)cc1)C(=O)OCC,-6.676857843,-7.314692737,-7.588711396,-7.639596689,-2.564128926,10.6693,539.99,4.112728917,6.556903794,2.720493987,4.63869889,1.918204904,2.804383327,-0.072306608,8.2573,-6.712,436.67,106.42,0.21435,0.0003971,303,2,1,H2SO4,EIS,85.6
comp_172,"Methyl 4-(3-(1-ethoxy-1,3-dioxooctadecan-2-yl)triaz-1-enyl)benzoate",CCCCCCCCCCCCCCCC(=O)C(N/N=N\c1ccc(C(=O)OC)cc1)C(=O)OCC,-6.676857843,-7.314692737,-7.588711396,-7.639596689,-2.564128926,10.6693,539.99,4.112728917,6.556903794,2.720493987,4.63869889,1.918204904,2.804383327,-0.072306608,8.2573,-6.712,436.67,106.42,0.21435,0.0009927,303,2,1,H2SO4,EIS,90.13
comp_173,Ethyl-3-oxo-2-(3-p-tolyltriaz-2-nyl)octadecanoate,CCCCCCCCCCCCCCCC(=O)C(N/N=N\c1ccc(C)cc1)C(=O)OCC,-6.145691584,-7.104076607,-7.270882405,-7.433334381,-1.922212324,2.9832,504.49,4.223479259,6.039607994,2.088400968,4.064004481,1.975603513,2.090011016,0.220689787,8.6882,-6.915,408.92,80.12,0.17255,0.00010878,303,0.5,1,H2SO4,PDP,64.37
comp_173,Ethyl-3-oxo-2-(3-p-tolyltriaz-2-nyl)octadecanoate,CCCCCCCCCCCCCCCC(=O)C(N/N=N\c1ccc(C)cc1)C(=O)OCC,-6.145691584,-7.104076607,-7.270882405,-7.433334381,-1.922212324,2.9832,504.49,4.223479259,6.039607994,2.088400968,4.064004481,1.975603513,2.090011016,0.220689787,8.6882,-6.915,408.92,80.12,0.17255,0.00021755,303,0.5,1,H2SO4,PDP,73.76
comp_173,Ethyl-3-oxo-2-(3-p-tolyltriaz-2-nyl)octadecanoate,CCCCCCCCCCCCCCCC(=O)C(N/N=N\c1ccc(C)cc1)C(=O)OCC,-6.145691584,-7.104076607,-7.270882405,-7.433334381,-1.922212324,2.9832,504.49,4.223479259,6.039607994,2.088400968,4.064004481,1.975603513,2.090011016,0.220689787,8.6882,-6.915,408.92,80.12,0.17255,0.0004351,303,0.5,1,H2SO4,PDP,82.92
comp_173,Ethyl-3-oxo-2-(3-p-tolyltriaz-2-nyl)octadecanoate,CCCCCCCCCCCCCCCC(=O)C(N/N=N\c1ccc(C)cc1)C(=O)OCC,-6.145691584,-7.104076607,-7.270882405,-7.433334381,-1.922212324,2.9832,504.49,4.223479259,6.039607994,2.088400968,4.064004481,1.975603513,2.090011016,0.220689787,8.6882,-6.915,408.92,80.12,0.17255,0.0010878,303,0.5,1,H2SO4,PDP,86.32
comp_173,Ethyl-3-oxo-2-(3-p-tolyltriaz-2-nyl)octadecanoate,CCCCCCCCCCCCCCCC(=O)C(N/N=N\c1ccc(C)cc1)C(=O)OCC,-6.145691584,-7.104076607,-7.270882405,-7.433334381,-1.922212324,2.9832,504.49,4.223479259,6.039607994,2.088400968,4.064004481,1.975603513,2.090011016,0.220689787,8.6882,-6.915,408.92,80.12,0.17255,0.00010878,313,0.5,1,H2SO4,PDP,57.33
comp_173,Ethyl-3-oxo-2-(3-p-tolyltriaz-2-nyl)octadecanoate,CCCCCCCCCCCCCCCC(=O)C(N/N=N\c1ccc(C)cc1)C(=O)OCC,-6.145691584,-7.104076607,-7.270882405,-7.433334381,-1.922212324,2.9832,504.49,4.223479259,6.039607994,2.088400968,4.064004481,1.975603513,2.090011016,0.220689787,8.6882,-6.915,408.92,80.12,0.17255,0.00021755,313,0.5,1,H2SO4,PDP,62.11
comp_173,Ethyl-3-oxo-2-(3-p-tolyltriaz-2-nyl)octadecanoate,CCCCCCCCCCCCCCCC(=O)C(N/N=N\c1ccc(C)cc1)C(=O)OCC,-6.145691584,-7.104076607,-7.270882405,-7.433334381,-1.922212324,2.9832,504.49,4.223479259,6.039607994,2.088400968,4.064004481,1.975603513,2.090011016,0.220689787,8.6882,-6.915,408.92,80.12,0.17255,0.0004351,313,0.5,1,H2SO4,PDP,74.98
comp_173,Ethyl-3-oxo-2-(3-p-tolyltriaz-2-nyl)octadecanoate,CCCCCCCCCCCCCCCC(=O)C(N/N=N\c1ccc(C)cc1)C(=O)OCC,-6.145691584,-7.104076607,-7.270882405,-7.433334381,-1.922212324,2.9832,504.49,4.223479259,6.039607994,2.088400968,4.064004481,1.975603513,2.090011016,0.220689787,8.6882,-6.915,408.92,80.12,0.17255,0.0010878,313,0.5,1,H2SO4,PDP,82.9
comp_173,Ethyl-3-oxo-2-(3-p-tolyltriaz-2-nyl)octadecanoate,CCCCCCCCCCCCCCCC(=O)C(N/N=N\c1ccc(C)cc1)C(=O)OCC,-6.145691584,-7.104076607,-7.270882405,-7.433334381,-1.922212324,2.9832,504.49,4.223479259,6.039607994,2.088400968,4.064004481,1.975603513,2.090011016,0.220689787,8.6882,-6.915,408.92,80.12,0.17255,0.00010878,323,0.5,1,H2SO4,PDP,45.98
comp_173,Ethyl-3-oxo-2-(3-p-tolyltriaz-2-nyl)octadecanoate,CCCCCCCCCCCCCCCC(=O)C(N/N=N\c1ccc(C)cc1)C(=O)OCC,-6.145691584,-7.104076607,-7.270882405,-7.433334381,-1.922212324,2.9832,504.49,4.223479259,6.039607994,2.088400968,4.064004481,1.975603513,2.090011016,0.220689787,8.6882,-6.915,408.92,80.12,0.17255,0.00021755,323,0.5,1,H2SO4,PDP,51.54
comp_173,Ethyl-3-oxo-2-(3-p-tolyltriaz-2-nyl)octadecanoate,CCCCCCCCCCCCCCCC(=O)C(N/N=N\c1ccc(C)cc1)C(=O)OCC,-6.145691584,-7.104076607,-7.270882405,-7.433334381,-1.922212324,2.9832,504.49,4.223479259,6.039607994,2.088400968,4.064004481,1.975603513,2.090011016,0.220689787,8.6882,-6.915,408.92,80.12,0.17255,0.0004351,323,0.5,1,H2SO4,PDP,62.18
comp_173,Ethyl-3-oxo-2-(3-p-tolyltriaz-2-nyl)octadecanoate,CCCCCCCCCCCCCCCC(=O)C(N/N=N\c1ccc(C)cc1)C(=O)OCC,-6.145691584,-7.104076607,-7.270882405,-7.433334381,-1.922212324,2.9832,504.49,4.223479259,6.039607994,2.088400968,4.064004481,1.975603513,2.090011016,0.220689787,8.6882,-6.915,408.92,80.12,0.17255,0.0010878,323,0.5,1,H2SO4,PDP,73.4
comp_173,Ethyl-3-oxo-2-(3-p-tolyltriaz-2-nyl)octadecanoate,CCCCCCCCCCCCCCCC(=O)C(N/N=N\c1ccc(C)cc1)C(=O)OCC,-6.145691584,-7.104076607,-7.270882405,-7.433334381,-1.922212324,2.9832,504.49,4.223479259,6.039607994,2.088400968,4.064004481,1.975603513,2.090011016,0.220689787,8.6882,-6.915,408.92,80.12,0.17255,0.00010878,343,0.5,1,H2SO4,PDP,38.84
comp_173,Ethyl-3-oxo-2-(3-p-tolyltriaz-2-nyl)octadecanoate,CCCCCCCCCCCCCCCC(=O)C(N/N=N\c1ccc(C)cc1)C(=O)OCC,-6.145691584,-7.104076607,-7.270882405,-7.433334381,-1.922212324,2.9832,504.49,4.223479259,6.039607994,2.088400968,4.064004481,1.975603513,2.090011016,0.220689787,8.6882,-6.915,408.92,80.12,0.17255,0.00021755,343,0.5,1,H2SO4,PDP,45.93
comp_173,Ethyl-3-oxo-2-(3-p-tolyltriaz-2-nyl)octadecanoate,CCCCCCCCCCCCCCCC(=O)C(N/N=N\c1ccc(C)cc1)C(=O)OCC,-6.145691584,-7.104076607,-7.270882405,-7.433334381,-1.922212324,2.9832,504.49,4.223479259,6.039607994,2.088400968,4.064004481,1.975603513,2.090011016,0.220689787,8.6882,-6.915,408.92,80.12,0.17255,0.0004351,343,0.5,1,H2SO4,PDP,57.96
comp_173,Ethyl-3-oxo-2-(3-p-tolyltriaz-2-nyl)octadecanoate,CCCCCCCCCCCCCCCC(=O)C(N/N=N\c1ccc(C)cc1)C(=O)OCC,-6.145691584,-7.104076607,-7.270882405,-7.433334381,-1.922212324,2.9832,504.49,4.223479259,6.039607994,2.088400968,4.064004481,1.975603513,2.090011016,0.220689787,8.6882,-6.915,408.92,80.12,0.17255,0.0010878,343,0.5,1,H2SO4,PDP,66.9
comp_173,Ethyl-3-oxo-2-(3-p-tolyltriaz-2-nyl)octadecanoate,CCCCCCCCCCCCCCCC(=O)C(N/N=N\c1ccc(C)cc1)C(=O)OCC,-6.145691584,-7.104076607,-7.270882405,-7.433334381,-1.922212324,2.9832,504.49,4.223479259,6.039607994,2.088400968,4.064004481,1.975603513,2.090011016,0.220689787,8.6882,-6.915,408.92,80.12,0.17255,0.00010878,303,2,1,H2SO4,EIS,66.04
comp_173,Ethyl-3-oxo-2-(3-p-tolyltriaz-2-nyl)octadecanoate,CCCCCCCCCCCCCCCC(=O)C(N/N=N\c1ccc(C)cc1)C(=O)OCC,-6.145691584,-7.104076607,-7.270882405,-7.433334381,-1.922212324,2.9832,504.49,4.223479259,6.039607994,2.088400968,4.064004481,1.975603513,2.090011016,0.220689787,8.6882,-6.915,408.92,80.12,0.17255,0.00021755,303,2,1,H2SO4,EIS,72.98
comp_173,Ethyl-3-oxo-2-(3-p-tolyltriaz-2-nyl)octadecanoate,CCCCCCCCCCCCCCCC(=O)C(N/N=N\c1ccc(C)cc1)C(=O)OCC,-6.145691584,-7.104076607,-7.270882405,-7.433334381,-1.922212324,2.9832,504.49,4.223479259,6.039607994,2.088400968,4.064004481,1.975603513,2.090011016,0.220689787,8.6882,-6.915,408.92,80.12,0.17255,0.0004351,303,2,1,H2SO4,EIS,79.08
comp_173,Ethyl-3-oxo-2-(3-p-tolyltriaz-2-nyl)octadecanoate,CCCCCCCCCCCCCCCC(=O)C(N/N=N\c1ccc(C)cc1)C(=O)OCC,-6.145691584,-7.104076607,-7.270882405,-7.433334381,-1.922212324,2.9832,504.49,4.223479259,6.039607994,2.088400968,4.064004481,1.975603513,2.090011016,0.220689787,8.6882,-6.915,408.92,80.12,0.17255,0.0010878,303,2,1,H2SO4,EIS,86.85
comp_174,"1-(4-Methyloxy phenylimino)-1-
(phenylhydrazono)-propan-2-one",COc2ccc(/N=C(/N=N/c1ccccc1)\C(C)=O)cc2,-5.913306345,-6.533181724,-7.289114034,-7.36421746,-3.240876102,4.0968,391.07,2.672430243,5.784952223,3.413803373,4.599377798,1.185574425,4.460765112,-0.083822488,2.6352,-3.737,231.28,63.38,0.24892,0.000005,298,24,0.5,H2SO4,WL,88.19
comp_174,"1-(4-Methyloxy phenylimino)-1-
(phenylhydrazono)-propan-2-one",COc2ccc(/N=C(/N=N/c1ccccc1)\C(C)=O)cc2,-5.913306345,-6.533181724,-7.289114034,-7.36421746,-3.240876102,4.0968,391.07,2.672430243,5.784952223,3.413803373,4.599377798,1.185574425,4.460765112,-0.083822488,2.6352,-3.737,231.28,63.38,0.24892,0.00001,298,24,0.5,H2SO4,WL,90.63
comp_174,"1-(4-Methyloxy phenylimino)-1-
(phenylhydrazono)-propan-2-one",COc2ccc(/N=C(/N=N/c1ccccc1)\C(C)=O)cc2,-5.913306345,-6.533181724,-7.289114034,-7.36421746,-3.240876102,4.0968,391.07,2.672430243,5.784952223,3.413803373,4.599377798,1.185574425,4.460765112,-0.083822488,2.6352,-3.737,231.28,63.38,0.24892,0.000025,298,24,0.5,H2SO4,WL,93.89
comp_174,"1-(4-Methyloxy phenylimino)-1-
(phenylhydrazono)-propan-2-one",COc2ccc(/N=C(/N=N/c1ccccc1)\C(C)=O)cc2,-5.913306345,-6.533181724,-7.289114034,-7.36421746,-3.240876102,4.0968,391.07,2.672430243,5.784952223,3.413803373,4.599377798,1.185574425,4.460765112,-0.083822488,2.6352,-3.737,231.28,63.38,0.24892,0.00005,298,24,0.5,H2SO4,WL,96.71
comp_174,"1-(4-Methyloxy phenylimino)-1-
(phenylhydrazono)-propan-2-one",COc2ccc(/N=C(/N=N/c1ccccc1)\C(C)=O)cc2,-5.913306345,-6.533181724,-7.289114034,-7.36421746,-3.240876102,4.0968,391.07,2.672430243,5.784952223,3.413803373,4.599377798,1.185574425,4.460765112,-0.083822488,2.6352,-3.737,231.28,63.38,0.24892,0.000075,298,24,0.5,H2SO4,WL,97.27
comp_174,"1-(4-Methyloxy phenylimino)-1-
(phenylhydrazono)-propan-2-one",COc2ccc(/N=C(/N=N/c1ccccc1)\C(C)=O)cc2,-5.913306345,-6.533181724,-7.289114034,-7.36421746,-3.240876102,4.0968,391.07,2.672430243,5.784952223,3.413803373,4.599377798,1.185574425,4.460765112,-0.083822488,2.6352,-3.737,231.28,63.38,0.24892,0.000005,298,8,0.5,H2SO4,PDP,72.09
comp_174,"1-(4-Methyloxy phenylimino)-1-
(phenylhydrazono)-propan-2-one",COc2ccc(/N=C(/N=N/c1ccccc1)\C(C)=O)cc2,-5.913306345,-6.533181724,-7.289114034,-7.36421746,-3.240876102,4.0968,391.07,2.672430243,5.784952223,3.413803373,4.599377798,1.185574425,4.460765112,-0.083822488,2.6352,-3.737,231.28,63.38,0.24892,0.00001,298,8,0.5,H2SO4,PDP,83.8
comp_174,"1-(4-Methyloxy phenylimino)-1-
(phenylhydrazono)-propan-2-one",COc2ccc(/N=C(/N=N/c1ccccc1)\C(C)=O)cc2,-5.913306345,-6.533181724,-7.289114034,-7.36421746,-3.240876102,4.0968,391.07,2.672430243,5.784952223,3.413803373,4.599377798,1.185574425,4.460765112,-0.083822488,2.6352,-3.737,231.28,63.38,0.24892,0.000025,298,8,0.5,H2SO4,PDP,87.65
comp_174,"1-(4-Methyloxy phenylimino)-1-
(phenylhydrazono)-propan-2-one",COc2ccc(/N=C(/N=N/c1ccccc1)\C(C)=O)cc2,-5.913306345,-6.533181724,-7.289114034,-7.36421746,-3.240876102,4.0968,391.07,2.672430243,5.784952223,3.413803373,4.599377798,1.185574425,4.460765112,-0.083822488,2.6352,-3.737,231.28,63.38,0.24892,0.00005,298,8,0.5,H2SO4,PDP,90.17
comp_174,"1-(4-Methyloxy phenylimino)-1-
(phenylhydrazono)-propan-2-one",COc2ccc(/N=C(/N=N/c1ccccc1)\C(C)=O)cc2,-5.913306345,-6.533181724,-7.289114034,-7.36421746,-3.240876102,4.0968,391.07,2.672430243,5.784952223,3.413803373,4.599377798,1.185574425,4.460765112,-0.083822488,2.6352,-3.737,231.28,63.38,0.24892,0.000075,298,8,0.5,H2SO4,PDP,93.87
comp_174,"1-(4-Methyloxy phenylimino)-1-
(phenylhydrazono)-propan-2-one",COc2ccc(/N=C(/N=N/c1ccccc1)\C(C)=O)cc2,-5.913306345,-6.533181724,-7.289114034,-7.36421746,-3.240876102,4.0968,391.07,2.672430243,5.784952223,3.413803373,4.599377798,1.185574425,4.460765112,-0.083822488,2.6352,-3.737,231.28,63.38,0.24892,0.000075,298,8,0.5,H2SO4,PDP,93.87
comp_174,"1-(4-Methyloxy phenylimino)-1-
(phenylhydrazono)-propan-2-one",COc2ccc(/N=C(/N=N/c1ccccc1)\C(C)=O)cc2,-5.913306345,-6.533181724,-7.289114034,-7.36421746,-3.240876102,4.0968,391.07,2.672430243,5.784952223,3.413803373,4.599377798,1.185574425,4.460765112,-0.083822488,2.6352,-3.737,231.28,63.38,0.24892,0.000075,308,8,0.5,H2SO4,PDP,92.73
comp_174,"1-(4-Methyloxy phenylimino)-1-
(phenylhydrazono)-propan-2-one",COc2ccc(/N=C(/N=N/c1ccccc1)\C(C)=O)cc2,-5.913306345,-6.533181724,-7.289114034,-7.36421746,-3.240876102,4.0968,391.07,2.672430243,5.784952223,3.413803373,4.599377798,1.185574425,4.460765112,-0.083822488,2.6352,-3.737,231.28,63.38,0.24892,0.000075,318,8,0.5,H2SO4,PDP,91.01
comp_174,"1-(4-Methyloxy phenylimino)-1-
(phenylhydrazono)-propan-2-one",COc2ccc(/N=C(/N=N/c1ccccc1)\C(C)=O)cc2,-5.913306345,-6.533181724,-7.289114034,-7.36421746,-3.240876102,4.0968,391.07,2.672430243,5.784952223,3.413803373,4.599377798,1.185574425,4.460765112,-0.083822488,2.6352,-3.737,231.28,63.38,0.24892,0.000075,328,8,0.5,H2SO4,PDP,89.98
comp_174,"1-(4-Methyloxy phenylimino)-1-
(phenylhydrazono)-propan-2-one",COc2ccc(/N=C(/N=N/c1ccccc1)\C(C)=O)cc2,-5.913306345,-6.533181724,-7.289114034,-7.36421746,-3.240876102,4.0968,391.07,2.672430243,5.784952223,3.413803373,4.599377798,1.185574425,4.460765112,-0.083822488,2.6352,-3.737,231.28,63.38,0.24892,0.000005,298,8,0.5,H2SO4,EIS,83.31
comp_174,"1-(4-Methyloxy phenylimino)-1-
(phenylhydrazono)-propan-2-one",COc2ccc(/N=C(/N=N/c1ccccc1)\C(C)=O)cc2,-5.913306345,-6.533181724,-7.289114034,-7.36421746,-3.240876102,4.0968,391.07,2.672430243,5.784952223,3.413803373,4.599377798,1.185574425,4.460765112,-0.083822488,2.6352,-3.737,231.28,63.38,0.24892,0.00001,298,8,0.5,H2SO4,EIS,85.4
comp_174,"1-(4-Methyloxy phenylimino)-1-
(phenylhydrazono)-propan-2-one",COc2ccc(/N=C(/N=N/c1ccccc1)\C(C)=O)cc2,-5.913306345,-6.533181724,-7.289114034,-7.36421746,-3.240876102,4.0968,391.07,2.672430243,5.784952223,3.413803373,4.599377798,1.185574425,4.460765112,-0.083822488,2.6352,-3.737,231.28,63.38,0.24892,0.000025,298,8,0.5,H2SO4,EIS,87.2
comp_174,"1-(4-Methyloxy phenylimino)-1-
(phenylhydrazono)-propan-2-one",COc2ccc(/N=C(/N=N/c1ccccc1)\C(C)=O)cc2,-5.913306345,-6.533181724,-7.289114034,-7.36421746,-3.240876102,4.0968,391.07,2.672430243,5.784952223,3.413803373,4.599377798,1.185574425,4.460765112,-0.083822488,2.6352,-3.737,231.28,63.38,0.24892,0.00005,298,8,0.5,H2SO4,EIS,94.14
comp_174,"1-(4-Methyloxy phenylimino)-1-
(phenylhydrazono)-propan-2-one",COc2ccc(/N=C(/N=N/c1ccccc1)\C(C)=O)cc2,-5.913306345,-6.533181724,-7.289114034,-7.36421746,-3.240876102,4.0968,391.07,2.672430243,5.784952223,3.413803373,4.599377798,1.185574425,4.460765112,-0.083822488,2.6352,-3.737,231.28,63.38,0.24892,0.000075,298,8,0.5,H2SO4,EIS,94.54
comp_175,1-(4-Methylphenylimino)-1-(phenylhydrazono) propan-2-one,CC(=O)/C(/N=N/c1ccccc1)=N\c2ccc(C)cc2,-5.554932388,-6.878222101,-7.234419147,-7.448028529,-2.711886753,6.2633,336.92,2.843045635,5.386823682,2.873494224,4.130158953,1.256664729,3.393548928,0.294303674,3.0491,-4.063,221.28,54.15,0.21498,0.000005,298,24,0.5,H2SO4,WL,87.6
comp_175,1-(4-Methylphenylimino)-1-(phenylhydrazono) propan-2-one,CC(=O)/C(/N=N/c1ccccc1)=N\c2ccc(C)cc2,-5.554932388,-6.878222101,-7.234419147,-7.448028529,-2.711886753,6.2633,336.92,2.843045635,5.386823682,2.873494224,4.130158953,1.256664729,3.393548928,0.294303674,3.0491,-4.063,221.28,54.15,0.21498,0.00001,298,24,0.5,H2SO4,WL,89.47
comp_175,1-(4-Methylphenylimino)-1-(phenylhydrazono) propan-2-one,CC(=O)/C(/N=N/c1ccccc1)=N\c2ccc(C)cc2,-5.554932388,-6.878222101,-7.234419147,-7.448028529,-2.711886753,6.2633,336.92,2.843045635,5.386823682,2.873494224,4.130158953,1.256664729,3.393548928,0.294303674,3.0491,-4.063,221.28,54.15,0.21498,0.000025,298,24,0.5,H2SO4,WL,91.29
comp_175,1-(4-Methylphenylimino)-1-(phenylhydrazono) propan-2-one,CC(=O)/C(/N=N/c1ccccc1)=N\c2ccc(C)cc2,-5.554932388,-6.878222101,-7.234419147,-7.448028529,-2.711886753,6.2633,336.92,2.843045635,5.386823682,2.873494224,4.130158953,1.256664729,3.393548928,0.294303674,3.0491,-4.063,221.28,54.15,0.21498,0.00005,298,24,0.5,H2SO4,WL,95.25
comp_175,1-(4-Methylphenylimino)-1-(phenylhydrazono) propan-2-one,CC(=O)/C(/N=N/c1ccccc1)=N\c2ccc(C)cc2,-5.554932388,-6.878222101,-7.234419147,-7.448028529,-2.711886753,6.2633,336.92,2.843045635,5.386823682,2.873494224,4.130158953,1.256664729,3.393548928,0.294303674,3.0491,-4.063,221.28,54.15,0.21498,0.000075,298,24,0.5,H2SO4,WL,96.31
comp_175,1-(4-Methylphenylimino)-1-(phenylhydrazono) propan-2-one,CC(=O)/C(/N=N/c1ccccc1)=N\c2ccc(C)cc2,-5.554932388,-6.878222101,-7.234419147,-7.448028529,-2.711886753,6.2633,336.92,2.843045635,5.386823682,2.873494224,4.130158953,1.256664729,3.393548928,0.294303674,3.0491,-4.063,221.28,54.15,0.21498,0.000005,298,8,0.5,H2SO4,PDP,70.15
comp_175,1-(4-Methylphenylimino)-1-(phenylhydrazono) propan-2-one,CC(=O)/C(/N=N/c1ccccc1)=N\c2ccc(C)cc2,-5.554932388,-6.878222101,-7.234419147,-7.448028529,-2.711886753,6.2633,336.92,2.843045635,5.386823682,2.873494224,4.130158953,1.256664729,3.393548928,0.294303674,3.0491,-4.063,221.28,54.15,0.21498,0.00001,298,8,0.5,H2SO4,PDP,77.85
comp_175,1-(4-Methylphenylimino)-1-(phenylhydrazono) propan-2-one,CC(=O)/C(/N=N/c1ccccc1)=N\c2ccc(C)cc2,-5.554932388,-6.878222101,-7.234419147,-7.448028529,-2.711886753,6.2633,336.92,2.843045635,5.386823682,2.873494224,4.130158953,1.256664729,3.393548928,0.294303674,3.0491,-4.063,221.28,54.15,0.21498,0.000025,298,8,0.5,H2SO4,PDP,80.44
comp_175,1-(4-Methylphenylimino)-1-(phenylhydrazono) propan-2-one,CC(=O)/C(/N=N/c1ccccc1)=N\c2ccc(C)cc2,-5.554932388,-6.878222101,-7.234419147,-7.448028529,-2.711886753,6.2633,336.92,2.843045635,5.386823682,2.873494224,4.130158953,1.256664729,3.393548928,0.294303674,3.0491,-4.063,221.28,54.15,0.21498,0.00005,298,8,0.5,H2SO4,PDP,84.69
comp_175,1-(4-Methylphenylimino)-1-(phenylhydrazono) propan-2-one,CC(=O)/C(/N=N/c1ccccc1)=N\c2ccc(C)cc2,-5.554932388,-6.878222101,-7.234419147,-7.448028529,-2.711886753,6.2633,336.92,2.843045635,5.386823682,2.873494224,4.130158953,1.256664729,3.393548928,0.294303674,3.0491,-4.063,221.28,54.15,0.21498,0.000075,298,8,0.5,H2SO4,PDP,90.62
comp_175,1-(4-Methylphenylimino)-1-(phenylhydrazono) propan-2-one,CC(=O)/C(/N=N/c1ccccc1)=N\c2ccc(C)cc2,-5.554932388,-6.878222101,-7.234419147,-7.448028529,-2.711886753,6.2633,336.92,2.843045635,5.386823682,2.873494224,4.130158953,1.256664729,3.393548928,0.294303674,3.0491,-4.063,221.28,54.15,0.21498,0.000075,298,8,0.5,H2SO4,PDP,90.62
comp_175,1-(4-Methylphenylimino)-1-(phenylhydrazono) propan-2-one,CC(=O)/C(/N=N/c1ccccc1)=N\c2ccc(C)cc2,-5.554932388,-6.878222101,-7.234419147,-7.448028529,-2.711886753,6.2633,336.92,2.843045635,5.386823682,2.873494224,4.130158953,1.256664729,3.393548928,0.294303674,3.0491,-4.063,221.28,54.15,0.21498,0.000075,308,8,0.5,H2SO4,PDP,88.63
comp_175,1-(4-Methylphenylimino)-1-(phenylhydrazono) propan-2-one,CC(=O)/C(/N=N/c1ccccc1)=N\c2ccc(C)cc2,-5.554932388,-6.878222101,-7.234419147,-7.448028529,-2.711886753,6.2633,336.92,2.843045635,5.386823682,2.873494224,4.130158953,1.256664729,3.393548928,0.294303674,3.0491,-4.063,221.28,54.15,0.21498,0.000075,318,8,0.5,H2SO4,PDP,87
comp_175,1-(4-Methylphenylimino)-1-(phenylhydrazono) propan-2-one,CC(=O)/C(/N=N/c1ccccc1)=N\c2ccc(C)cc2,-5.554932388,-6.878222101,-7.234419147,-7.448028529,-2.711886753,6.2633,336.92,2.843045635,5.386823682,2.873494224,4.130158953,1.256664729,3.393548928,0.294303674,3.0491,-4.063,221.28,54.15,0.21498,0.000075,328,8,0.5,H2SO4,PDP,85.79
comp_175,1-(4-Methylphenylimino)-1-(phenylhydrazono) propan-2-one,CC(=O)/C(/N=N/c1ccccc1)=N\c2ccc(C)cc2,-5.554932388,-6.878222101,-7.234419147,-7.448028529,-2.711886753,6.2633,336.92,2.843045635,5.386823682,2.873494224,4.130158953,1.256664729,3.393548928,0.294303674,3.0491,-4.063,221.28,54.15,0.21498,0.000005,298,8,0.5,H2SO4,EIS,77.33
comp_175,1-(4-Methylphenylimino)-1-(phenylhydrazono) propan-2-one,CC(=O)/C(/N=N/c1ccccc1)=N\c2ccc(C)cc2,-5.554932388,-6.878222101,-7.234419147,-7.448028529,-2.711886753,6.2633,336.92,2.843045635,5.386823682,2.873494224,4.130158953,1.256664729,3.393548928,0.294303674,3.0491,-4.063,221.28,54.15,0.21498,0.00001,298,8,0.5,H2SO4,EIS,81.94
comp_175,1-(4-Methylphenylimino)-1-(phenylhydrazono) propan-2-one,CC(=O)/C(/N=N/c1ccccc1)=N\c2ccc(C)cc2,-5.554932388,-6.878222101,-7.234419147,-7.448028529,-2.711886753,6.2633,336.92,2.843045635,5.386823682,2.873494224,4.130158953,1.256664729,3.393548928,0.294303674,3.0491,-4.063,221.28,54.15,0.21498,0.000025,298,8,0.5,H2SO4,EIS,85.44
comp_175,1-(4-Methylphenylimino)-1-(phenylhydrazono) propan-2-one,CC(=O)/C(/N=N/c1ccccc1)=N\c2ccc(C)cc2,-5.554932388,-6.878222101,-7.234419147,-7.448028529,-2.711886753,6.2633,336.92,2.843045635,5.386823682,2.873494224,4.130158953,1.256664729,3.393548928,0.294303674,3.0491,-4.063,221.28,54.15,0.21498,0.00005,298,8,0.5,H2SO4,EIS,87.27
comp_175,1-(4-Methylphenylimino)-1-(phenylhydrazono) propan-2-one,CC(=O)/C(/N=N/c1ccccc1)=N\c2ccc(C)cc2,-5.554932388,-6.878222101,-7.234419147,-7.448028529,-2.711886753,6.2633,336.92,2.843045635,5.386823682,2.873494224,4.130158953,1.256664729,3.393548928,0.294303674,3.0491,-4.063,221.28,54.15,0.21498,0.000075,298,8,0.5,H2SO4,EIS,92.01
comp_176,1-(phenylimino)-1(phenylhydrazono)-propan-2-one,CC(=O)/C(/N=N/c1ccccc1)=N\c2ccccc2,-6.192495168,-6.832234859,-7.282311187,-7.484219673,-2.951346952,5.8683,307.56,3.241148216,6.034794627,3.107127023,4.570960825,1.463833802,3.568315411,-0.048476012,2.7052,-3.719,209.02,54.15,0.22759,0.000005,298,24,0.5,H2SO4,WL,85.56
comp_176,1-(phenylimino)-1(phenylhydrazono)-propan-2-one,CC(=O)/C(/N=N/c1ccccc1)=N\c2ccccc2,-6.192495168,-6.832234859,-7.282311187,-7.484219673,-2.951346952,5.8683,307.56,3.241148216,6.034794627,3.107127023,4.570960825,1.463833802,3.568315411,-0.048476012,2.7052,-3.719,209.02,54.15,0.22759,0.00001,298,24,0.5,H2SO4,WL,89.79
comp_176,1-(phenylimino)-1(phenylhydrazono)-propan-2-one,CC(=O)/C(/N=N/c1ccccc1)=N\c2ccccc2,-6.192495168,-6.832234859,-7.282311187,-7.484219673,-2.951346952,5.8683,307.56,3.241148216,6.034794627,3.107127023,4.570960825,1.463833802,3.568315411,-0.048476012,2.7052,-3.719,209.02,54.15,0.22759,0.000025,298,24,0.5,H2SO4,WL,90.95
comp_176,1-(phenylimino)-1(phenylhydrazono)-propan-2-one,CC(=O)/C(/N=N/c1ccccc1)=N\c2ccccc2,-6.192495168,-6.832234859,-7.282311187,-7.484219673,-2.951346952,5.8683,307.56,3.241148216,6.034794627,3.107127023,4.570960825,1.463833802,3.568315411,-0.048476012,2.7052,-3.719,209.02,54.15,0.22759,0.00005,298,24,0.5,H2SO4,WL,92.41
comp_176,1-(phenylimino)-1(phenylhydrazono)-propan-2-one,CC(=O)/C(/N=N/c1ccccc1)=N\c2ccccc2,-6.192495168,-6.832234859,-7.282311187,-7.484219673,-2.951346952,5.8683,307.56,3.241148216,6.034794627,3.107127023,4.570960825,1.463833802,3.568315411,-0.048476012,2.7052,-3.719,209.02,54.15,0.22759,0.000075,298,24,0.5,H2SO4,WL,94.23
comp_176,1-(phenylimino)-1(phenylhydrazono)-propan-2-one,CC(=O)/C(/N=N/c1ccccc1)=N\c2ccccc2,-6.192495168,-6.832234859,-7.282311187,-7.484219673,-2.951346952,5.8683,307.56,3.241148216,6.034794627,3.107127023,4.570960825,1.463833802,3.568315411,-0.048476012,2.7052,-3.719,209.02,54.15,0.22759,0.000005,298,8,0.5,H2SO4,PDP,69.04
comp_176,1-(phenylimino)-1(phenylhydrazono)-propan-2-one,CC(=O)/C(/N=N/c1ccccc1)=N\c2ccccc2,-6.192495168,-6.832234859,-7.282311187,-7.484219673,-2.951346952,5.8683,307.56,3.241148216,6.034794627,3.107127023,4.570960825,1.463833802,3.568315411,-0.048476012,2.7052,-3.719,209.02,54.15,0.22759,0.00001,298,8,0.5,H2SO4,PDP,76.78
comp_176,1-(phenylimino)-1(phenylhydrazono)-propan-2-one,CC(=O)/C(/N=N/c1ccccc1)=N\c2ccccc2,-6.192495168,-6.832234859,-7.282311187,-7.484219673,-2.951346952,5.8683,307.56,3.241148216,6.034794627,3.107127023,4.570960825,1.463833802,3.568315411,-0.048476012,2.7052,-3.719,209.02,54.15,0.22759,0.000025,298,8,0.5,H2SO4,PDP,79.03
comp_176,1-(phenylimino)-1(phenylhydrazono)-propan-2-one,CC(=O)/C(/N=N/c1ccccc1)=N\c2ccccc2,-6.192495168,-6.832234859,-7.282311187,-7.484219673,-2.951346952,5.8683,307.56,3.241148216,6.034794627,3.107127023,4.570960825,1.463833802,3.568315411,-0.048476012,2.7052,-3.719,209.02,54.15,0.22759,0.00005,298,8,0.5,H2SO4,PDP,83.7
comp_176,1-(phenylimino)-1(phenylhydrazono)-propan-2-one,CC(=O)/C(/N=N/c1ccccc1)=N\c2ccccc2,-6.192495168,-6.832234859,-7.282311187,-7.484219673,-2.951346952,5.8683,307.56,3.241148216,6.034794627,3.107127023,4.570960825,1.463833802,3.568315411,-0.048476012,2.7052,-3.719,209.02,54.15,0.22759,0.000075,298,8,0.5,H2SO4,PDP,90.05
comp_176,1-(phenylimino)-1(phenylhydrazono)-propan-2-one,CC(=O)/C(/N=N/c1ccccc1)=N\c2ccccc2,-6.192495168,-6.832234859,-7.282311187,-7.484219673,-2.951346952,5.8683,307.56,3.241148216,6.034794627,3.107127023,4.570960825,1.463833802,3.568315411,-0.048476012,2.7052,-3.719,209.02,54.15,0.22759,0.000075,298,8,0.5,H2SO4,PDP,90.05
comp_176,1-(phenylimino)-1(phenylhydrazono)-propan-2-one,CC(=O)/C(/N=N/c1ccccc1)=N\c2ccccc2,-6.192495168,-6.832234859,-7.282311187,-7.484219673,-2.951346952,5.8683,307.56,3.241148216,6.034794627,3.107127023,4.570960825,1.463833802,3.568315411,-0.048476012,2.7052,-3.719,209.02,54.15,0.22759,0.000075,308,8,0.5,H2SO4,PDP,87.97
