Repository: aveucoloap/Machine-Learning-corrosion-study

File: comp1-502_datasetQM_20220608.csv (part 21 of 61)
comp_ref,Compound,smiles,HOMO,HOMO_1,HOMO_2,HOMO_3,LUMO,Dipole,Polar,Egap,IP,EA,Electronegativity,Chemical hardness,Electrophilicity,deltaN,cLogP,cLogS,Total Surface Area,Polar Surface Area,Relative PSA,ConcInh_M,TempK,Time_H,Med_ConcM,Med_ID,Method,IE
comp_176,1-(phenylimino)-1(phenylhydrazono)-propan-2-one,CC(=O)/C(/N=N/c1ccccc1)=N\c2ccccc2,-6.192495168,-6.832234859,-7.282311187,-7.484219673,-2.951346952,5.8683,307.56,3.241148216,6.034794627,3.107127023,4.570960825,1.463833802,3.568315411,-0.048476012,2.7052,-3.719,209.02,54.15,0.22759,0.000075,318,8,0.5,H2SO4,PDP,86.31
comp_176,1-(phenylimino)-1(phenylhydrazono)-propan-2-one,CC(=O)/C(/N=N/c1ccccc1)=N\c2ccccc2,-6.192495168,-6.832234859,-7.282311187,-7.484219673,-2.951346952,5.8683,307.56,3.241148216,6.034794627,3.107127023,4.570960825,1.463833802,3.568315411,-0.048476012,2.7052,-3.719,209.02,54.15,0.22759,0.000075,328,8,0.5,H2SO4,PDP,84.93
comp_176,1-(phenylimino)-1(phenylhydrazono)-propan-2-one,CC(=O)/C(/N=N/c1ccccc1)=N\c2ccccc2,-6.192495168,-6.832234859,-7.282311187,-7.484219673,-2.951346952,5.8683,307.56,3.241148216,6.034794627,3.107127023,4.570960825,1.463833802,3.568315411,-0.048476012,2.7052,-3.719,209.02,54.15,0.22759,0.000005,298,8,0.5,H2SO4,EIS,73.18
comp_176,1-(phenylimino)-1(phenylhydrazono)-propan-2-one,CC(=O)/C(/N=N/c1ccccc1)=N\c2ccccc2,-6.192495168,-6.832234859,-7.282311187,-7.484219673,-2.951346952,5.8683,307.56,3.241148216,6.034794627,3.107127023,4.570960825,1.463833802,3.568315411,-0.048476012,2.7052,-3.719,209.02,54.15,0.22759,0.00001,298,8,0.5,H2SO4,EIS,80.79
comp_176,1-(phenylimino)-1(phenylhydrazono)-propan-2-one,CC(=O)/C(/N=N/c1ccccc1)=N\c2ccccc2,-6.192495168,-6.832234859,-7.282311187,-7.484219673,-2.951346952,5.8683,307.56,3.241148216,6.034794627,3.107127023,4.570960825,1.463833802,3.568315411,-0.048476012,2.7052,-3.719,209.02,54.15,0.22759,0.000025,298,8,0.5,H2SO4,EIS,84.75
comp_176,1-(phenylimino)-1(phenylhydrazono)-propan-2-one,CC(=O)/C(/N=N/c1ccccc1)=N\c2ccccc2,-6.192495168,-6.832234859,-7.282311187,-7.484219673,-2.951346952,5.8683,307.56,3.241148216,6.034794627,3.107127023,4.570960825,1.463833802,3.568315411,-0.048476012,2.7052,-3.719,209.02,54.15,0.22759,0.00005,298,8,0.5,H2SO4,EIS,86.8
comp_176,1-(phenylimino)-1(phenylhydrazono)-propan-2-one,CC(=O)/C(/N=N/c1ccccc1)=N\c2ccccc2,-6.192495168,-6.832234859,-7.282311187,-7.484219673,-2.951346952,5.8683,307.56,3.241148216,6.034794627,3.107127023,4.570960825,1.463833802,3.568315411,-0.048476012,2.7052,-3.719,209.02,54.15,0.22759,0.000075,298,8,0.5,H2SO4,EIS,91.11
comp_177,"1-(4-Bromo phenylimino)-1(phenylhydrazono)-propan-
2-one",CC(=O)/C(/N=N/c1ccccc1)=N\c2ccc(Br)cc2,-6.412907397,-6.776995745,-7.464627475,-7.555785619,-3.432172147,8.0818,374.5,2.980735249,6.309141129,3.598543651,4.95384239,1.355298739,4.526779543,-0.334865205,3.4304,-4.553,227.65,54.15,0.20896,0.000005,298,24,0.5,H2SO4,WL,80.55
comp_177,"1-(4-Bromo phenylimino)-1(phenylhydrazono)-propan-
2-one",CC(=O)/C(/N=N/c1ccccc1)=N\c2ccc(Br)cc2,-6.412907397,-6.776995745,-7.464627475,-7.555785619,-3.432172147,8.0818,374.5,2.980735249,6.309141129,3.598543651,4.95384239,1.355298739,4.526779543,-0.334865205,3.4304,-4.553,227.65,54.15,0.20896,0.00001,298,24,0.5,H2SO4,WL,87.96
comp_177,"1-(4-Bromo phenylimino)-1(phenylhydrazono)-propan-
2-one",CC(=O)/C(/N=N/c1ccccc1)=N\c2ccc(Br)cc2,-6.412907397,-6.776995745,-7.464627475,-7.555785619,-3.432172147,8.0818,374.5,2.980735249,6.309141129,3.598543651,4.95384239,1.355298739,4.526779543,-0.334865205,3.4304,-4.553,227.65,54.15,0.20896,0.000025,298,24,0.5,H2SO4,WL,90.98
comp_177,"1-(4-Bromo phenylimino)-1(phenylhydrazono)-propan-
2-one",CC(=O)/C(/N=N/c1ccccc1)=N\c2ccc(Br)cc2,-6.412907397,-6.776995745,-7.464627475,-7.555785619,-3.432172147,8.0818,374.5,2.980735249,6.309141129,3.598543651,4.95384239,1.355298739,4.526779543,-0.334865205,3.4304,-4.553,227.65,54.15,0.20896,0.00005,298,24,0.5,H2SO4,WL,91.11
comp_177,"1-(4-Bromo phenylimino)-1(phenylhydrazono)-propan-
2-one",CC(=O)/C(/N=N/c1ccccc1)=N\c2ccc(Br)cc2,-6.412907397,-6.776995745,-7.464627475,-7.555785619,-3.432172147,8.0818,374.5,2.980735249,6.309141129,3.598543651,4.95384239,1.355298739,4.526779543,-0.334865205,3.4304,-4.553,227.65,54.15,0.20896,0.000075,298,24,0.5,H2SO4,WL,93.19
comp_177,"1-(4-Bromo phenylimino)-1(phenylhydrazono)-propan-
2-one",CC(=O)/C(/N=N/c1ccccc1)=N\c2ccc(Br)cc2,-6.412907397,-6.776995745,-7.464627475,-7.555785619,-3.432172147,8.0818,374.5,2.980735249,6.309141129,3.598543651,4.95384239,1.355298739,4.526779543,-0.334865205,3.4304,-4.553,227.65,54.15,0.20896,0.000005,298,8,0.5,H2SO4,PDP,62.5
comp_177,"1-(4-Bromo phenylimino)-1(phenylhydrazono)-propan-
2-one",CC(=O)/C(/N=N/c1ccccc1)=N\c2ccc(Br)cc2,-6.412907397,-6.776995745,-7.464627475,-7.555785619,-3.432172147,8.0818,374.5,2.980735249,6.309141129,3.598543651,4.95384239,1.355298739,4.526779543,-0.334865205,3.4304,-4.553,227.65,54.15,0.20896,0.00001,298,8,0.5,H2SO4,PDP,73.06
comp_177,"1-(4-Bromo phenylimino)-1(phenylhydrazono)-propan-
2-one",CC(=O)/C(/N=N/c1ccccc1)=N\c2ccc(Br)cc2,-6.412907397,-6.776995745,-7.464627475,-7.555785619,-3.432172147,8.0818,374.5,2.980735249,6.309141129,3.598543651,4.95384239,1.355298739,4.526779543,-0.334865205,3.4304,-4.553,227.65,54.15,0.20896,0.000025,298,8,0.5,H2SO4,PDP,77.68
comp_177,"1-(4-Bromo phenylimino)-1(phenylhydrazono)-propan-
2-one",CC(=O)/C(/N=N/c1ccccc1)=N\c2ccc(Br)cc2,-6.412907397,-6.776995745,-7.464627475,-7.555785619,-3.432172147,8.0818,374.5,2.980735249,6.309141129,3.598543651,4.95384239,1.355298739,4.526779543,-0.334865205,3.4304,-4.553,227.65,54.15,0.20896,0.00005,298,8,0.5,H2SO4,PDP,84.33
comp_177,"1-(4-Bromo phenylimino)-1(phenylhydrazono)-propan-
2-one",CC(=O)/C(/N=N/c1ccccc1)=N\c2ccc(Br)cc2,-6.412907397,-6.776995745,-7.464627475,-7.555785619,-3.432172147,8.0818,374.5,2.980735249,6.309141129,3.598543651,4.95384239,1.355298739,4.526779543,-0.334865205,3.4304,-4.553,227.65,54.15,0.20896,0.000075,298,8,0.5,H2SO4,PDP,88.82
comp_177,"1-(4-Bromo phenylimino)-1(phenylhydrazono)-propan-
2-one",CC(=O)/C(/N=N/c1ccccc1)=N\c2ccc(Br)cc2,-6.412907397,-6.776995745,-7.464627475,-7.555785619,-3.432172147,8.0818,374.5,2.980735249,6.309141129,3.598543651,4.95384239,1.355298739,4.526779543,-0.334865205,3.4304,-4.553,227.65,54.15,0.20896,0.000075,298,8,0.5,H2SO4,PDP,88.82
comp_177,"1-(4-Bromo phenylimino)-1(phenylhydrazono)-propan-
2-one",CC(=O)/C(/N=N/c1ccccc1)=N\c2ccc(Br)cc2,-6.412907397,-6.776995745,-7.464627475,-7.555785619,-3.432172147,8.0818,374.5,2.980735249,6.309141129,3.598543651,4.95384239,1.355298739,4.526779543,-0.334865205,3.4304,-4.553,227.65,54.15,0.20896,0.000075,308,8,0.5,H2SO4,PDP,85.18
comp_177,"1-(4-Bromo phenylimino)-1(phenylhydrazono)-propan-
2-one",CC(=O)/C(/N=N/c1ccccc1)=N\c2ccc(Br)cc2,-6.412907397,-6.776995745,-7.464627475,-7.555785619,-3.432172147,8.0818,374.5,2.980735249,6.309141129,3.598543651,4.95384239,1.355298739,4.526779543,-0.334865205,3.4304,-4.553,227.65,54.15,0.20896,0.000075,318,8,0.5,H2SO4,PDP,84.54
comp_177,"1-(4-Bromo phenylimino)-1(phenylhydrazono)-propan-
2-one",CC(=O)/C(/N=N/c1ccccc1)=N\c2ccc(Br)cc2,-6.412907397,-6.776995745,-7.464627475,-7.555785619,-3.432172147,8.0818,374.5,2.980735249,6.309141129,3.598543651,4.95384239,1.355298739,4.526779543,-0.334865205,3.4304,-4.553,227.65,54.15,0.20896,0.000075,328,8,0.5,H2SO4,PDP,82.53
comp_177,"1-(4-Bromo phenylimino)-1(phenylhydrazono)-propan-
2-one",CC(=O)/C(/N=N/c1ccccc1)=N\c2ccc(Br)cc2,-6.412907397,-6.776995745,-7.464627475,-7.555785619,-3.432172147,8.0818,374.5,2.980735249,6.309141129,3.598543651,4.95384239,1.355298739,4.526779543,-0.334865205,3.4304,-4.553,227.65,54.15,0.20896,0.000005,298,8,0.5,H2SO4,EIS,65.13
comp_177,"1-(4-Bromo phenylimino)-1(phenylhydrazono)-propan-
2-one",CC(=O)/C(/N=N/c1ccccc1)=N\c2ccc(Br)cc2,-6.412907397,-6.776995745,-7.464627475,-7.555785619,-3.432172147,8.0818,374.5,2.980735249,6.309141129,3.598543651,4.95384239,1.355298739,4.526779543,-0.334865205,3.4304,-4.553,227.65,54.15,0.20896,0.00001,298,8,0.5,H2SO4,EIS,74.52
comp_177,"1-(4-Bromo phenylimino)-1(phenylhydrazono)-propan-
2-one",CC(=O)/C(/N=N/c1ccccc1)=N\c2ccc(Br)cc2,-6.412907397,-6.776995745,-7.464627475,-7.555785619,-3.432172147,8.0818,374.5,2.980735249,6.309141129,3.598543651,4.95384239,1.355298739,4.526779543,-0.334865205,3.4304,-4.553,227.65,54.15,0.20896,0.000025,298,8,0.5,H2SO4,EIS,83.45
comp_177,"1-(4-Bromo phenylimino)-1(phenylhydrazono)-propan-
2-one",CC(=O)/C(/N=N/c1ccccc1)=N\c2ccc(Br)cc2,-6.412907397,-6.776995745,-7.464627475,-7.555785619,-3.432172147,8.0818,374.5,2.980735249,6.309141129,3.598543651,4.95384239,1.355298739,4.526779543,-0.334865205,3.4304,-4.553,227.65,54.15,0.20896,0.00005,298,8,0.5,H2SO4,EIS,85.56
comp_177,"1-(4-Bromo phenylimino)-1(phenylhydrazono)-propan-
2-one",CC(=O)/C(/N=N/c1ccccc1)=N\c2ccc(Br)cc2,-6.412907397,-6.776995745,-7.464627475,-7.555785619,-3.432172147,8.0818,374.5,2.980735249,6.309141129,3.598543651,4.95384239,1.355298739,4.526779543,-0.334865205,3.4304,-4.553,227.65,54.15,0.20896,0.000075,298,8,0.5,H2SO4,EIS,89.45
comp_178,1-(4-Chlorophenylimino)-1(phenylhydrazono) -propan-2-on,CC(=O)/C(/N=N/c1ccccc1)=N\c2ccc(Cl)cc2,-5.680648993,-6.92883528,-7.473335119,-7.542724154,-2.742091392,9.0141,332.48,2.938557601,5.510217278,2.898845304,4.204531291,1.305685987,3.38482674,0.22629385,3.3112,-4.455,224.44,54.15,0.21195,0.000005,298,24,0.5,H2SO4,WL,75.52
comp_178,1-(4-Chlorophenylimino)-1(phenylhydrazono) -propan-2-on,CC(=O)/C(/N=N/c1ccccc1)=N\c2ccc(Cl)cc2,-5.680648993,-6.92883528,-7.473335119,-7.542724154,-2.742091392,9.0141,332.48,2.938557601,5.510217278,2.898845304,4.204531291,1.305685987,3.38482674,0.22629385,3.3112,-4.455,224.44,54.15,0.21195,0.00001,298,24,0.5,H2SO4,WL,81.18
comp_178,1-(4-Chlorophenylimino)-1(phenylhydrazono) -propan-2-on,CC(=O)/C(/N=N/c1ccccc1)=N\c2ccc(Cl)cc2,-5.680648993,-6.92883528,-7.473335119,-7.542724154,-2.742091392,9.0141,332.48,2.938557601,5.510217278,2.898845304,4.204531291,1.305685987,3.38482674,0.22629385,3.3112,-4.455,224.44,54.15,0.21195,0.000025,298,24,0.5,H2SO4,WL,85.78
comp_178,1-(4-Chlorophenylimino)-1(phenylhydrazono) -propan-2-on,CC(=O)/C(/N=N/c1ccccc1)=N\c2ccc(Cl)cc2,-5.680648993,-6.92883528,-7.473335119,-7.542724154,-2.742091392,9.0141,332.48,2.938557601,5.510217278,2.898845304,4.204531291,1.305685987,3.38482674,0.22629385,3.3112,-4.455,224.44,54.15,0.21195,0.00005,298,24,0.5,H2SO4,WL,89.57
comp_178,1-(4-Chlorophenylimino)-1(phenylhydrazono) -propan-2-on,CC(=O)/C(/N=N/c1ccccc1)=N\c2ccc(Cl)cc2,-5.680648993,-6.92883528,-7.473335119,-7.542724154,-2.742091392,9.0141,332.48,2.938557601,5.510217278,2.898845304,4.204531291,1.305685987,3.38482674,0.22629385,3.3112,-4.455,224.44,54.15,0.21195,0.000075,298,24,0.5,H2SO4,WL,91.64
comp_178,1-(4-Chlorophenylimino)-1(phenylhydrazono) -propan-2-on,CC(=O)/C(/N=N/c1ccccc1)=N\c2ccc(Cl)cc2,-5.680648993,-6.92883528,-7.473335119,-7.542724154,-2.742091392,9.0141,332.48,2.938557601,5.510217278,2.898845304,4.204531291,1.305685987,3.38482674,0.22629385,3.3112,-4.455,224.44,54.15,0.21195,0.000005,298,8,0.5,H2SO4,PDP,49.38
comp_178,1-(4-Chlorophenylimino)-1(phenylhydrazono) -propan-2-on,CC(=O)/C(/N=N/c1ccccc1)=N\c2ccc(Cl)cc2,-5.680648993,-6.92883528,-7.473335119,-7.542724154,-2.742091392,9.0141,332.48,2.938557601,5.510217278,2.898845304,4.204531291,1.305685987,3.38482674,0.22629385,3.3112,-4.455,224.44,54.15,0.21195,0.00001,298,8,0.5,H2SO4,PDP,56.12
comp_178,1-(4-Chlorophenylimino)-1(phenylhydrazono) -propan-2-on,CC(=O)/C(/N=N/c1ccccc1)=N\c2ccc(Cl)cc2,-5.680648993,-6.92883528,-7.473335119,-7.542724154,-2.742091392,9.0141,332.48,2.938557601,5.510217278,2.898845304,4.204531291,1.305685987,3.38482674,0.22629385,3.3112,-4.455,224.44,54.15,0.21195,0.000025,298,8,0.5,H2SO4,PDP,65.49
comp_178,1-(4-Chlorophenylimino)-1(phenylhydrazono) -propan-2-on,CC(=O)/C(/N=N/c1ccccc1)=N\c2ccc(Cl)cc2,-5.680648993,-6.92883528,-7.473335119,-7.542724154,-2.742091392,9.0141,332.48,2.938557601,5.510217278,2.898845304,4.204531291,1.305685987,3.38482674,0.22629385,3.3112,-4.455,224.44,54.15,0.21195,0.00005,298,8,0.5,H2SO4,PDP,79.4
comp_178,1-(4-Chlorophenylimino)-1(phenylhydrazono) -propan-2-on,CC(=O)/C(/N=N/c1ccccc1)=N\c2ccc(Cl)cc2,-5.680648993,-6.92883528,-7.473335119,-7.542724154,-2.742091392,9.0141,332.48,2.938557601,5.510217278,2.898845304,4.204531291,1.305685987,3.38482674,0.22629385,3.3112,-4.455,224.44,54.15,0.21195,0.000075,298,8,0.5,H2SO4,PDP,85.11
comp_178,1-(4-Chlorophenylimino)-1(phenylhydrazono) -propan-2-on,CC(=O)/C(/N=N/c1ccccc1)=N\c2ccc(Cl)cc2,-5.680648993,-6.92883528,-7.473335119,-7.542724154,-2.742091392,9.0141,332.48,2.938557601,5.510217278,2.898845304,4.204531291,1.305685987,3.38482674,0.22629385,3.3112,-4.455,224.44,54.15,0.21195,0.000075,298,8,0.5,H2SO4,PDP,85.11
comp_178,1-(4-Chlorophenylimino)-1(phenylhydrazono) -propan-2-on,CC(=O)/C(/N=N/c1ccccc1)=N\c2ccc(Cl)cc2,-5.680648993,-6.92883528,-7.473335119,-7.542724154,-2.742091392,9.0141,332.48,2.938557601,5.510217278,2.898845304,4.204531291,1.305685987,3.38482674,0.22629385,3.3112,-4.455,224.44,54.15,0.21195,0.000075,308,8,0.5,H2SO4,PDP,83.15
comp_178,1-(4-Chlorophenylimino)-1(phenylhydrazono) -propan-2-on,CC(=O)/C(/N=N/c1ccccc1)=N\c2ccc(Cl)cc2,-5.680648993,-6.92883528,-7.473335119,-7.542724154,-2.742091392,9.0141,332.48,2.938557601,5.510217278,2.898845304,4.204531291,1.305685987,3.38482674,0.22629385,3.3112,-4.455,224.44,54.15,0.21195,0.000075,318,8,0.5,H2SO4,PDP,81.76
comp_178,1-(4-Chlorophenylimino)-1(phenylhydrazono) -propan-2-on,CC(=O)/C(/N=N/c1ccccc1)=N\c2ccc(Cl)cc2,-5.680648993,-6.92883528,-7.473335119,-7.542724154,-2.742091392,9.0141,332.48,2.938557601,5.510217278,2.898845304,4.204531291,1.305685987,3.38482674,0.22629385,3.3112,-4.455,224.44,54.15,0.21195,0.000075,328,8,0.5,H2SO4,PDP,79.76
comp_178,1-(4-Chlorophenylimino)-1(phenylhydrazono) -propan-2-on,CC(=O)/C(/N=N/c1ccccc1)=N\c2ccc(Cl)cc2,-5.680648993,-6.92883528,-7.473335119,-7.542724154,-2.742091392,9.0141,332.48,2.938557601,5.510217278,2.898845304,4.204531291,1.305685987,3.38482674,0.22629385,3.3112,-4.455,224.44,54.15,0.21195,0.000005,298,8,0.5,H2SO4,EIS,59.45
comp_178,1-(4-Chlorophenylimino)-1(phenylhydrazono) -propan-2-on,CC(=O)/C(/N=N/c1ccccc1)=N\c2ccc(Cl)cc2,-5.680648993,-6.92883528,-7.473335119,-7.542724154,-2.742091392,9.0141,332.48,2.938557601,5.510217278,2.898845304,4.204531291,1.305685987,3.38482674,0.22629385,3.3112,-4.455,224.44,54.15,0.21195,0.00001,298,8,0.5,H2SO4,EIS,72.47
comp_178,1-(4-Chlorophenylimino)-1(phenylhydrazono) -propan-2-on,CC(=O)/C(/N=N/c1ccccc1)=N\c2ccc(Cl)cc2,-5.680648993,-6.92883528,-7.473335119,-7.542724154,-2.742091392,9.0141,332.48,2.938557601,5.510217278,2.898845304,4.204531291,1.305685987,3.38482674,0.22629385,3.3112,-4.455,224.44,54.15,0.21195,0.000025,298,8,0.5,H2SO4,EIS,79.51
comp_178,1-(4-Chlorophenylimino)-1(phenylhydrazono) -propan-2-on,CC(=O)/C(/N=N/c1ccccc1)=N\c2ccc(Cl)cc2,-5.680648993,-6.92883528,-7.473335119,-7.542724154,-2.742091392,9.0141,332.48,2.938557601,5.510217278,2.898845304,4.204531291,1.305685987,3.38482674,0.22629385,3.3112,-4.455,224.44,54.15,0.21195,0.00005,298,8,0.5,H2SO4,EIS,83.89
comp_178,1-(4-Chlorophenylimino)-1(phenylhydrazono) -propan-2-on,CC(=O)/C(/N=N/c1ccccc1)=N\c2ccc(Cl)cc2,-5.680648993,-6.92883528,-7.473335119,-7.542724154,-2.742091392,9.0141,332.48,2.938557601,5.510217278,2.898845304,4.204531291,1.305685987,3.38482674,0.22629385,3.3112,-4.455,224.44,54.15,0.21195,0.000075,298,8,0.5,H2SO4,EIS,86.86
comp_179,(E)-2-(6-methoxynaphthalen-2-yl)-N'-(1-phenylethylidene)propanehydrazide,COc3ccc2cc(C(C)C(=O)N/N=C(C)/c1ccccc1)ccc2c3,-5.98269538,-6.369369179,-6.681211665,-7.264079558,-1.815271576,6.2742,423.55,4.167423804,5.869143626,1.984775111,3.926959368,1.942184257,1.985008609,0.295049571,4.6895,-6.038,279.08,50.69,0.16486,0.005,303,0.5,1,HCl,PDP,91
comp_179,(E)-2-(6-methoxynaphthalen-2-yl)-N'-(1-phenylethylidene)propanehydrazide,COc3ccc2cc(C(C)C(=O)N/N=C(C)/c1ccccc1)ccc2c3,-5.98269538,-6.369369179,-6.681211665,-7.264079558,-1.815271576,6.2742,423.55,4.167423804,5.869143626,1.984775111,3.926959368,1.942184257,1.985008609,0.295049571,4.6895,-6.038,279.08,50.69,0.16486,0.001,303,0.5,1,HCl,PDP,86
comp_179,(E)-2-(6-methoxynaphthalen-2-yl)-N'-(1-phenylethylidene)propanehydrazide,COc3ccc2cc(C(C)C(=O)N/N=C(C)/c1ccccc1)ccc2c3,-5.98269538,-6.369369179,-6.681211665,-7.264079558,-1.815271576,6.2742,423.55,4.167423804,5.869143626,1.984775111,3.926959368,1.942184257,1.985008609,0.295049571,4.6895,-6.038,279.08,50.69,0.16486,0.0005,303,0.5,1,HCl,PDP,82
comp_179,(E)-2-(6-methoxynaphthalen-2-yl)-N'-(1-phenylethylidene)propanehydrazide,COc3ccc2cc(C(C)C(=O)N/N=C(C)/c1ccccc1)ccc2c3,-5.98269538,-6.369369179,-6.681211665,-7.264079558,-1.815271576,6.2742,423.55,4.167423804,5.869143626,1.984775111,3.926959368,1.942184257,1.985008609,0.295049571,4.6895,-6.038,279.08,50.69,0.16486,0.0001,303,0.5,1,HCl,PDP,78
comp_179,(E)-2-(6-methoxynaphthalen-2-yl)-N'-(1-phenylethylidene)propanehydrazide,COc3ccc2cc(C(C)C(=O)N/N=C(C)/c1ccccc1)ccc2c3,-5.98269538,-6.369369179,-6.681211665,-7.264079558,-1.815271576,6.2742,423.55,4.167423804,5.869143626,1.984775111,3.926959368,1.942184257,1.985008609,0.295049571,4.6895,-6.038,279.08,50.69,0.16486,0.005,303,0.5,1,HCl,LPR,91
comp_179,(E)-2-(6-methoxynaphthalen-2-yl)-N'-(1-phenylethylidene)propanehydrazide,COc3ccc2cc(C(C)C(=O)N/N=C(C)/c1ccccc1)ccc2c3,-5.98269538,-6.369369179,-6.681211665,-7.264079558,-1.815271576,6.2742,423.55,4.167423804,5.869143626,1.984775111,3.926959368,1.942184257,1.985008609,0.295049571,4.6895,-6.038,279.08,50.69,0.16486,0.001,303,0.5,1,HCl,LPR,87
comp_179,(E)-2-(6-methoxynaphthalen-2-yl)-N'-(1-phenylethylidene)propanehydrazide,COc3ccc2cc(C(C)C(=O)N/N=C(C)/c1ccccc1)ccc2c3,-5.98269538,-6.369369179,-6.681211665,-7.264079558,-1.815271576,6.2742,423.55,4.167423804,5.869143626,1.984775111,3.926959368,1.942184257,1.985008609,0.295049571,4.6895,-6.038,279.08,50.69,0.16486,0.0005,303,0.5,1,HCl,LPR,83
comp_179,(E)-2-(6-methoxynaphthalen-2-yl)-N'-(1-phenylethylidene)propanehydrazide,COc3ccc2cc(C(C)C(=O)N/N=C(C)/c1ccccc1)ccc2c3,-5.98269538,-6.369369179,-6.681211665,-7.264079558,-1.815271576,6.2742,423.55,4.167423804,5.869143626,1.984775111,3.926959368,1.942184257,1.985008609,0.295049571,4.6895,-6.038,279.08,50.69,0.16486,0.0001,303,0.5,1,HCl,LPR,77
comp_179,(E)-2-(6-methoxynaphthalen-2-yl)-N'-(1-phenylethylidene)propanehydrazide,COc3ccc2cc(C(C)C(=O)N/N=C(C)/c1ccccc1)ccc2c3,-5.98269538,-6.369369179,-6.681211665,-7.264079558,-1.815271576,6.2742,423.55,4.167423804,5.869143626,1.984775111,3.926959368,1.942184257,1.985008609,0.295049571,4.6895,-6.038,279.08,50.69,0.16486,0.005,303,0.5,1,HCl,EIS,90
comp_179,(E)-2-(6-methoxynaphthalen-2-yl)-N'-(1-phenylethylidene)propanehydrazide,COc3ccc2cc(C(C)C(=O)N/N=C(C)/c1ccccc1)ccc2c3,-5.98269538,-6.369369179,-6.681211665,-7.264079558,-1.815271576,6.2742,423.55,4.167423804,5.869143626,1.984775111,3.926959368,1.942184257,1.985008609,0.295049571,4.6895,-6.038,279.08,50.69,0.16486,0.001,303,0.5,1,HCl,EIS,87
comp_179,(E)-2-(6-methoxynaphthalen-2-yl)-N'-(1-phenylethylidene)propanehydrazide,COc3ccc2cc(C(C)C(=O)N/N=C(C)/c1ccccc1)ccc2c3,-5.98269538,-6.369369179,-6.681211665,-7.264079558,-1.815271576,6.2742,423.55,4.167423804,5.869143626,1.984775111,3.926959368,1.942184257,1.985008609,0.295049571,4.6895,-6.038,279.08,50.69,0.16486,0.0005,303,0.5,1,HCl,EIS,83
comp_179,(E)-2-(6-methoxynaphthalen-2-yl)-N'-(1-phenylethylidene)propanehydrazide,COc3ccc2cc(C(C)C(=O)N/N=C(C)/c1ccccc1)ccc2c3,-5.98269538,-6.369369179,-6.681211665,-7.264079558,-1.815271576,6.2742,423.55,4.167423804,5.869143626,1.984775111,3.926959368,1.942184257,1.985008609,0.295049571,4.6895,-6.038,279.08,50.69,0.16486,0.0001,303,0.5,1,HCl,EIS,79
comp_180,(E)-N'-(1-(4-bromophenyl)ethylidene)-2-(6-methoxynaphthalen-2-yl)propanehydrazide,COc3ccc2cc(C(C)C(=O)N/N=C(C)/c1ccc(Br)cc1)ccc2c3,-6.012900019,-6.353042347,-6.674408818,-7.508165693,-1.908878745,9.6245,455.58,4.104021274,5.893699997,2.07934012,3.986520059,1.907179938,2.083225324,0.269235184,5.4147,-6.872,297.71,50.69,0.15455,0.005,303,24,1,HCl,WL,94
comp_180,(E)-N'-(1-(4-bromophenyl)ethylidene)-2-(6-methoxynaphthalen-2-yl)propanehydrazide,COc3ccc2cc(C(C)C(=O)N/N=C(C)/c1ccc(Br)cc1)ccc2c3,-6.012900019,-6.353042347,-6.674408818,-7.508165693,-1.908878745,9.6245,455.58,4.104021274,5.893699997,2.07934012,3.986520059,1.907179938,2.083225324,0.269235184,5.4147,-6.872,297.71,50.69,0.15455,0.005,313,24,1,HCl,WL,92
comp_180,(E)-N'-(1-(4-bromophenyl)ethylidene)-2-(6-methoxynaphthalen-2-yl)propanehydrazide,COc3ccc2cc(C(C)C(=O)N/N=C(C)/c1ccc(Br)cc1)ccc2c3,-6.012900019,-6.353042347,-6.674408818,-7.508165693,-1.908878745,9.6245,455.58,4.104021274,5.893699997,2.07934012,3.986520059,1.907179938,2.083225324,0.269235184,5.4147,-6.872,297.71,50.69,0.15455,0.005,323,24,1,HCl,WL,91
comp_180,(E)-N'-(1-(4-bromophenyl)ethylidene)-2-(6-methoxynaphthalen-2-yl)propanehydrazide,COc3ccc2cc(C(C)C(=O)N/N=C(C)/c1ccc(Br)cc1)ccc2c3,-6.012900019,-6.353042347,-6.674408818,-7.508165693,-1.908878745,9.6245,455.58,4.104021274,5.893699997,2.07934012,3.986520059,1.907179938,2.083225324,0.269235184,5.4147,-6.872,297.71,50.69,0.15455,0.005,333,24,1,HCl,WL,89
comp_180,(E)-N'-(1-(4-bromophenyl)ethylidene)-2-(6-methoxynaphthalen-2-yl)propanehydrazide,COc3ccc2cc(C(C)C(=O)N/N=C(C)/c1ccc(Br)cc1)ccc2c3,-6.012900019,-6.353042347,-6.674408818,-7.508165693,-1.908878745,9.6245,455.58,4.104021274,5.893699997,2.07934012,3.986520059,1.907179938,2.083225324,0.269235184,5.4147,-6.872,297.71,50.69,0.15455,0.001,303,24,1,HCl,WL,90
comp_180,(E)-N'-(1-(4-bromophenyl)ethylidene)-2-(6-methoxynaphthalen-2-yl)propanehydrazide,COc3ccc2cc(C(C)C(=O)N/N=C(C)/c1ccc(Br)cc1)ccc2c3,-6.012900019,-6.353042347,-6.674408818,-7.508165693,-1.908878745,9.6245,455.58,4.104021274,5.893699997,2.07934012,3.986520059,1.907179938,2.083225324,0.269235184,5.4147,-6.872,297.71,50.69,0.15455,0.001,313,24,1,HCl,WL,88
comp_180,(E)-N'-(1-(4-bromophenyl)ethylidene)-2-(6-methoxynaphthalen-2-yl)propanehydrazide,COc3ccc2cc(C(C)C(=O)N/N=C(C)/c1ccc(Br)cc1)ccc2c3,-6.012900019,-6.353042347,-6.674408818,-7.508165693,-1.908878745,9.6245,455.58,4.104021274,5.893699997,2.07934012,3.986520059,1.907179938,2.083225324,0.269235184,5.4147,-6.872,297.71,50.69,0.15455,0.001,323,24,1,HCl,WL,87
comp_180,(E)-N'-(1-(4-bromophenyl)ethylidene)-2-(6-methoxynaphthalen-2-yl)propanehydrazide,COc3ccc2cc(C(C)C(=O)N/N=C(C)/c1ccc(Br)cc1)ccc2c3,-6.012900019,-6.353042347,-6.674408818,-7.508165693,-1.908878745,9.6245,455.58,4.104021274,5.893699997,2.07934012,3.986520059,1.907179938,2.083225324,0.269235184,5.4147,-6.872,297.71,50.69,0.15455,0.001,333,24,1,HCl,WL,85
comp_180,(E)-N'-(1-(4-bromophenyl)ethylidene)-2-(6-methoxynaphthalen-2-yl)propanehydrazide,COc3ccc2cc(C(C)C(=O)N/N=C(C)/c1ccc(Br)cc1)ccc2c3,-6.012900019,-6.353042347,-6.674408818,-7.508165693,-1.908878745,9.6245,455.58,4.104021274,5.893699997,2.07934012,3.986520059,1.907179938,2.083225324,0.269235184,5.4147,-6.872,297.71,50.69,0.15455,0.0005,303,24,1,HCl,WL,86
comp_180,(E)-N'-(1-(4-bromophenyl)ethylidene)-2-(6-methoxynaphthalen-2-yl)propanehydrazide,COc3ccc2cc(C(C)C(=O)N/N=C(C)/c1ccc(Br)cc1)ccc2c3,-6.012900019,-6.353042347,-6.674408818,-7.508165693,-1.908878745,9.6245,455.58,4.104021274,5.893699997,2.07934012,3.986520059,1.907179938,2.083225324,0.269235184,5.4147,-6.872,297.71,50.69,0.15455,0.0005,313,24,1,HCl,WL,84
comp_180,(E)-N'-(1-(4-bromophenyl)ethylidene)-2-(6-methoxynaphthalen-2-yl)propanehydrazide,COc3ccc2cc(C(C)C(=O)N/N=C(C)/c1ccc(Br)cc1)ccc2c3,-6.012900019,-6.353042347,-6.674408818,-7.508165693,-1.908878745,9.6245,455.58,4.104021274,5.893699997,2.07934012,3.986520059,1.907179938,2.083225324,0.269235184,5.4147,-6.872,297.71,50.69,0.15455,0.0005,323,24,1,HCl,WL,82
comp_180,(E)-N'-(1-(4-bromophenyl)ethylidene)-2-(6-methoxynaphthalen-2-yl)propanehydrazide,COc3ccc2cc(C(C)C(=O)N/N=C(C)/c1ccc(Br)cc1)ccc2c3,-6.012900019,-6.353042347,-6.674408818,-7.508165693,-1.908878745,9.6245,455.58,4.104021274,5.893699997,2.07934012,3.986520059,1.907179938,2.083225324,0.269235184,5.4147,-6.872,297.71,50.69,0.15455,0.0005,333,24,1,HCl,WL,79
comp_180,(E)-N'-(1-(4-bromophenyl)ethylidene)-2-(6-methoxynaphthalen-2-yl)propanehydrazide,COc3ccc2cc(C(C)C(=O)N/N=C(C)/c1ccc(Br)cc1)ccc2c3,-6.012900019,-6.353042347,-6.674408818,-7.508165693,-1.908878745,9.6245,455.58,4.104021274,5.893699997,2.07934012,3.986520059,1.907179938,2.083225324,0.269235184,5.4147,-6.872,297.71,50.69,0.15455,0.0001,303,24,1,HCl,WL,80
comp_180,(E)-N'-(1-(4-bromophenyl)ethylidene)-2-(6-methoxynaphthalen-2-yl)propanehydrazide,COc3ccc2cc(C(C)C(=O)N/N=C(C)/c1ccc(Br)cc1)ccc2c3,-6.012900019,-6.353042347,-6.674408818,-7.508165693,-1.908878745,9.6245,455.58,4.104021274,5.893699997,2.07934012,3.986520059,1.907179938,2.083225324,0.269235184,5.4147,-6.872,297.71,50.69,0.15455,0.0001,313,24,1,HCl,WL,78
comp_180,(E)-N'-(1-(4-bromophenyl)ethylidene)-2-(6-methoxynaphthalen-2-yl)propanehydrazide,COc3ccc2cc(C(C)C(=O)N/N=C(C)/c1ccc(Br)cc1)ccc2c3,-6.012900019,-6.353042347,-6.674408818,-7.508165693,-1.908878745,9.6245,455.58,4.104021274,5.893699997,2.07934012,3.986520059,1.907179938,2.083225324,0.269235184,5.4147,-6.872,297.71,50.69,0.15455,0.0001,323,24,1,HCl,WL,76
comp_180,(E)-N'-(1-(4-bromophenyl)ethylidene)-2-(6-methoxynaphthalen-2-yl)propanehydrazide,COc3ccc2cc(C(C)C(=O)N/N=C(C)/c1ccc(Br)cc1)ccc2c3,-6.012900019,-6.353042347,-6.674408818,-7.508165693,-1.908878745,9.6245,455.58,4.104021274,5.893699997,2.07934012,3.986520059,1.907179938,2.083225324,0.269235184,5.4147,-6.872,297.71,50.69,0.15455,0.0001,333,24,1,HCl,WL,73
comp_180,(E)-N'-(1-(4-bromophenyl)ethylidene)-2-(6-methoxynaphthalen-2-yl)propanehydrazide,COc3ccc2cc(C(C)C(=O)N/N=C(C)/c1ccc(Br)cc1)ccc2c3,-6.012900019,-6.353042347,-6.674408818,-7.508165693,-1.908878745,9.6245,455.58,4.104021274,5.893699997,2.07934012,3.986520059,1.907179938,2.083225324,0.269235184,5.4147,-6.872,297.71,50.69,0.15455,0.005,303,0.5,1,HCl,PDP,96
comp_180,(E)-N'-(1-(4-bromophenyl)ethylidene)-2-(6-methoxynaphthalen-2-yl)propanehydrazide,COc3ccc2cc(C(C)C(=O)N/N=C(C)/c1ccc(Br)cc1)ccc2c3,-6.012900019,-6.353042347,-6.674408818,-7.508165693,-1.908878745,9.6245,455.58,4.104021274,5.893699997,2.07934012,3.986520059,1.907179938,2.083225324,0.269235184,5.4147,-6.872,297.71,50.69,0.15455,0.001,303,0.5,1,HCl,PDP,92
comp_180,(E)-N'-(1-(4-bromophenyl)ethylidene)-2-(6-methoxynaphthalen-2-yl)propanehydrazide,COc3ccc2cc(C(C)C(=O)N/N=C(C)/c1ccc(Br)cc1)ccc2c3,-6.012900019,-6.353042347,-6.674408818,-7.508165693,-1.908878745,9.6245,455.58,4.104021274,5.893699997,2.07934012,3.986520059,1.907179938,2.083225324,0.269235184,5.4147,-6.872,297.71,50.69,0.15455,0.0005,303,0.5,1,HCl,PDP,87
comp_180,(E)-N'-(1-(4-bromophenyl)ethylidene)-2-(6-methoxynaphthalen-2-yl)propanehydrazide,COc3ccc2cc(C(C)C(=O)N/N=C(C)/c1ccc(Br)cc1)ccc2c3,-6.012900019,-6.353042347,-6.674408818,-7.508165693,-1.908878745,9.6245,455.58,4.104021274,5.893699997,2.07934012,3.986520059,1.907179938,2.083225324,0.269235184,5.4147,-6.872,297.71,50.69,0.15455,0.0001,303,0.5,1,HCl,PDP,83
comp_180,(E)-N'-(1-(4-bromophenyl)ethylidene)-2-(6-methoxynaphthalen-2-yl)propanehydrazide,COc3ccc2cc(C(C)C(=O)N/N=C(C)/c1ccc(Br)cc1)ccc2c3,-6.012900019,-6.353042347,-6.674408818,-7.508165693,-1.908878745,9.6245,455.58,4.104021274,5.893699997,2.07934012,3.986520059,1.907179938,2.083225324,0.269235184,5.4147,-6.872,297.71,50.69,0.15455,0.005,303,0.5,1,HCl,EIS,95
comp_180,(E)-N'-(1-(4-bromophenyl)ethylidene)-2-(6-methoxynaphthalen-2-yl)propanehydrazide,COc3ccc2cc(C(C)C(=O)N/N=C(C)/c1ccc(Br)cc1)ccc2c3,-6.012900019,-6.353042347,-6.674408818,-7.508165693,-1.908878745,9.6245,455.58,4.104021274,5.893699997,2.07934012,3.986520059,1.907179938,2.083225324,0.269235184,5.4147,-6.872,297.71,50.69,0.15455,0.001,303,0.5,1,HCl,EIS,91
comp_180,(E)-N'-(1-(4-bromophenyl)ethylidene)-2-(6-methoxynaphthalen-2-yl)propanehydrazide,COc3ccc2cc(C(C)C(=O)N/N=C(C)/c1ccc(Br)cc1)ccc2c3,-6.012900019,-6.353042347,-6.674408818,-7.508165693,-1.908878745,9.6245,455.58,4.104021274,5.893699997,2.07934012,3.986520059,1.907179938,2.083225324,0.269235184,5.4147,-6.872,297.71,50.69,0.15455,0.0005,303,0.5,1,HCl,EIS,88
comp_180,(E)-N'-(1-(4-bromophenyl)ethylidene)-2-(6-methoxynaphthalen-2-yl)propanehydrazide,COc3ccc2cc(C(C)C(=O)N/N=C(C)/c1ccc(Br)cc1)ccc2c3,-6.012900019,-6.353042347,-6.674408818,-7.508165693,-1.908878745,9.6245,455.58,4.104021274,5.893699997,2.07934012,3.986520059,1.907179938,2.083225324,0.269235184,5.4147,-6.872,297.71,50.69,0.15455,0.0001,303,0.5,1,HCl,EIS,84
comp_180,(E)-N'-(1-(4-bromophenyl)ethylidene)-2-(6-methoxynaphthalen-2-yl)propanehydrazide,COc3ccc2cc(C(C)C(=O)N/N=C(C)/c1ccc(Br)cc1)ccc2c3,-6.012900019,-6.353042347,-6.674408818,-7.508165693,-1.908878745,9.6245,455.58,4.104021274,5.893699997,2.07934012,3.986520059,1.907179938,2.083225324,0.269235184,5.4147,-6.872,297.71,50.69,0.15455,0.005,303,0.5,1,HCl,EIS,95
comp_180,(E)-N'-(1-(4-bromophenyl)ethylidene)-2-(6-methoxynaphthalen-2-yl)propanehydrazide,COc3ccc2cc(C(C)C(=O)N/N=C(C)/c1ccc(Br)cc1)ccc2c3,-6.012900019,-6.353042347,-6.674408818,-7.508165693,-1.908878745,9.6245,455.58,4.104021274,5.893699997,2.07934012,3.986520059,1.907179938,2.083225324,0.269235184,5.4147,-6.872,297.71,50.69,0.15455,0.001,303,6,1,HCl,EIS,94
comp_180,(E)-N'-(1-(4-bromophenyl)ethylidene)-2-(6-methoxynaphthalen-2-yl)propanehydrazide,COc3ccc2cc(C(C)C(=O)N/N=C(C)/c1ccc(Br)cc1)ccc2c3,-6.012900019,-6.353042347,-6.674408818,-7.508165693,-1.908878745,9.6245,455.58,4.104021274,5.893699997,2.07934012,3.986520059,1.907179938,2.083225324,0.269235184,5.4147,-6.872,297.71,50.69,0.15455,0.0005,303,12,1,HCl,EIS,93
comp_180,(E)-N'-(1-(4-bromophenyl)ethylidene)-2-(6-methoxynaphthalen-2-yl)propanehydrazide,COc3ccc2cc(C(C)C(=O)N/N=C(C)/c1ccc(Br)cc1)ccc2c3,-6.012900019,-6.353042347,-6.674408818,-7.508165693,-1.908878745,9.6245,455.58,4.104021274,5.893699997,2.07934012,3.986520059,1.907179938,2.083225324,0.269235184,5.4147,-6.872,297.71,50.69,0.15455,0.0001,303,24,1,HCl,EIS,94
comp_180,(E)-N'-(1-(4-bromophenyl)ethylidene)-2-(6-methoxynaphthalen-2-yl)propanehydrazide,COc3ccc2cc(C(C)C(=O)N/N=C(C)/c1ccc(Br)cc1)ccc2c3,-6.012900019,-6.353042347,-6.674408818,-7.508165693,-1.908878745,9.6245,455.58,4.104021274,5.893699997,2.07934012,3.986520059,1.907179938,2.083225324,0.269235184,5.4147,-6.872,297.71,50.69,0.15455,0.005,303,0.5,1,HCl,LPR,95
comp_180,(E)-N'-(1-(4-bromophenyl)ethylidene)-2-(6-methoxynaphthalen-2-yl)propanehydrazide,COc3ccc2cc(C(C)C(=O)N/N=C(C)/c1ccc(Br)cc1)ccc2c3,-6.012900019,-6.353042347,-6.674408818,-7.508165693,-1.908878745,9.6245,455.58,4.104021274,5.893699997,2.07934012,3.986520059,1.907179938,2.083225324,0.269235184,5.4147,-6.872,297.71,50.69,0.15455,0.001,303,0.5,1,HCl,LPR,91
comp_180,(E)-N'-(1-(4-bromophenyl)ethylidene)-2-(6-methoxynaphthalen-2-yl)propanehydrazide,COc3ccc2cc(C(C)C(=O)N/N=C(C)/c1ccc(Br)cc1)ccc2c3,-6.012900019,-6.353042347,-6.674408818,-7.508165693,-1.908878745,9.6245,455.58,4.104021274,5.893699997,2.07934012,3.986520059,1.907179938,2.083225324,0.269235184,5.4147,-6.872,297.71,50.69,0.15455,0.0005,303,0.5,1,HCl,LPR,85
comp_180,(E)-N'-(1-(4-bromophenyl)ethylidene)-2-(6-methoxynaphthalen-2-yl)propanehydrazide,COc3ccc2cc(C(C)C(=O)N/N=C(C)/c1ccc(Br)cc1)ccc2c3,-6.012900019,-6.353042347,-6.674408818,-7.508165693,-1.908878745,9.6245,455.58,4.104021274,5.893699997,2.07934012,3.986520059,1.907179938,2.083225324,0.269235184,5.4147,-6.872,297.71,50.69,0.15455,0.0001,303,0.5,1,HCl,LPR,81
comp_181,2-benzylidene-N-phenylhydrazinecarbothioamide,S=C(NN=CC=1C=CC=CC1)NC=2C=CC=CC2,-5.952218627,-6.244468916,-6.396852679,-7.307617776,-2.085752756,8.6293,342,3.866465872,5.924886695,2.278828426,4.10185756,1.823029135,2.307318507,0.218396093,3.5922,-4.321,213.41,68.51,0.29254,0.00001,298,0.1666,1,HCl,EIS,68.65
comp_181,2-benzylidene-N-phenylhydrazinecarbothioamide,S=C(NN=CC=1C=CC=CC1)NC=2C=CC=CC2,-5.952218627,-6.244468916,-6.396852679,-7.307617776,-2.085752756,8.6293,342,3.866465872,5.924886695,2.278828426,4.10185756,1.823029135,2.307318507,0.218396093,3.5922,-4.321,213.41,68.51,0.29254,0.00002,298,0.1666,1,HCl,EIS,74.68
comp_181,2-benzylidene-N-phenylhydrazinecarbothioamide,S=C(NN=CC=1C=CC=CC1)NC=2C=CC=CC2,-5.952218627,-6.244468916,-6.396852679,-7.307617776,-2.085752756,8.6293,342,3.866465872,5.924886695,2.278828426,4.10185756,1.823029135,2.307318507,0.218396093,3.5922,-4.321,213.41,68.51,0.29254,0.00003,298,0.1666,1,HCl,EIS,80.24
comp_181,2-benzylidene-N-phenylhydrazinecarbothioamide,S=C(NN=CC=1C=CC=CC1)NC=2C=CC=CC2,-5.952218627,-6.244468916,-6.396852679,-7.307617776,-2.085752756,8.6293,342,3.866465872,5.924886695,2.278828426,4.10185756,1.823029135,2.307318507,0.218396093,3.5922,-4.321,213.41,68.51,0.29254,0.00004,298,0.1666,1,HCl,EIS,87.94
comp_181,2-benzylidene-N-phenylhydrazinecarbothioamide,S=C(NN=CC=1C=CC=CC1)NC=2C=CC=CC2,-5.952218627,-6.244468916,-6.396852679,-7.307617776,-2.085752756,8.6293,342,3.866465872,5.924886695,2.278828426,4.10185756,1.823029135,2.307318507,0.218396093,3.5922,-4.321,213.41,68.51,0.29254,0.00001,298,0.1666,1,HCl,PDP,73
comp_181,2-benzylidene-N-phenylhydrazinecarbothioamide,S=C(NN=CC=1C=CC=CC1)NC=2C=CC=CC2,-5.952218627,-6.244468916,-6.396852679,-7.307617776,-2.085752756,8.6293,342,3.866465872,5.924886695,2.278828426,4.10185756,1.823029135,2.307318507,0.218396093,3.5922,-4.321,213.41,68.51,0.29254,0.00002,298,0.1666,1,HCl,PDP,80.3
comp_181,2-benzylidene-N-phenylhydrazinecarbothioamide,S=C(NN=CC=1C=CC=CC1)NC=2C=CC=CC2,-5.952218627,-6.244468916,-6.396852679,-7.307617776,-2.085752756,8.6293,342,3.866465872,5.924886695,2.278828426,4.10185756,1.823029135,2.307318507,0.218396093,3.5922,-4.321,213.41,68.51,0.29254,0.00003,298,0.1666,1,HCl,PDP,90
comp_181,2-benzylidene-N-phenylhydrazinecarbothioamide,S=C(NN=CC=1C=CC=CC1)NC=2C=CC=CC2,-5.952218627,-6.244468916,-6.396852679,-7.307617776,-2.085752756,8.6293,342,3.866465872,5.924886695,2.278828426,4.10185756,1.823029135,2.307318507,0.218396093,3.5922,-4.321,213.41,68.51,0.29254,0.00004,298,0.1666,1,HCl,PDP,82
comp_182,2-(4-hydroxybenzylidene)-N-phenylhydrazinecarbothioamide,S=C(NN=CC1=CC=C(O)C=C1)NC=2C=CC=CC2,-5.936980251,-5.960926271,-6.364471129,-7.068157577,-1.939899725,10.437,355.36,3.997080526,5.813136334,2.136444031,3.974790183,1.838346152,2.148528581,0.285696911,3.2465,-4.025,219.76,88.74,0.34369,0.00001,298,0.1666,1,HCl,EIS,69.58
comp_182,2-(4-hydroxybenzylidene)-N-phenylhydrazinecarbothioamide,S=C(NN=CC1=CC=C(O)C=C1)NC=2C=CC=CC2,-5.936980251,-5.960926271,-6.364471129,-7.068157577,-1.939899725,10.437,355.36,3.997080526,5.813136334,2.136444031,3.974790183,1.838346152,2.148528581,0.285696911,3.2465,-4.025,219.76,88.74,0.34369,0.00002,298,0.1666,1,HCl,EIS,76.39
comp_182,2-(4-hydroxybenzylidene)-N-phenylhydrazinecarbothioamide,S=C(NN=CC1=CC=C(O)C=C1)NC=2C=CC=CC2,-5.936980251,-5.960926271,-6.364471129,-7.068157577,-1.939899725,10.437,355.36,3.997080526,5.813136334,2.136444031,3.974790183,1.838346152,2.148528581,0.285696911,3.2465,-4.025,219.76,88.74,0.34369,0.00003,298,0.1666,1,HCl,EIS,83.71
comp_182,2-(4-hydroxybenzylidene)-N-phenylhydrazinecarbothioamide,S=C(NN=CC1=CC=C(O)C=C1)NC=2C=CC=CC2,-5.936980251,-5.960926271,-6.364471129,-7.068157577,-1.939899725,10.437,355.36,3.997080526,5.813136334,2.136444031,3.974790183,1.838346152,2.148528581,0.285696911,3.2465,-4.025,219.76,88.74,0.34369,0.00004,298,0.1666,1,HCl,EIS,92.41
comp_182,2-(4-hydroxybenzylidene)-N-phenylhydrazinecarbothioamide,S=C(NN=CC1=CC=C(O)C=C1)NC=2C=CC=CC2,-5.936980251,-5.960926271,-6.364471129,-7.068157577,-1.939899725,10.437,355.36,3.997080526,5.813136334,2.136444031,3.974790183,1.838346152,2.148528581,0.285696911,3.2465,-4.025,219.76,88.74,0.34369,0.00001,298,0.1666,1,HCl,PDP,76.2
comp_182,2-(4-hydroxybenzylidene)-N-phenylhydrazinecarbothioamide,S=C(NN=CC1=CC=C(O)C=C1)NC=2C=CC=CC2,-5.936980251,-5.960926271,-6.364471129,-7.068157577,-1.939899725,10.437,355.36,3.997080526,5.813136334,2.136444031,3.974790183,1.838346152,2.148528581,0.285696911,3.2465,-4.025,219.76,88.74,0.34369,0.00002,298,0.1666,1,HCl,PDP,83.1
comp_182,2-(4-hydroxybenzylidene)-N-phenylhydrazinecarbothioamide,S=C(NN=CC1=CC=C(O)C=C1)NC=2C=CC=CC2,-5.936980251,-5.960926271,-6.364471129,-7.068157577,-1.939899725,10.437,355.36,3.997080526,5.813136334,2.136444031,3.974790183,1.838346152,2.148528581,0.285696911,3.2465,-4.025,219.76,88.74,0.34369,0.00003,298,0.1666,1,HCl,PDP,89
comp_182,2-(4-hydroxybenzylidene)-N-phenylhydrazinecarbothioamide,S=C(NN=CC1=CC=C(O)C=C1)NC=2C=CC=CC2,-5.936980251,-5.960926271,-6.364471129,-7.068157577,-1.939899725,10.437,355.36,3.997080526,5.813136334,2.136444031,3.974790183,1.838346152,2.148528581,0.285696911,3.2465,-4.025,219.76,88.74,0.34369,0.00004,298,0.1666,1,HCl,PDP,93
comp_183,2-(4-chlorobenzylidene)-Nphenylhydrazinecarbothioamide,S=C(NN=CC1=CC=C(Cl)C=C1)NC=2C=CC=CC2,-5.965007979,-6.220522896,-6.400662273,-7.262446875,-2.158407157,9.5529,364.15,3.806600822,5.947010368,2.348777471,4.14789392,1.799116449,2.390760195,0.195710556,4.1982,-5.057,228.83,68.51,0.27282,0.00001,298,0.1666,1,HCl,EIS,78.55
comp_183,2-(4-chlorobenzylidene)-Nphenylhydrazinecarbothioamide,S=C(NN=CC1=CC=C(Cl)C=C1)NC=2C=CC=CC2,-5.965007979,-6.220522896,-6.400662273,-7.262446875,-2.158407157,9.5529,364.15,3.806600822,5.947010368,2.348777471,4.14789392,1.799116449,2.390760195,0.195710556,4.1982,-5.057,228.83,68.51,0.27282,0.00002,298,0.1666,1,HCl,EIS,80.15
comp_183,2-(4-chlorobenzylidene)-Nphenylhydrazinecarbothioamide,S=C(NN=CC1=CC=C(Cl)C=C1)NC=2C=CC=CC2,-5.965007979,-6.220522896,-6.400662273,-7.262446875,-2.158407157,9.5529,364.15,3.806600822,5.947010368,2.348777471,4.14789392,1.799116449,2.390760195,0.195710556,4.1982,-5.057,228.83,68.51,0.27282,0.00003,298,0.1666,1,HCl,EIS,85.08
comp_183,2-(4-chlorobenzylidene)-Nphenylhydrazinecarbothioamide,S=C(NN=CC1=CC=C(Cl)C=C1)NC=2C=CC=CC2,-5.965007979,-6.220522896,-6.400662273,-7.262446875,-2.158407157,9.5529,364.15,3.806600822,5.947010368,2.348777471,4.14789392,1.799116449,2.390760195,0.195710556,4.1982,-5.057,228.83,68.51,0.27282,0.00004,298,0.1666,1,HCl,EIS,93.38
comp_183,2-(4-chlorobenzylidene)-Nphenylhydrazinecarbothioamide,S=C(NN=CC1=CC=C(Cl)C=C1)NC=2C=CC=CC2,-5.965007979,-6.220522896,-6.400662273,-7.262446875,-2.158407157,9.5529,364.15,3.806600822,5.947010368,2.348777471,4.14789392,1.799116449,2.390760195,0.195710556,4.1982,-5.057,228.83,68.51,0.27282,0.00001,298,0.1666,1,HCl,PDP,83
comp_183,2-(4-chlorobenzylidene)-Nphenylhydrazinecarbothioamide,S=C(NN=CC1=CC=C(Cl)C=C1)NC=2C=CC=CC2,-5.965007979,-6.220522896,-6.400662273,-7.262446875,-2.158407157,9.5529,364.15,3.806600822,5.947010368,2.348777471,4.14789392,1.799116449,2.390760195,0.195710556,4.1982,-5.057,228.83,68.51,0.27282,0.00002,298,0.1666,1,HCl,PDP,90
comp_183,2-(4-chlorobenzylidene)-Nphenylhydrazinecarbothioamide,S=C(NN=CC1=CC=C(Cl)C=C1)NC=2C=CC=CC2,-5.965007979,-6.220522896,-6.400662273,-7.262446875,-2.158407157,9.5529,364.15,3.806600822,5.947010368,2.348777471,4.14789392,1.799116449,2.390760195,0.195710556,4.1982,-5.057,228.83,68.51,0.27282,0.00003,298,0.1666,1,HCl,PDP,93.4
comp_183,2-(4-chlorobenzylidene)-Nphenylhydrazinecarbothioamide,S=C(NN=CC1=CC=C(Cl)C=C1)NC=2C=CC=CC2,-5.965007979,-6.220522896,-6.400662273,-7.262446875,-2.158407157,9.5529,364.15,3.806600822,5.947010368,2.348777471,4.14789392,1.799116449,2.390760195,0.195710556,4.1982,-5.057,228.83,68.51,0.27282,0.00004,298,0.1666,1,HCl,PDP,94.4
comp_184,2-(4-methylbenzylidene)-N-phenylhydrazinecarbothioamide,S=C(NN=CC1=CC=C(C=C1)C)NC=2C=CC=CC2,-5.920381306,-6.109772554,-6.373995114,-7.208296217,-2.011193557,8.3708,363.57,3.909187748,5.908277681,2.205427616,4.056852649,1.851425032,2.222349423,0.239354737,3.9361,-4.665,225.67,68.51,0.27664,0.00001,298,0.1666,1,HCl,EIS,80.81
comp_184,2-(4-methylbenzylidene)-N-phenylhydrazinecarbothioamide,S=C(NN=CC1=CC=C(C=C1)C)NC=2C=CC=CC2,-5.920381306,-6.109772554,-6.373995114,-7.208296217,-2.011193557,8.3708,363.57,3.909187748,5.908277681,2.205427616,4.056852649,1.851425032,2.222349423,0.239354737,3.9361,-4.665,225.67,68.51,0.27664,0.00002,298,0.1666,1,HCl,EIS,85.08
comp_184,2-(4-methylbenzylidene)-N-phenylhydrazinecarbothioamide,S=C(NN=CC1=CC=C(C=C1)C)NC=2C=CC=CC2,-5.920381306,-6.109772554,-6.373995114,-7.208296217,-2.011193557,8.3708,363.57,3.909187748,5.908277681,2.205427616,4.056852649,1.851425032,2.222349423,0.239354737,3.9361,-4.665,225.67,68.51,0.27664,0.00003,298,0.1666,1,HCl,EIS,90.01
