Repository: aveucoloap/Machine-Learning-corrosion-study

File: comp1-502_datasetQM_20220608.csv (part 22 of 61)
comp_ref,Compound,smiles,HOMO,HOMO_1,HOMO_2,HOMO_3,LUMO,Dipole,Polar,Egap,IP,EA,Electronegativity,Chemical hardness,Electrophilicity,deltaN,cLogP,cLogS,Total Surface Area,Polar Surface Area,Relative PSA,ConcInh_M,TempK,Time_H,Med_ConcM,Med_ID,Method,IE
comp_184,2-(4-methylbenzylidene)-N-phenylhydrazinecarbothioamide,S=C(NN=CC1=CC=C(C=C1)C)NC=2C=CC=CC2,-5.920381306,-6.109772554,-6.373995114,-7.208296217,-2.011193557,8.3708,363.57,3.909187748,5.908277681,2.205427616,4.056852649,1.851425032,2.222349423,0.239354737,3.9361,-4.665,225.67,68.51,0.27664,0.00004,298,0.1666,1,HCl,EIS,90.08
comp_184,2-(4-methylbenzylidene)-N-phenylhydrazinecarbothioamide,S=C(NN=CC1=CC=C(C=C1)C)NC=2C=CC=CC2,-5.920381306,-6.109772554,-6.373995114,-7.208296217,-2.011193557,8.3708,363.57,3.909187748,5.908277681,2.205427616,4.056852649,1.851425032,2.222349423,0.239354737,3.9361,-4.665,225.67,68.51,0.27664,0.00001,298,0.1666,1,HCl,PDP,80.2
comp_184,2-(4-methylbenzylidene)-N-phenylhydrazinecarbothioamide,S=C(NN=CC1=CC=C(C=C1)C)NC=2C=CC=CC2,-5.920381306,-6.109772554,-6.373995114,-7.208296217,-2.011193557,8.3708,363.57,3.909187748,5.908277681,2.205427616,4.056852649,1.851425032,2.222349423,0.239354737,3.9361,-4.665,225.67,68.51,0.27664,0.00002,298,0.1666,1,HCl,PDP,88
comp_184,2-(4-methylbenzylidene)-N-phenylhydrazinecarbothioamide,S=C(NN=CC1=CC=C(C=C1)C)NC=2C=CC=CC2,-5.920381306,-6.109772554,-6.373995114,-7.208296217,-2.011193557,8.3708,363.57,3.909187748,5.908277681,2.205427616,4.056852649,1.851425032,2.222349423,0.239354737,3.9361,-4.665,225.67,68.51,0.27664,0.00003,298,0.1666,1,HCl,PDP,93
comp_184,2-(4-methylbenzylidene)-N-phenylhydrazinecarbothioamide,S=C(NN=CC1=CC=C(C=C1)C)NC=2C=CC=CC2,-5.920381306,-6.109772554,-6.373995114,-7.208296217,-2.011193557,8.3708,363.57,3.909187748,5.908277681,2.205427616,4.056852649,1.851425032,2.222349423,0.239354737,3.9361,-4.665,225.67,68.51,0.27664,0.00004,298,0.1666,1,HCl,PDP,93
comp_185,4-chlorobenzaldehyde,O=Cc1ccc(Cl)cc1,-7.30788989,-7.625174654,-7.753612397,-9.021118768,-2.36222044,3.1683,135.76,4.94566945,7.236846267,2.493532059,4.865189163,2.371657104,2.49509779,-0.153980591,2.1989,-2.676,108.22,17.07,0.1205,0.001,298,0.5,1,HCl,PDP,89.7
comp_185,4-chlorobenzaldehyde,O=Cc1ccc(Cl)cc1,-7.30788989,-7.625174654,-7.753612397,-9.021118768,-2.36222044,3.1683,135.76,4.94566945,7.236846267,2.493532059,4.865189163,2.371657104,2.49509779,-0.153980591,2.1989,-2.676,108.22,17.07,0.1205,0.0005,298,0.5,1,HCl,PDP,77.3
comp_185,4-chlorobenzaldehyde,O=Cc1ccc(Cl)cc1,-7.30788989,-7.625174654,-7.753612397,-9.021118768,-2.36222044,3.1683,135.76,4.94566945,7.236846267,2.493532059,4.865189163,2.371657104,2.49509779,-0.153980591,2.1989,-2.676,108.22,17.07,0.1205,0.0001,298,0.5,1,HCl,PDP,75.1
comp_185,4-chlorobenzaldehyde,O=Cc1ccc(Cl)cc1,-7.30788989,-7.625174654,-7.753612397,-9.021118768,-2.36222044,3.1683,135.76,4.94566945,7.236846267,2.493532059,4.865189163,2.371657104,2.49509779,-0.153980591,2.1989,-2.676,108.22,17.07,0.1205,0.00005,298,0.5,1,HCl,PDP,68.3
comp_185,4-chlorobenzaldehyde,O=Cc1ccc(Cl)cc1,-7.30788989,-7.625174654,-7.753612397,-9.021118768,-2.36222044,3.1683,135.76,4.94566945,7.236846267,2.493532059,4.865189163,2.371657104,2.49509779,-0.153980591,2.1989,-2.676,108.22,17.07,0.1205,0.001,298,0.5,1,HCl,EIS,88.8
comp_185,4-chlorobenzaldehyde,O=Cc1ccc(Cl)cc1,-7.30788989,-7.625174654,-7.753612397,-9.021118768,-2.36222044,3.1683,135.76,4.94566945,7.236846267,2.493532059,4.865189163,2.371657104,2.49509779,-0.153980591,2.1989,-2.676,108.22,17.07,0.1205,0.0005,298,0.5,1,HCl,EIS,76.1
comp_185,4-chlorobenzaldehyde,O=Cc1ccc(Cl)cc1,-7.30788989,-7.625174654,-7.753612397,-9.021118768,-2.36222044,3.1683,135.76,4.94566945,7.236846267,2.493532059,4.865189163,2.371657104,2.49509779,-0.153980591,2.1989,-2.676,108.22,17.07,0.1205,0.0001,298,0.5,1,HCl,EIS,74.7
comp_185,4-chlorobenzaldehyde,O=Cc1ccc(Cl)cc1,-7.30788989,-7.625174654,-7.753612397,-9.021118768,-2.36222044,3.1683,135.76,4.94566945,7.236846267,2.493532059,4.865189163,2.371657104,2.49509779,-0.153980591,2.1989,-2.676,108.22,17.07,0.1205,0.00005,298,0.5,1,HCl,EIS,67.2
comp_186,4-methoxybenzaldehyde,COc1ccc(C=O)cc1,-6.676857843,-7.424898851,-7.600684406,-9.1846592,-2.050377954,5.464,145.92,4.62647989,6.59170166,2.193031877,4.392366769,2.199334892,2.193036393,0.048938991,1.5229,-1.958,115.06,26.3,0.20024,0.001,298,0.5,1,HCl,PDP,92.6
comp_186,4-methoxybenzaldehyde,COc1ccc(C=O)cc1,-6.676857843,-7.424898851,-7.600684406,-9.1846592,-2.050377954,5.464,145.92,4.62647989,6.59170166,2.193031877,4.392366769,2.199334892,2.193036393,0.048938991,1.5229,-1.958,115.06,26.3,0.20024,0.0005,298,0.5,1,HCl,PDP,83.6
comp_186,4-methoxybenzaldehyde,COc1ccc(C=O)cc1,-6.676857843,-7.424898851,-7.600684406,-9.1846592,-2.050377954,5.464,145.92,4.62647989,6.59170166,2.193031877,4.392366769,2.199334892,2.193036393,0.048938991,1.5229,-1.958,115.06,26.3,0.20024,0.0001,298,0.5,1,HCl,PDP,66.9
comp_186,4-methoxybenzaldehyde,COc1ccc(C=O)cc1,-6.676857843,-7.424898851,-7.600684406,-9.1846592,-2.050377954,5.464,145.92,4.62647989,6.59170166,2.193031877,4.392366769,2.199334892,2.193036393,0.048938991,1.5229,-1.958,115.06,26.3,0.20024,0.00005,298,0.5,1,HCl,PDP,62.7
comp_186,4-methoxybenzaldehyde,COc1ccc(C=O)cc1,-6.676857843,-7.424898851,-7.600684406,-9.1846592,-2.050377954,5.464,145.92,4.62647989,6.59170166,2.193031877,4.392366769,2.199334892,2.193036393,0.048938991,1.5229,-1.958,115.06,26.3,0.20024,0.001,298,0.5,1,HCl,EIS,92.4
comp_186,4-methoxybenzaldehyde,COc1ccc(C=O)cc1,-6.676857843,-7.424898851,-7.600684406,-9.1846592,-2.050377954,5.464,145.92,4.62647989,6.59170166,2.193031877,4.392366769,2.199334892,2.193036393,0.048938991,1.5229,-1.958,115.06,26.3,0.20024,0.0005,298,0.5,1,HCl,EIS,82.5
comp_186,4-methoxybenzaldehyde,COc1ccc(C=O)cc1,-6.676857843,-7.424898851,-7.600684406,-9.1846592,-2.050377954,5.464,145.92,4.62647989,6.59170166,2.193031877,4.392366769,2.199334892,2.193036393,0.048938991,1.5229,-1.958,115.06,26.3,0.20024,0.0001,298,0.5,1,HCl,EIS,65.9
comp_186,4-methoxybenzaldehyde,COc1ccc(C=O)cc1,-6.676857843,-7.424898851,-7.600684406,-9.1846592,-2.050377954,5.464,145.92,4.62647989,6.59170166,2.193031877,4.392366769,2.199334892,2.193036393,0.048938991,1.5229,-1.958,115.06,26.3,0.20024,0.00005,298,0.5,1,HCl,EIS,61.5
comp_187,Naphthalene-2-carbaldehyde,O=Cc2ccc1ccccc1c2,-6.56393059,-7.247208499,-7.55306448,-8.322330369,-2.339907103,5.4075,199,4.224023487,6.439451288,2.478319833,4.45888556,1.980565727,2.509593618,0.020758937,2.7873,-3.546,127.4,17.07,0.10235,0.001,298,0.5,1,HCl,PDP,93.5
comp_187,Naphthalene-2-carbaldehyde,O=Cc2ccc1ccccc1c2,-6.56393059,-7.247208499,-7.55306448,-8.322330369,-2.339907103,5.4075,199,4.224023487,6.439451288,2.478319833,4.45888556,1.980565727,2.509593618,0.020758937,2.7873,-3.546,127.4,17.07,0.10235,0.0005,298,0.5,1,HCl,PDP,88.4
comp_187,Naphthalene-2-carbaldehyde,O=Cc2ccc1ccccc1c2,-6.56393059,-7.247208499,-7.55306448,-8.322330369,-2.339907103,5.4075,199,4.224023487,6.439451288,2.478319833,4.45888556,1.980565727,2.509593618,0.020758937,2.7873,-3.546,127.4,17.07,0.10235,0.0001,298,0.5,1,HCl,PDP,77.3
comp_187,Naphthalene-2-carbaldehyde,O=Cc2ccc1ccccc1c2,-6.56393059,-7.247208499,-7.55306448,-8.322330369,-2.339907103,5.4075,199,4.224023487,6.439451288,2.478319833,4.45888556,1.980565727,2.509593618,0.020758937,2.7873,-3.546,127.4,17.07,0.10235,0.00005,298,0.5,1,HCl,PDP,75.9
comp_187,Naphthalene-2-carbaldehyde,O=Cc2ccc1ccccc1c2,-6.56393059,-7.247208499,-7.55306448,-8.322330369,-2.339907103,5.4075,199,4.224023487,6.439451288,2.478319833,4.45888556,1.980565727,2.509593618,0.020758937,2.7873,-3.546,127.4,17.07,0.10235,0.001,298,0.5,1,HCl,EIS,93.5
comp_187,Naphthalene-2-carbaldehyde,O=Cc2ccc1ccccc1c2,-6.56393059,-7.247208499,-7.55306448,-8.322330369,-2.339907103,5.4075,199,4.224023487,6.439451288,2.478319833,4.45888556,1.980565727,2.509593618,0.020758937,2.7873,-3.546,127.4,17.07,0.10235,0.0005,298,0.5,1,HCl,EIS,88.1
comp_187,Naphthalene-2-carbaldehyde,O=Cc2ccc1ccccc1c2,-6.56393059,-7.247208499,-7.55306448,-8.322330369,-2.339907103,5.4075,199,4.224023487,6.439451288,2.478319833,4.45888556,1.980565727,2.509593618,0.020758937,2.7873,-3.546,127.4,17.07,0.10235,0.0001,298,0.5,1,HCl,EIS,76.2
comp_187,Naphthalene-2-carbaldehyde,O=Cc2ccc1ccccc1c2,-6.56393059,-7.247208499,-7.55306448,-8.322330369,-2.339907103,5.4075,199,4.224023487,6.439451288,2.478319833,4.45888556,1.980565727,2.509593618,0.020758937,2.7873,-3.546,127.4,17.07,0.10235,0.00005,298,0.5,1,HCl,EIS,75.3
comp_188,4 -methoxy-2-nitroaniline,COc1ccc(N)c(N(=O)=O)c1,-5.964191637,-7.879329001,-8.173484087,-8.267635483,-2.823181323,6.5328,171.12,3.141010314,5.873141387,2.929068174,4.40110478,1.472036606,3.289613044,0.067182582,-0.0093,-2.17,127.71,81.07,0.43607,0.001,298,0.5,1,HCl,PDP,86.5
comp_188,4 -methoxy-2-nitroaniline,COc1ccc(N)c(N(=O)=O)c1,-5.964191637,-7.879329001,-8.173484087,-8.267635483,-2.823181323,6.5328,171.12,3.141010314,5.873141387,2.929068174,4.40110478,1.472036606,3.289613044,0.067182582,-0.0093,-2.17,127.71,81.07,0.43607,0.0001,298,0.5,1,HCl,PDP,81.3
comp_188,4 -methoxy-2-nitroaniline,COc1ccc(N)c(N(=O)=O)c1,-5.964191637,-7.879329001,-8.173484087,-8.267635483,-2.823181323,6.5328,171.12,3.141010314,5.873141387,2.929068174,4.40110478,1.472036606,3.289613044,0.067182582,-0.0093,-2.17,127.71,81.07,0.43607,0.00001,298,0.5,1,HCl,PDP,71.2
comp_188,4 -methoxy-2-nitroaniline,COc1ccc(N)c(N(=O)=O)c1,-5.964191637,-7.879329001,-8.173484087,-8.267635483,-2.823181323,6.5328,171.12,3.141010314,5.873141387,2.929068174,4.40110478,1.472036606,3.289613044,0.067182582,-0.0093,-2.17,127.71,81.07,0.43607,0.000001,298,0.5,1,HCl,PDP,67.5
comp_188,4 -methoxy-2-nitroaniline,COc1ccc(N)c(N(=O)=O)c1,-5.964191637,-7.879329001,-8.173484087,-8.267635483,-2.823181323,6.5328,171.12,3.141010314,5.873141387,2.929068174,4.40110478,1.472036606,3.289613044,0.067182582,-0.0093,-2.17,127.71,81.07,0.43607,0.001,298,0.5,1,HCl,EIS,86.1
comp_188,4 -methoxy-2-nitroaniline,COc1ccc(N)c(N(=O)=O)c1,-5.964191637,-7.879329001,-8.173484087,-8.267635483,-2.823181323,6.5328,171.12,3.141010314,5.873141387,2.929068174,4.40110478,1.472036606,3.289613044,0.067182582,-0.0093,-2.17,127.71,81.07,0.43607,0.0001,298,0.5,1,HCl,EIS,81.3
comp_188,4 -methoxy-2-nitroaniline,COc1ccc(N)c(N(=O)=O)c1,-5.964191637,-7.879329001,-8.173484087,-8.267635483,-2.823181323,6.5328,171.12,3.141010314,5.873141387,2.929068174,4.40110478,1.472036606,3.289613044,0.067182582,-0.0093,-2.17,127.71,81.07,0.43607,0.00001,298,0.5,1,HCl,EIS,69
comp_188,4 -methoxy-2-nitroaniline,COc1ccc(N)c(N(=O)=O)c1,-5.964191637,-7.879329001,-8.173484087,-8.267635483,-2.823181323,6.5328,171.12,3.141010314,5.873141387,2.929068174,4.40110478,1.472036606,3.289613044,0.067182582,-0.0093,-2.17,127.71,81.07,0.43607,0.000001,298,0.5,1,HCl,EIS,66.8
comp_188,4 -methoxy-2-nitroaniline,COc1ccc(N)c(N(=O)=O)c1,-5.964191637,-7.879329001,-8.173484087,-8.267635483,-2.823181323,6.5328,171.12,3.141010314,5.873141387,2.929068174,4.40110478,1.472036606,3.289613044,0.067182582,-0.0093,-2.17,127.71,81.07,0.43607,0.001,308,0.5,1,HCl,PDP,80.6
comp_188,4 -methoxy-2-nitroaniline,COc1ccc(N)c(N(=O)=O)c1,-5.964191637,-7.879329001,-8.173484087,-8.267635483,-2.823181323,6.5328,171.12,3.141010314,5.873141387,2.929068174,4.40110478,1.472036606,3.289613044,0.067182582,-0.0093,-2.17,127.71,81.07,0.43607,0.001,318,0.5,1,HCl,PDP,54.7
comp_188,4 -methoxy-2-nitroaniline,COc1ccc(N)c(N(=O)=O)c1,-5.964191637,-7.879329001,-8.173484087,-8.267635483,-2.823181323,6.5328,171.12,3.141010314,5.873141387,2.929068174,4.40110478,1.472036606,3.289613044,0.067182582,-0.0093,-2.17,127.71,81.07,0.43607,0.001,328,0.5,1,HCl,PDP,37.5
comp_188,4 -methoxy-2-nitroaniline,COc1ccc(N)c(N(=O)=O)c1,-5.964191637,-7.879329001,-8.173484087,-8.267635483,-2.823181323,6.5328,171.12,3.141010314,5.873141387,2.929068174,4.40110478,1.472036606,3.289613044,0.067182582,-0.0093,-2.17,127.71,81.07,0.43607,0.001,308,0.5,1,HCl,EIS,82.9
comp_188,4 -methoxy-2-nitroaniline,COc1ccc(N)c(N(=O)=O)c1,-5.964191637,-7.879329001,-8.173484087,-8.267635483,-2.823181323,6.5328,171.12,3.141010314,5.873141387,2.929068174,4.40110478,1.472036606,3.289613044,0.067182582,-0.0093,-2.17,127.71,81.07,0.43607,0.001,318,0.5,1,HCl,EIS,52.2
comp_188,4 -methoxy-2-nitroaniline,COc1ccc(N)c(N(=O)=O)c1,-5.964191637,-7.879329001,-8.173484087,-8.267635483,-2.823181323,6.5328,171.12,3.141010314,5.873141387,2.929068174,4.40110478,1.472036606,3.289613044,0.067182582,-0.0093,-2.17,127.71,81.07,0.43607,0.001,328,0.5,1,HCl,EIS,36.5
comp_189,4-methoxy-N-methylaniline,CNc1ccc(OC)cc1,-5.013425802,-7.155778241,-7.477961054,-9.073636744,-0.564364151,2.8076,150.88,4.449061651,4.922744211,0.780334393,2.851539302,2.071204909,0.981466917,0.79589455,1.2366,-1.694,119.24,21.26,0.17997,0.001,298,0.5,1,HCl,PDP,82.8
comp_189,4-methoxy-N-methylaniline,CNc1ccc(OC)cc1,-5.013425802,-7.155778241,-7.477961054,-9.073636744,-0.564364151,2.8076,150.88,4.449061651,4.922744211,0.780334393,2.851539302,2.071204909,0.981466917,0.79589455,1.2366,-1.694,119.24,21.26,0.17997,0.0001,298,0.5,1,HCl,PDP,77.1
comp_189,4-methoxy-N-methylaniline,CNc1ccc(OC)cc1,-5.013425802,-7.155778241,-7.477961054,-9.073636744,-0.564364151,2.8076,150.88,4.449061651,4.922744211,0.780334393,2.851539302,2.071204909,0.981466917,0.79589455,1.2366,-1.694,119.24,21.26,0.17997,0.00001,298,0.5,1,HCl,PDP,75.7
comp_189,4-methoxy-N-methylaniline,CNc1ccc(OC)cc1,-5.013425802,-7.155778241,-7.477961054,-9.073636744,-0.564364151,2.8076,150.88,4.449061651,4.922744211,0.780334393,2.851539302,2.071204909,0.981466917,0.79589455,1.2366,-1.694,119.24,21.26,0.17997,0.000001,298,0.5,1,HCl,PDP,73.3
comp_189,4-methoxy-N-methylaniline,CNc1ccc(OC)cc1,-5.013425802,-7.155778241,-7.477961054,-9.073636744,-0.564364151,2.8076,150.88,4.449061651,4.922744211,0.780334393,2.851539302,2.071204909,0.981466917,0.79589455,1.2366,-1.694,119.24,21.26,0.17997,0.001,298,0.5,1,HCl,EIS,82.7
comp_189,4-methoxy-N-methylaniline,CNc1ccc(OC)cc1,-5.013425802,-7.155778241,-7.477961054,-9.073636744,-0.564364151,2.8076,150.88,4.449061651,4.922744211,0.780334393,2.851539302,2.071204909,0.981466917,0.79589455,1.2366,-1.694,119.24,21.26,0.17997,0.0001,298,0.5,1,HCl,EIS,78.9
comp_189,4-methoxy-N-methylaniline,CNc1ccc(OC)cc1,-5.013425802,-7.155778241,-7.477961054,-9.073636744,-0.564364151,2.8076,150.88,4.449061651,4.922744211,0.780334393,2.851539302,2.071204909,0.981466917,0.79589455,1.2366,-1.694,119.24,21.26,0.17997,0.00001,298,0.5,1,HCl,EIS,73.8
comp_189,4-methoxy-N-methylaniline,CNc1ccc(OC)cc1,-5.013425802,-7.155778241,-7.477961054,-9.073636744,-0.564364151,2.8076,150.88,4.449061651,4.922744211,0.780334393,2.851539302,2.071204909,0.981466917,0.79589455,1.2366,-1.694,119.24,21.26,0.17997,0.000001,298,0.5,1,HCl,EIS,71.6
comp_189,4-methoxy-N-methylaniline,CNc1ccc(OC)cc1,-5.013425802,-7.155778241,-7.477961054,-9.073636744,-0.564364151,2.8076,150.88,4.449061651,4.922744211,0.780334393,2.851539302,2.071204909,0.981466917,0.79589455,1.2366,-1.694,119.24,21.26,0.17997,0.001,308,0.5,1,HCl,PDP,76.1
comp_189,4-methoxy-N-methylaniline,CNc1ccc(OC)cc1,-5.013425802,-7.155778241,-7.477961054,-9.073636744,-0.564364151,2.8076,150.88,4.449061651,4.922744211,0.780334393,2.851539302,2.071204909,0.981466917,0.79589455,1.2366,-1.694,119.24,21.26,0.17997,0.001,318,0.5,1,HCl,PDP,63.2
comp_189,4-methoxy-N-methylaniline,CNc1ccc(OC)cc1,-5.013425802,-7.155778241,-7.477961054,-9.073636744,-0.564364151,2.8076,150.88,4.449061651,4.922744211,0.780334393,2.851539302,2.071204909,0.981466917,0.79589455,1.2366,-1.694,119.24,21.26,0.17997,0.001,328,0.5,1,HCl,PDP,32.6
comp_189,4-methoxy-N-methylaniline,CNc1ccc(OC)cc1,-5.013425802,-7.155778241,-7.477961054,-9.073636744,-0.564364151,2.8076,150.88,4.449061651,4.922744211,0.780334393,2.851539302,2.071204909,0.981466917,0.79589455,1.2366,-1.694,119.24,21.26,0.17997,0.001,308,0.5,1,HCl,EIS,78.4
comp_189,4-methoxy-N-methylaniline,CNc1ccc(OC)cc1,-5.013425802,-7.155778241,-7.477961054,-9.073636744,-0.564364151,2.8076,150.88,4.449061651,4.922744211,0.780334393,2.851539302,2.071204909,0.981466917,0.79589455,1.2366,-1.694,119.24,21.26,0.17997,0.001,318,0.5,1,HCl,EIS,62.5
comp_189,4-methoxy-N-methylaniline,CNc1ccc(OC)cc1,-5.013425802,-7.155778241,-7.477961054,-9.073636744,-0.564364151,2.8076,150.88,4.449061651,4.922744211,0.780334393,2.851539302,2.071204909,0.981466917,0.79589455,1.2366,-1.694,119.24,21.26,0.17997,0.001,328,0.5,1,HCl,EIS,30
comp_190,3-bromo-4-methoxybenzaldehyde,COc1ccc(C=O)cc1Br,-6.772097695,-7.394694212,-7.538370332,-8.226002062,-2.166026345,7.7863,175.77,4.60607135,6.666038596,2.305385922,4.485712259,2.180326337,2.30717922,0.006553029,2.2481,-2.792,133.69,26.3,0.17234,0.001,298,0.5,1,HCl,PDP,82.6
comp_190,3-bromo-4-methoxybenzaldehyde,COc1ccc(C=O)cc1Br,-6.772097695,-7.394694212,-7.538370332,-8.226002062,-2.166026345,7.7863,175.77,4.60607135,6.666038596,2.305385922,4.485712259,2.180326337,2.30717922,0.006553029,2.2481,-2.792,133.69,26.3,0.17234,0.0001,298,0.5,1,HCl,PDP,80.8
comp_190,3-bromo-4-methoxybenzaldehyde,COc1ccc(C=O)cc1Br,-6.772097695,-7.394694212,-7.538370332,-8.226002062,-2.166026345,7.7863,175.77,4.60607135,6.666038596,2.305385922,4.485712259,2.180326337,2.30717922,0.006553029,2.2481,-2.792,133.69,26.3,0.17234,0.00001,298,0.5,1,HCl,PDP,78
comp_190,3-bromo-4-methoxybenzaldehyde,COc1ccc(C=O)cc1Br,-6.772097695,-7.394694212,-7.538370332,-8.226002062,-2.166026345,7.7863,175.77,4.60607135,6.666038596,2.305385922,4.485712259,2.180326337,2.30717922,0.006553029,2.2481,-2.792,133.69,26.3,0.17234,0.000001,298,0.5,1,HCl,PDP,65
comp_190,3-bromo-4-methoxybenzaldehyde,COc1ccc(C=O)cc1Br,-6.772097695,-7.394694212,-7.538370332,-8.226002062,-2.166026345,7.7863,175.77,4.60607135,6.666038596,2.305385922,4.485712259,2.180326337,2.30717922,0.006553029,2.2481,-2.792,133.69,26.3,0.17234,0.001,298,0.5,1,HCl,EIS,81.9
comp_190,3-bromo-4-methoxybenzaldehyde,COc1ccc(C=O)cc1Br,-6.772097695,-7.394694212,-7.538370332,-8.226002062,-2.166026345,7.7863,175.77,4.60607135,6.666038596,2.305385922,4.485712259,2.180326337,2.30717922,0.006553029,2.2481,-2.792,133.69,26.3,0.17234,0.0001,298,0.5,1,HCl,EIS,79.3
comp_190,3-bromo-4-methoxybenzaldehyde,COc1ccc(C=O)cc1Br,-6.772097695,-7.394694212,-7.538370332,-8.226002062,-2.166026345,7.7863,175.77,4.60607135,6.666038596,2.305385922,4.485712259,2.180326337,2.30717922,0.006553029,2.2481,-2.792,133.69,26.3,0.17234,0.00001,298,0.5,1,HCl,EIS,76.1
comp_190,3-bromo-4-methoxybenzaldehyde,COc1ccc(C=O)cc1Br,-6.772097695,-7.394694212,-7.538370332,-8.226002062,-2.166026345,7.7863,175.77,4.60607135,6.666038596,2.305385922,4.485712259,2.180326337,2.30717922,0.006553029,2.2481,-2.792,133.69,26.3,0.17234,0.000001,298,0.5,1,HCl,EIS,68.4
comp_190,3-bromo-4-methoxybenzaldehyde,COc1ccc(C=O)cc1Br,-6.772097695,-7.394694212,-7.538370332,-8.226002062,-2.166026345,7.7863,175.77,4.60607135,6.666038596,2.305385922,4.485712259,2.180326337,2.30717922,0.006553029,2.2481,-2.792,133.69,26.3,0.17234,0.001,308,0.5,1,HCl,PDP,77.8
comp_190,3-bromo-4-methoxybenzaldehyde,COc1ccc(C=O)cc1Br,-6.772097695,-7.394694212,-7.538370332,-8.226002062,-2.166026345,7.7863,175.77,4.60607135,6.666038596,2.305385922,4.485712259,2.180326337,2.30717922,0.006553029,2.2481,-2.792,133.69,26.3,0.17234,0.001,318,0.5,1,HCl,PDP,76.3
comp_190,3-bromo-4-methoxybenzaldehyde,COc1ccc(C=O)cc1Br,-6.772097695,-7.394694212,-7.538370332,-8.226002062,-2.166026345,7.7863,175.77,4.60607135,6.666038596,2.305385922,4.485712259,2.180326337,2.30717922,0.006553029,2.2481,-2.792,133.69,26.3,0.17234,0.001,328,0.5,1,HCl,PDP,53.8
comp_190,3-bromo-4-methoxybenzaldehyde,COc1ccc(C=O)cc1Br,-6.772097695,-7.394694212,-7.538370332,-8.226002062,-2.166026345,7.7863,175.77,4.60607135,6.666038596,2.305385922,4.485712259,2.180326337,2.30717922,0.006553029,2.2481,-2.792,133.69,26.3,0.17234,0.001,308,0.5,1,HCl,EIS,78.9
comp_190,3-bromo-4-methoxybenzaldehyde,COc1ccc(C=O)cc1Br,-6.772097695,-7.394694212,-7.538370332,-8.226002062,-2.166026345,7.7863,175.77,4.60607135,6.666038596,2.305385922,4.485712259,2.180326337,2.30717922,0.006553029,2.2481,-2.792,133.69,26.3,0.17234,0.001,318,0.5,1,HCl,EIS,77.3
comp_190,3-bromo-4-methoxybenzaldehyde,COc1ccc(C=O)cc1Br,-6.772097695,-7.394694212,-7.538370332,-8.226002062,-2.166026345,7.7863,175.77,4.60607135,6.666038596,2.305385922,4.485712259,2.180326337,2.30717922,0.006553029,2.2481,-2.792,133.69,26.3,0.17234,0.001,328,0.5,1,HCl,EIS,50.1
comp_191,"4-(4,5-bis(4-methoxyphenyl)-1H-imidazol-2-yl)phenol",COc4ccc(c2nc(c1ccc(O)cc1)[nH]c2c3ccc(OC)cc3)cc4,-6.14541947,-6.360117307,-6.526923105,-7.328026316,-2.29038238,6.0243,453.5,3.855037089,5.985251073,2.465061248,4.225156161,1.760094913,2.535650841,0.156152851,4.4775,-5.872,291.74,67.37,0.19901,0.0004,303,0.5,0.5,HCl,EIS,93
comp_191,"4-(4,5-bis(4-methoxyphenyl)-1H-imidazol-2-yl)phenol",COc4ccc(c2nc(c1ccc(O)cc1)[nH]c2c3ccc(OC)cc3)cc4,-6.14541947,-6.360117307,-6.526923105,-7.328026316,-2.29038238,6.0243,453.5,3.855037089,5.985251073,2.465061248,4.225156161,1.760094913,2.535650841,0.156152851,4.4775,-5.872,291.74,67.37,0.19901,0.0006,303,0.5,0.5,HCl,EIS,94
comp_191,"4-(4,5-bis(4-methoxyphenyl)-1H-imidazol-2-yl)phenol",COc4ccc(c2nc(c1ccc(O)cc1)[nH]c2c3ccc(OC)cc3)cc4,-6.14541947,-6.360117307,-6.526923105,-7.328026316,-2.29038238,6.0243,453.5,3.855037089,5.985251073,2.465061248,4.225156161,1.760094913,2.535650841,0.156152851,4.4775,-5.872,291.74,67.37,0.19901,0.0008,303,0.5,0.5,HCl,EIS,95
comp_191,"4-(4,5-bis(4-methoxyphenyl)-1H-imidazol-2-yl)phenol",COc4ccc(c2nc(c1ccc(O)cc1)[nH]c2c3ccc(OC)cc3)cc4,-6.14541947,-6.360117307,-6.526923105,-7.328026316,-2.29038238,6.0243,453.5,3.855037089,5.985251073,2.465061248,4.225156161,1.760094913,2.535650841,0.156152851,4.4775,-5.872,291.74,67.37,0.19901,0.001,303,0.5,0.5,HCl,EIS,96
comp_191,"4-(4,5-bis(4-methoxyphenyl)-1H-imidazol-2-yl)phenol",COc4ccc(c2nc(c1ccc(O)cc1)[nH]c2c3ccc(OC)cc3)cc4,-6.14541947,-6.360117307,-6.526923105,-7.328026316,-2.29038238,6.0243,453.5,3.855037089,5.985251073,2.465061248,4.225156161,1.760094913,2.535650841,0.156152851,4.4775,-5.872,291.74,67.37,0.19901,0.0004,303,0.5,0.5,HCl,PDP,93
comp_191,"4-(4,5-bis(4-methoxyphenyl)-1H-imidazol-2-yl)phenol",COc4ccc(c2nc(c1ccc(O)cc1)[nH]c2c3ccc(OC)cc3)cc4,-6.14541947,-6.360117307,-6.526923105,-7.328026316,-2.29038238,6.0243,453.5,3.855037089,5.985251073,2.465061248,4.225156161,1.760094913,2.535650841,0.156152851,4.4775,-5.872,291.74,67.37,0.19901,0.0006,303,0.5,0.5,HCl,PDP,93.9
comp_191,"4-(4,5-bis(4-methoxyphenyl)-1H-imidazol-2-yl)phenol",COc4ccc(c2nc(c1ccc(O)cc1)[nH]c2c3ccc(OC)cc3)cc4,-6.14541947,-6.360117307,-6.526923105,-7.328026316,-2.29038238,6.0243,453.5,3.855037089,5.985251073,2.465061248,4.225156161,1.760094913,2.535650841,0.156152851,4.4775,-5.872,291.74,67.37,0.19901,0.0008,303,0.5,0.5,HCl,PDP,94.7
comp_191,"4-(4,5-bis(4-methoxyphenyl)-1H-imidazol-2-yl)phenol",COc4ccc(c2nc(c1ccc(O)cc1)[nH]c2c3ccc(OC)cc3)cc4,-6.14541947,-6.360117307,-6.526923105,-7.328026316,-2.29038238,6.0243,453.5,3.855037089,5.985251073,2.465061248,4.225156161,1.760094913,2.535650841,0.156152851,4.4775,-5.872,291.74,67.37,0.19901,0.001,303,0.5,0.5,HCl,PDP,95.9
comp_191,"4-(4,5-bis(4-methoxyphenyl)-1H-imidazol-2-yl)phenol",COc4ccc(c2nc(c1ccc(O)cc1)[nH]c2c3ccc(OC)cc3)cc4,-6.14541947,-6.360117307,-6.526923105,-7.328026316,-2.29038238,6.0243,453.5,3.855037089,5.985251073,2.465061248,4.225156161,1.760094913,2.535650841,0.156152851,4.4775,-5.872,291.74,67.37,0.19901,0.0004,303,6,0.5,HCl,WL,93
comp_191,"4-(4,5-bis(4-methoxyphenyl)-1H-imidazol-2-yl)phenol",COc4ccc(c2nc(c1ccc(O)cc1)[nH]c2c3ccc(OC)cc3)cc4,-6.14541947,-6.360117307,-6.526923105,-7.328026316,-2.29038238,6.0243,453.5,3.855037089,5.985251073,2.465061248,4.225156161,1.760094913,2.535650841,0.156152851,4.4775,-5.872,291.74,67.37,0.19901,0.0006,303,6,0.5,HCl,WL,94
comp_191,"4-(4,5-bis(4-methoxyphenyl)-1H-imidazol-2-yl)phenol",COc4ccc(c2nc(c1ccc(O)cc1)[nH]c2c3ccc(OC)cc3)cc4,-6.14541947,-6.360117307,-6.526923105,-7.328026316,-2.29038238,6.0243,453.5,3.855037089,5.985251073,2.465061248,4.225156161,1.760094913,2.535650841,0.156152851,4.4775,-5.872,291.74,67.37,0.19901,0.0008,303,6,0.5,HCl,WL,95
comp_191,"4-(4,5-bis(4-methoxyphenyl)-1H-imidazol-2-yl)phenol",COc4ccc(c2nc(c1ccc(O)cc1)[nH]c2c3ccc(OC)cc3)cc4,-6.14541947,-6.360117307,-6.526923105,-7.328026316,-2.29038238,6.0243,453.5,3.855037089,5.985251073,2.465061248,4.225156161,1.760094913,2.535650841,0.156152851,4.4775,-5.872,291.74,67.37,0.19901,0.001,303,6,0.5,HCl,WL,96
comp_192,"4-(4,5-bis(4-methoxyphenyl)-1H-imidazol-2-yl)aniline",COc4ccc(c3nc(c1ccc(OC)cc1)c(c2ccc(OC)cc2)[nH]3)cc4,-5.221592907,-6.289367703,-6.511412615,-7.193874182,-1.353222238,5.2319,490.27,3.868370669,5.077036771,1.531763762,3.304400267,1.772636504,1.539946444,0.67447541,4.7532,-6.186,307.65,56.37,0.17864,0.0004,303,0.5,0.5,HCl,EIS,90
comp_192,"4-(4,5-bis(4-methoxyphenyl)-1H-imidazol-2-yl)aniline",COc4ccc(c3nc(c1ccc(OC)cc1)c(c2ccc(OC)cc2)[nH]3)cc4,-5.221592907,-6.289367703,-6.511412615,-7.193874182,-1.353222238,5.2319,490.27,3.868370669,5.077036771,1.531763762,3.304400267,1.772636504,1.539946444,0.67447541,4.7532,-6.186,307.65,56.37,0.17864,0.0006,303,0.5,0.5,HCl,EIS,91
comp_192,"4-(4,5-bis(4-methoxyphenyl)-1H-imidazol-2-yl)aniline",COc4ccc(c3nc(c1ccc(OC)cc1)c(c2ccc(OC)cc2)[nH]3)cc4,-5.221592907,-6.289367703,-6.511412615,-7.193874182,-1.353222238,5.2319,490.27,3.868370669,5.077036771,1.531763762,3.304400267,1.772636504,1.539946444,0.67447541,4.7532,-6.186,307.65,56.37,0.17864,0.0008,303,0.5,0.5,HCl,EIS,92
comp_192,"4-(4,5-bis(4-methoxyphenyl)-1H-imidazol-2-yl)aniline",COc4ccc(c3nc(c1ccc(OC)cc1)c(c2ccc(OC)cc2)[nH]3)cc4,-5.221592907,-6.289367703,-6.511412615,-7.193874182,-1.353222238,5.2319,490.27,3.868370669,5.077036771,1.531763762,3.304400267,1.772636504,1.539946444,0.67447541,4.7532,-6.186,307.65,56.37,0.17864,0.001,303,0.5,0.5,HCl,EIS,93
comp_192,"4-(4,5-bis(4-methoxyphenyl)-1H-imidazol-2-yl)aniline",COc4ccc(c3nc(c1ccc(OC)cc1)c(c2ccc(OC)cc2)[nH]3)cc4,-5.221592907,-6.289367703,-6.511412615,-7.193874182,-1.353222238,5.2319,490.27,3.868370669,5.077036771,1.531763762,3.304400267,1.772636504,1.539946444,0.67447541,4.7532,-6.186,307.65,56.37,0.17864,0.0004,303,0.5,0.5,HCl,PDP,90.9
comp_192,"4-(4,5-bis(4-methoxyphenyl)-1H-imidazol-2-yl)aniline",COc4ccc(c3nc(c1ccc(OC)cc1)c(c2ccc(OC)cc2)[nH]3)cc4,-5.221592907,-6.289367703,-6.511412615,-7.193874182,-1.353222238,5.2319,490.27,3.868370669,5.077036771,1.531763762,3.304400267,1.772636504,1.539946444,0.67447541,4.7532,-6.186,307.65,56.37,0.17864,0.0006,303,0.5,0.5,HCl,PDP,91.8
comp_192,"4-(4,5-bis(4-methoxyphenyl)-1H-imidazol-2-yl)aniline",COc4ccc(c3nc(c1ccc(OC)cc1)c(c2ccc(OC)cc2)[nH]3)cc4,-5.221592907,-6.289367703,-6.511412615,-7.193874182,-1.353222238,5.2319,490.27,3.868370669,5.077036771,1.531763762,3.304400267,1.772636504,1.539946444,0.67447541,4.7532,-6.186,307.65,56.37,0.17864,0.0008,303,0.5,0.5,HCl,PDP,93.3
comp_192,"4-(4,5-bis(4-methoxyphenyl)-1H-imidazol-2-yl)aniline",COc4ccc(c3nc(c1ccc(OC)cc1)c(c2ccc(OC)cc2)[nH]3)cc4,-5.221592907,-6.289367703,-6.511412615,-7.193874182,-1.353222238,5.2319,490.27,3.868370669,5.077036771,1.531763762,3.304400267,1.772636504,1.539946444,0.67447541,4.7532,-6.186,307.65,56.37,0.17864,0.001,303,0.5,0.5,HCl,PDP,94.5
comp_192,"4-(4,5-bis(4-methoxyphenyl)-1H-imidazol-2-yl)aniline",COc4ccc(c3nc(c1ccc(OC)cc1)c(c2ccc(OC)cc2)[nH]3)cc4,-5.221592907,-6.289367703,-6.511412615,-7.193874182,-1.353222238,5.2319,490.27,3.868370669,5.077036771,1.531763762,3.304400267,1.772636504,1.539946444,0.67447541,4.7532,-6.186,307.65,56.37,0.17864,0.0004,303,6,0.5,HCl,WL,90
comp_192,"4-(4,5-bis(4-methoxyphenyl)-1H-imidazol-2-yl)aniline",COc4ccc(c3nc(c1ccc(OC)cc1)c(c2ccc(OC)cc2)[nH]3)cc4,-5.221592907,-6.289367703,-6.511412615,-7.193874182,-1.353222238,5.2319,490.27,3.868370669,5.077036771,1.531763762,3.304400267,1.772636504,1.539946444,0.67447541,4.7532,-6.186,307.65,56.37,0.17864,0.0006,303,6,0.5,HCl,WL,92
comp_192,"4-(4,5-bis(4-methoxyphenyl)-1H-imidazol-2-yl)aniline",COc4ccc(c3nc(c1ccc(OC)cc1)c(c2ccc(OC)cc2)[nH]3)cc4,-5.221592907,-6.289367703,-6.511412615,-7.193874182,-1.353222238,5.2319,490.27,3.868370669,5.077036771,1.531763762,3.304400267,1.772636504,1.539946444,0.67447541,4.7532,-6.186,307.65,56.37,0.17864,0.0008,303,6,0.5,HCl,WL,92
comp_192,"4-(4,5-bis(4-methoxyphenyl)-1H-imidazol-2-yl)aniline",COc4ccc(c3nc(c1ccc(OC)cc1)c(c2ccc(OC)cc2)[nH]3)cc4,-5.221592907,-6.289367703,-6.511412615,-7.193874182,-1.353222238,5.2319,490.27,3.868370669,5.077036771,1.531763762,3.304400267,1.772636504,1.539946444,0.67447541,4.7532,-6.186,307.65,56.37,0.17864,0.001,303,6,0.5,HCl,WL,94
comp_193,"2,4,5-tris(4-methoxyphenyl)-1H-imidazole",COc4ccc(c2nc(c1ccc(N)cc1)[nH]c2c3ccc(OC)cc3)cc4,-5.714935339,-6.256169812,-6.337803971,-7.247208499,-2.201673261,3.0411,475.68,3.513262078,5.565214211,2.378562238,3.971888224,1.593325986,2.475308914,0.331452434,4.1459,-6.244,293.91,73.16,0.20493,0.0004,303,0.5,0.5,HCl,EIS,88
comp_193,"2,4,5-tris(4-methoxyphenyl)-1H-imidazole",COc4ccc(c2nc(c1ccc(N)cc1)[nH]c2c3ccc(OC)cc3)cc4,-5.714935339,-6.256169812,-6.337803971,-7.247208499,-2.201673261,3.0411,475.68,3.513262078,5.565214211,2.378562238,3.971888224,1.593325986,2.475308914,0.331452434,4.1459,-6.244,293.91,73.16,0.20493,0.0006,303,0.5,0.5,HCl,EIS,89
comp_193,"2,4,5-tris(4-methoxyphenyl)-1H-imidazole",COc4ccc(c2nc(c1ccc(N)cc1)[nH]c2c3ccc(OC)cc3)cc4,-5.714935339,-6.256169812,-6.337803971,-7.247208499,-2.201673261,3.0411,475.68,3.513262078,5.565214211,2.378562238,3.971888224,1.593325986,2.475308914,0.331452434,4.1459,-6.244,293.91,73.16,0.20493,0.0008,303,0.5,0.5,HCl,EIS,90
comp_193,"2,4,5-tris(4-methoxyphenyl)-1H-imidazole",COc4ccc(c2nc(c1ccc(N)cc1)[nH]c2c3ccc(OC)cc3)cc4,-5.714935339,-6.256169812,-6.337803971,-7.247208499,-2.201673261,3.0411,475.68,3.513262078,5.565214211,2.378562238,3.971888224,1.593325986,2.475308914,0.331452434,4.1459,-6.244,293.91,73.16,0.20493,0.001,303,0.5,0.5,HCl,EIS,92
comp_193,"2,4,5-tris(4-methoxyphenyl)-1H-imidazole",COc4ccc(c2nc(c1ccc(N)cc1)[nH]c2c3ccc(OC)cc3)cc4,-5.714935339,-6.256169812,-6.337803971,-7.247208499,-2.201673261,3.0411,475.68,3.513262078,5.565214211,2.378562238,3.971888224,1.593325986,2.475308914,0.331452434,4.1459,-6.244,293.91,73.16,0.20493,0.0004,303,0.5,0.5,HCl,PDP,89.8
comp_193,"2,4,5-tris(4-methoxyphenyl)-1H-imidazole",COc4ccc(c2nc(c1ccc(N)cc1)[nH]c2c3ccc(OC)cc3)cc4,-5.714935339,-6.256169812,-6.337803971,-7.247208499,-2.201673261,3.0411,475.68,3.513262078,5.565214211,2.378562238,3.971888224,1.593325986,2.475308914,0.331452434,4.1459,-6.244,293.91,73.16,0.20493,0.0006,303,0.5,0.5,HCl,PDP,90.8
comp_193,"2,4,5-tris(4-methoxyphenyl)-1H-imidazole",COc4ccc(c2nc(c1ccc(N)cc1)[nH]c2c3ccc(OC)cc3)cc4,-5.714935339,-6.256169812,-6.337803971,-7.247208499,-2.201673261,3.0411,475.68,3.513262078,5.565214211,2.378562238,3.971888224,1.593325986,2.475308914,0.331452434,4.1459,-6.244,293.91,73.16,0.20493,0.0008,303,0.5,0.5,HCl,PDP,92.9
comp_193,"2,4,5-tris(4-methoxyphenyl)-1H-imidazole",COc4ccc(c2nc(c1ccc(N)cc1)[nH]c2c3ccc(OC)cc3)cc4,-5.714935339,-6.256169812,-6.337803971,-7.247208499,-2.201673261,3.0411,475.68,3.513262078,5.565214211,2.378562238,3.971888224,1.593325986,2.475308914,0.331452434,4.1459,-6.244,293.91,73.16,0.20493,0.001,303,0.5,0.5,HCl,PDP,93.6
comp_193,"2,4,5-tris(4-methoxyphenyl)-1H-imidazole",COc4ccc(c2nc(c1ccc(N)cc1)[nH]c2c3ccc(OC)cc3)cc4,-5.714935339,-6.256169812,-6.337803971,-7.247208499,-2.201673261,3.0411,475.68,3.513262078,5.565214211,2.378562238,3.971888224,1.593325986,2.475308914,0.331452434,4.1459,-6.244,293.91,73.16,0.20493,0.0004,303,6,0.5,HCl,WL,88
comp_193,"2,4,5-tris(4-methoxyphenyl)-1H-imidazole",COc4ccc(c2nc(c1ccc(N)cc1)[nH]c2c3ccc(OC)cc3)cc4,-5.714935339,-6.256169812,-6.337803971,-7.247208499,-2.201673261,3.0411,475.68,3.513262078,5.565214211,2.378562238,3.971888224,1.593325986,2.475308914,0.331452434,4.1459,-6.244,293.91,73.16,0.20493,0.0006,303,6,0.5,HCl,WL,89
comp_193,"2,4,5-tris(4-methoxyphenyl)-1H-imidazole",COc4ccc(c2nc(c1ccc(N)cc1)[nH]c2c3ccc(OC)cc3)cc4,-5.714935339,-6.256169812,-6.337803971,-7.247208499,-2.201673261,3.0411,475.68,3.513262078,5.565214211,2.378562238,3.971888224,1.593325986,2.475308914,0.331452434,4.1459,-6.244,293.91,73.16,0.20493,0.0008,303,6,0.5,HCl,WL,90
comp_193,"2,4,5-tris(4-methoxyphenyl)-1H-imidazole",COc4ccc(c2nc(c1ccc(N)cc1)[nH]c2c3ccc(OC)cc3)cc4,-5.714935339,-6.256169812,-6.337803971,-7.247208499,-2.201673261,3.0411,475.68,3.513262078,5.565214211,2.378562238,3.971888224,1.593325986,2.475308914,0.331452434,4.1459,-6.244,293.91,73.16,0.20493,0.001,303,6,0.5,HCl,WL,92
comp_194,"3,5-bis(4-tolyl)-4-amino- 1,2,4-triazole",N=1N=C(C=2C=CC(=CC2)C)N(N)C1C=3C=CC(=CC3)C,-5.963103182,-6.428962114,-7.265712242,-7.372108762,-1.662343586,8.4028,345.92,4.300759596,5.835803392,1.829958623,3.832881007,2.002922384,1.833692724,0.333072813,3.4258,-7.928,212.54,56.73,0.2074,0.00001,308,0.5,2,H3PO4,WL,55.67
comp_194,"3,5-bis(4-tolyl)-4-amino- 1,2,4-triazole",N=1N=C(C=2C=CC(=CC2)C)N(N)C1C=3C=CC(=CC3)C,-5.963103182,-6.428962114,-7.265712242,-7.372108762,-1.662343586,8.4028,345.92,4.300759596,5.835803392,1.829958623,3.832881007,2.002922384,1.833692724,0.333072813,3.4258,-7.928,212.54,56.73,0.2074,0.00005,308,0.5,2,H3PO4,WL,62.82
comp_194,"3,5-bis(4-tolyl)-4-amino- 1,2,4-triazole",N=1N=C(C=2C=CC(=CC2)C)N(N)C1C=3C=CC(=CC3)C,-5.963103182,-6.428962114,-7.265712242,-7.372108762,-1.662343586,8.4028,345.92,4.300759596,5.835803392,1.829958623,3.832881007,2.002922384,1.833692724,0.333072813,3.4258,-7.928,212.54,56.73,0.2074,0.0001,308,0.5,2,H3PO4,WL,70.41
comp_194,"3,5-bis(4-tolyl)-4-amino- 1,2,4-triazole",N=1N=C(C=2C=CC(=CC2)C)N(N)C1C=3C=CC(=CC3)C,-5.963103182,-6.428962114,-7.265712242,-7.372108762,-1.662343586,8.4028,345.92,4.300759596,5.835803392,1.829958623,3.832881007,2.002922384,1.833692724,0.333072813,3.4258,-7.928,212.54,56.73,0.2074,0.0005,308,0.5,2,H3PO4,WL,80.22
comp_194,"3,5-bis(4-tolyl)-4-amino- 1,2,4-triazole",N=1N=C(C=2C=CC(=CC2)C)N(N)C1C=3C=CC(=CC3)C,-5.963103182,-6.428962114,-7.265712242,-7.372108762,-1.662343586,8.4028,345.92,4.300759596,5.835803392,1.829958623,3.832881007,2.002922384,1.833692724,0.333072813,3.4258,-7.928,212.54,56.73,0.2074,0.001,308,0.5,2,H3PO4,WL,83.04
comp_194,"3,5-bis(4-tolyl)-4-amino- 1,2,4-triazole",N=1N=C(C=2C=CC(=CC2)C)N(N)C1C=3C=CC(=CC3)C,-5.963103182,-6.428962114,-7.265712242,-7.372108762,-1.662343586,8.4028,345.92,4.300759596,5.835803392,1.829958623,3.832881007,2.002922384,1.833692724,0.333072813,3.4258,-7.928,212.54,56.73,0.2074,0.001,318,0.5,2,H3PO4,WL,79.15
comp_194,"3,5-bis(4-tolyl)-4-amino- 1,2,4-triazole",N=1N=C(C=2C=CC(=CC2)C)N(N)C1C=3C=CC(=CC3)C,-5.963103182,-6.428962114,-7.265712242,-7.372108762,-1.662343586,8.4028,345.92,4.300759596,5.835803392,1.829958623,3.832881007,2.002922384,1.833692724,0.333072813,3.4258,-7.928,212.54,56.73,0.2074,0.001,328,0.5,2,H3PO4,WL,71.06
comp_194,"3,5-bis(4-tolyl)-4-amino- 1,2,4-triazole",N=1N=C(C=2C=CC(=CC2)C)N(N)C1C=3C=CC(=CC3)C,-5.963103182,-6.428962114,-7.265712242,-7.372108762,-1.662343586,8.4028,345.92,4.300759596,5.835803392,1.829958623,3.832881007,2.002922384,1.833692724,0.333072813,3.4258,-7.928,212.54,56.73,0.2074,0.001,338,0.5,2,H3PO4,WL,55.37
comp_195,"3,5-bis(4-chlorophenyl)-4-amino-1,2,4-triazole",ClC=1C=CC(=CC1)C2=NN=C(C=3C=CC(Cl)=CC3)N2N,-6.16092996,-6.576447828,-7.390612504,-7.50163496,-1.922484438,7.3732,348.93,4.238445522,6.034941514,2.08852478,4.061733147,1.973208367,2.090209583,0.222108755,3.95,-8.712,218.86,56.73,0.20141,0.00001,308,0.5,2,H3PO4,WL,68.54
comp_195,"3,5-bis(4-chlorophenyl)-4-amino-1,2,4-triazole",ClC=1C=CC(=CC1)C2=NN=C(C=3C=CC(Cl)=CC3)N2N,-6.16092996,-6.576447828,-7.390612504,-7.50163496,-1.922484438,7.3732,348.93,4.238445522,6.034941514,2.08852478,4.061733147,1.973208367,2.090209583,0.222108755,3.95,-8.712,218.86,56.73,0.20141,0.00005,308,0.5,2,H3PO4,WL,71.79
comp_195,"3,5-bis(4-chlorophenyl)-4-amino-1,2,4-triazole",ClC=1C=CC(=CC1)C2=NN=C(C=3C=CC(Cl)=CC3)N2N,-6.16092996,-6.576447828,-7.390612504,-7.50163496,-1.922484438,7.3732,348.93,4.238445522,6.034941514,2.08852478,4.061733147,1.973208367,2.090209583,0.222108755,3.95,-8.712,218.86,56.73,0.20141,0.0001,308,0.5,2,H3PO4,WL,80.38
comp_195,"3,5-bis(4-chlorophenyl)-4-amino-1,2,4-triazole",ClC=1C=CC(=CC1)C2=NN=C(C=3C=CC(Cl)=CC3)N2N,-6.16092996,-6.576447828,-7.390612504,-7.50163496,-1.922484438,7.3732,348.93,4.238445522,6.034941514,2.08852478,4.061733147,1.973208367,2.090209583,0.222108755,3.95,-8.712,218.86,56.73,0.20141,0.0005,308,0.5,2,H3PO4,WL,81.92
comp_195,"3,5-bis(4-chlorophenyl)-4-amino-1,2,4-triazole",ClC=1C=CC(=CC1)C2=NN=C(C=3C=CC(Cl)=CC3)N2N,-6.16092996,-6.576447828,-7.390612504,-7.50163496,-1.922484438,7.3732,348.93,4.238445522,6.034941514,2.08852478,4.061733147,1.973208367,2.090209583,0.222108755,3.95,-8.712,218.86,56.73,0.20141,0.001,308,0.5,2,H3PO4,WL,86.62
comp_195,"3,5-bis(4-chlorophenyl)-4-amino-1,2,4-triazole",ClC=1C=CC(=CC1)C2=NN=C(C=3C=CC(Cl)=CC3)N2N,-6.16092996,-6.576447828,-7.390612504,-7.50163496,-1.922484438,7.3732,348.93,4.238445522,6.034941514,2.08852478,4.061733147,1.973208367,2.090209583,0.222108755,3.95,-8.712,218.86,56.73,0.20141,0.001,318,0.5,2,H3PO4,WL,80.86
comp_195,"3,5-bis(4-chlorophenyl)-4-amino-1,2,4-triazole",ClC=1C=CC(=CC1)C2=NN=C(C=3C=CC(Cl)=CC3)N2N,-6.16092996,-6.576447828,-7.390612504,-7.50163496,-1.922484438,7.3732,348.93,4.238445522,6.034941514,2.08852478,4.061733147,1.973208367,2.090209583,0.222108755,3.95,-8.712,218.86,56.73,0.20141,0.001,328,0.5,2,H3PO4,WL,79.84
comp_195,"3,5-bis(4-chlorophenyl)-4-amino-1,2,4-triazole",ClC=1C=CC(=CC1)C2=NN=C(C=3C=CC(Cl)=CC3)N2N,-6.16092996,-6.576447828,-7.390612504,-7.50163496,-1.922484438,7.3732,348.93,4.238445522,6.034941514,2.08852478,4.061733147,1.973208367,2.090209583,0.222108755,3.95,-8.712,218.86,56.73,0.20141,0.001,338,0.5,2,H3PO4,WL,46.6
comp_196,"3,5-bis(4-methoxyphenyl)-4-amino-1,2,4-triazole",N=1N=C(C=2C=CC(OC)=CC2)N(N)C1C=3C=CC(OC)=CC3,-5.728541033,-6.560937338,-7.274147771,-7.311155257,-1.567647962,8.0968,363.39,4.160893071,5.608774497,1.733306201,3.671040349,1.937734148,1.738697909,0.427798443,2.598,-7.276,232.54,75.19,0.27557,0.00001,308,0.5,2,H3PO4,WL,70.09
comp_196,"3,5-bis(4-methoxyphenyl)-4-amino-1,2,4-triazole",N=1N=C(C=2C=CC(OC)=CC2)N(N)C1C=3C=CC(OC)=CC3,-5.728541033,-6.560937338,-7.274147771,-7.311155257,-1.567647962,8.0968,363.39,4.160893071,5.608774497,1.733306201,3.671040349,1.937734148,1.738697909,0.427798443,2.598,-7.276,232.54,75.19,0.27557,0.00005,308,0.5,2,H3PO4,WL,74.85
comp_196,"3,5-bis(4-methoxyphenyl)-4-amino-1,2,4-triazole",N=1N=C(C=2C=CC(OC)=CC2)N(N)C1C=3C=CC(OC)=CC3,-5.728541033,-6.560937338,-7.274147771,-7.311155257,-1.567647962,8.0968,363.39,4.160893071,5.608774497,1.733306201,3.671040349,1.937734148,1.738697909,0.427798443,2.598,-7.276,232.54,75.19,0.27557,0.0001,308,0.5,2,H3PO4,WL,83.67
comp_196,"3,5-bis(4-methoxyphenyl)-4-amino-1,2,4-triazole",N=1N=C(C=2C=CC(OC)=CC2)N(N)C1C=3C=CC(OC)=CC3,-5.728541033,-6.560937338,-7.274147771,-7.311155257,-1.567647962,8.0968,363.39,4.160893071,5.608774497,1.733306201,3.671040349,1.937734148,1.738697909,0.427798443,2.598,-7.276,232.54,75.19,0.27557,0.0005,308,0.5,2,H3PO4,WL,86.15
comp_196,"3,5-bis(4-methoxyphenyl)-4-amino-1,2,4-triazole",N=1N=C(C=2C=CC(OC)=CC2)N(N)C1C=3C=CC(OC)=CC3,-5.728541033,-6.560937338,-7.274147771,-7.311155257,-1.567647962,8.0968,363.39,4.160893071,5.608774497,1.733306201,3.671040349,1.937734148,1.738697909,0.427798443,2.598,-7.276,232.54,75.19,0.27557,0.001,308,0.5,2,H3PO4,WL,89.47
comp_196,"3,5-bis(4-methoxyphenyl)-4-amino-1,2,4-triazole",N=1N=C(C=2C=CC(OC)=CC2)N(N)C1C=3C=CC(OC)=CC3,-5.728541033,-6.560937338,-7.274147771,-7.311155257,-1.567647962,8.0968,363.39,4.160893071,5.608774497,1.733306201,3.671040349,1.937734148,1.738697909,0.427798443,2.598,-7.276,232.54,75.19,0.27557,0.001,318,0.5,2,H3PO4,WL,89.47
comp_196,"3,5-bis(4-methoxyphenyl)-4-amino-1,2,4-triazole",N=1N=C(C=2C=CC(OC)=CC2)N(N)C1C=3C=CC(OC)=CC3,-5.728541033,-6.560937338,-7.274147771,-7.311155257,-1.567647962,8.0968,363.39,4.160893071,5.608774497,1.733306201,3.671040349,1.937734148,1.738697909,0.427798443,2.598,-7.276,232.54,75.19,0.27557,0.001,328,0.5,2,H3PO4,WL,78.8
comp_196,"3,5-bis(4-methoxyphenyl)-4-amino-1,2,4-triazole",N=1N=C(C=2C=CC(OC)=CC2)N(N)C1C=3C=CC(OC)=CC3,-5.728541033,-6.560937338,-7.274147771,-7.311155257,-1.567647962,8.0968,363.39,4.160893071,5.608774497,1.733306201,3.671040349,1.937734148,1.738697909,0.427798443,2.598,-7.276,232.54,75.19,0.27557,0.001,338,0.5,2,H3PO4,WL,76.65
