Repository: aveucoloap/Machine-Learning-corrosion-study

File: comp1-502_datasetQM_20220608.csv (part 23 of 61)
comp_ref,Compound,smiles,HOMO,HOMO_1,HOMO_2,HOMO_3,LUMO,Dipole,Polar,Egap,IP,EA,Electronegativity,Chemical hardness,Electrophilicity,deltaN,cLogP,cLogS,Total Surface Area,Polar Surface Area,Relative PSA,ConcInh_M,TempK,Time_H,Med_ConcM,Med_ID,Method,IE
comp_197,"3,5-bis(3,4-dimethoxyphenyl)-4-amino-1,2,4-triazole",N=1N=C(C=2C=C(OC)C=C(OC)C2)N(N)C1C=3C=C(OC)C=C(OC)C3,-6.178617361,-6.280387946,-6.403383411,-6.868698116,-1.712412536,8.0429,394.89,4.466204825,6.043360172,1.87349197,3.958426071,2.084934101,1.878852784,0.259755898,2.458,-7.312,277.06,93.65,0.30347,0.00001,308,0.5,2,H3PO4,WL,66.47
comp_197,"3,5-bis(3,4-dimethoxyphenyl)-4-amino-1,2,4-triazole",N=1N=C(C=2C=C(OC)C=C(OC)C2)N(N)C1C=3C=C(OC)C=C(OC)C3,-6.178617361,-6.280387946,-6.403383411,-6.868698116,-1.712412536,8.0429,394.89,4.466204825,6.043360172,1.87349197,3.958426071,2.084934101,1.878852784,0.259755898,2.458,-7.312,277.06,93.65,0.30347,0.00005,308,0.5,2,H3PO4,WL,72.71
comp_197,"3,5-bis(3,4-dimethoxyphenyl)-4-amino-1,2,4-triazole",N=1N=C(C=2C=C(OC)C=C(OC)C2)N(N)C1C=3C=C(OC)C=C(OC)C3,-6.178617361,-6.280387946,-6.403383411,-6.868698116,-1.712412536,8.0429,394.89,4.466204825,6.043360172,1.87349197,3.958426071,2.084934101,1.878852784,0.259755898,2.458,-7.312,277.06,93.65,0.30347,0.0001,308,0.5,2,H3PO4,WL,78.79
comp_197,"3,5-bis(3,4-dimethoxyphenyl)-4-amino-1,2,4-triazole",N=1N=C(C=2C=C(OC)C=C(OC)C2)N(N)C1C=3C=C(OC)C=C(OC)C3,-6.178617361,-6.280387946,-6.403383411,-6.868698116,-1.712412536,8.0429,394.89,4.466204825,6.043360172,1.87349197,3.958426071,2.084934101,1.878852784,0.259755898,2.458,-7.312,277.06,93.65,0.30347,0.0005,308,0.5,2,H3PO4,WL,83.07
comp_197,"3,5-bis(3,4-dimethoxyphenyl)-4-amino-1,2,4-triazole",N=1N=C(C=2C=C(OC)C=C(OC)C2)N(N)C1C=3C=C(OC)C=C(OC)C3,-6.178617361,-6.280387946,-6.403383411,-6.868698116,-1.712412536,8.0429,394.89,4.466204825,6.043360172,1.87349197,3.958426071,2.084934101,1.878852784,0.259755898,2.458,-7.312,277.06,93.65,0.30347,0.001,308,0.5,2,H3PO4,WL,87.25
comp_197,"3,5-bis(3,4-dimethoxyphenyl)-4-amino-1,2,4-triazole",N=1N=C(C=2C=C(OC)C=C(OC)C2)N(N)C1C=3C=C(OC)C=C(OC)C3,-6.178617361,-6.280387946,-6.403383411,-6.868698116,-1.712412536,8.0429,394.89,4.466204825,6.043360172,1.87349197,3.958426071,2.084934101,1.878852784,0.259755898,2.458,-7.312,277.06,93.65,0.30347,0.001,318,0.5,2,H3PO4,WL,78.12
comp_197,"3,5-bis(3,4-dimethoxyphenyl)-4-amino-1,2,4-triazole",N=1N=C(C=2C=C(OC)C=C(OC)C2)N(N)C1C=3C=C(OC)C=C(OC)C3,-6.178617361,-6.280387946,-6.403383411,-6.868698116,-1.712412536,8.0429,394.89,4.466204825,6.043360172,1.87349197,3.958426071,2.084934101,1.878852784,0.259755898,2.458,-7.312,277.06,93.65,0.30347,0.001,328,0.5,2,H3PO4,WL,76.02
comp_197,"3,5-bis(3,4-dimethoxyphenyl)-4-amino-1,2,4-triazole",N=1N=C(C=2C=C(OC)C=C(OC)C2)N(N)C1C=3C=C(OC)C=C(OC)C3,-6.178617361,-6.280387946,-6.403383411,-6.868698116,-1.712412536,8.0429,394.89,4.466204825,6.043360172,1.87349197,3.958426071,2.084934101,1.878852784,0.259755898,2.458,-7.312,277.06,93.65,0.30347,0.001,338,0.5,2,H3PO4,WL,70.37
comp_198,"1,1'-(((1E,1'E)-1,4-phenylenebis(diazene-2,1-diyl))bis(4-methyl-3,1-phenylene))bis(1H-pyrrole-2, 5-dione)",CC1=C(C=CC(/N=N/C2=CC=C(/N=N/C3=CC(C)=C(C=C3)N4C(=O)C=CC4=O)C=C2)=C1)N5C(=O)C=CC5=O,-6.495630011,-6.660803125,-6.729103705,-7.005027161,-3.271352854,0.8694,696.72,3.224277156,6.567056634,3.44287629,5.004966462,1.562090172,4.009001807,-0.323263325,4.9182,-8.204,380.94,124.2,0.27642,0.00001,298,0.5,0.1,HCl,PDP,87.09
comp_198,"1,1'-(((1E,1'E)-1,4-phenylenebis(diazene-2,1-diyl))bis(4-methyl-3,1-phenylene))bis(1H-pyrrole-2, 5-dione)",CC1=C(C=CC(/N=N/C2=CC=C(/N=N/C3=CC(C)=C(C=C3)N4C(=O)C=CC4=O)C=C2)=C1)N5C(=O)C=CC5=O,-6.495630011,-6.660803125,-6.729103705,-7.005027161,-3.271352854,0.8694,696.72,3.224277156,6.567056634,3.44287629,5.004966462,1.562090172,4.009001807,-0.323263325,4.9182,-8.204,380.94,124.2,0.27642,0.0001,298,0.5,0.1,HCl,PDP,87.77
comp_198,"1,1'-(((1E,1'E)-1,4-phenylenebis(diazene-2,1-diyl))bis(4-methyl-3,1-phenylene))bis(1H-pyrrole-2, 5-dione)",CC1=C(C=CC(/N=N/C2=CC=C(/N=N/C3=CC(C)=C(C=C3)N4C(=O)C=CC4=O)C=C2)=C1)N5C(=O)C=CC5=O,-6.495630011,-6.660803125,-6.729103705,-7.005027161,-3.271352854,0.8694,696.72,3.224277156,6.567056634,3.44287629,5.004966462,1.562090172,4.009001807,-0.323263325,4.9182,-8.204,380.94,124.2,0.27642,0.001,298,0.5,0.1,HCl,PDP,89.22
comp_199,"1,1'-(((1Z,1'Z)-(oxybis(4,1-phenylene))bis (diazene-2,1-diyl))bis(4-methyl-3,1-phenylene))bis(1H- pyrrole-2,5-dione)",CC1=C(C=CC(/N=N\C2=CC=C(OC3=CC=C(/N=N\C4=CC(C)=C(C=C4)N5C(=O)C=CC5=O)C=C3)C=C2)=C1)N6C(=O)C=CC6=O,-5.865414305,-6.034941242,-6.735906551,-7.036048142,-3.114343156,3.9712,697.45,2.751071149,5.741689574,3.17367976,4.457684667,1.284004907,3.868940159,0.032955741,6.3138,-10.501,450.7,133.43,0.25582,0.00001,298,0.5,0.1,HCl,PDP,90.08
comp_199,"1,1'-(((1Z,1'Z)-(oxybis(4,1-phenylene))bis (diazene-2,1-diyl))bis(4-methyl-3,1-phenylene))bis(1H- pyrrole-2,5-dione)",CC1=C(C=CC(/N=N\C2=CC=C(OC3=CC=C(/N=N\C4=CC(C)=C(C=C4)N5C(=O)C=CC5=O)C=C3)C=C2)=C1)N6C(=O)C=CC6=O,-5.865414305,-6.034941242,-6.735906551,-7.036048142,-3.114343156,3.9712,697.45,2.751071149,5.741689574,3.17367976,4.457684667,1.284004907,3.868940159,0.032955741,6.3138,-10.501,450.7,133.43,0.25582,0.0001,298,0.5,0.1,HCl,PDP,90.6
comp_199,"1,1'-(((1Z,1'Z)-(oxybis(4,1-phenylene))bis (diazene-2,1-diyl))bis(4-methyl-3,1-phenylene))bis(1H- pyrrole-2,5-dione)",CC1=C(C=CC(/N=N\C2=CC=C(OC3=CC=C(/N=N\C4=CC(C)=C(C=C4)N5C(=O)C=CC5=O)C=C3)C=C2)=C1)N6C(=O)C=CC6=O,-5.865414305,-6.034941242,-6.735906551,-7.036048142,-3.114343156,3.9712,697.45,2.751071149,5.741689574,3.17367976,4.457684667,1.284004907,3.868940159,0.032955741,6.3138,-10.501,450.7,133.43,0.25582,0.001,298,0.5,0.1,HCl,PDP,91.3
comp_200,"2,14-bis(benzo[d]thiazol-2-yl)-6,7,9,10,17,18,20,21-octahydrodibenzo[b,k][1,4,7,10,13,16]hexaoxacyclo octadecine",c7ccc6sc(c5ccc4OCCOCCOc3ccc(c2nc1ccccc1s2)cc3OCCOCCOc4c5)nc6c7,-5.899700652,-6.084193851,-6.701620205,-6.715225898,-2.020445429,2.5856,742.14,3.879255223,5.780164842,2.198279457,3.989222149,1.790942692,2.221440896,0.285200555,6.1894,-6.03,467.72,137.64,0.26225,0.00003191,303,6,4.865,HCl,WL,82.23
comp_200,"2,14-bis(benzo[d]thiazol-2-yl)-6,7,9,10,17,18,20,21-octahydrodibenzo[b,k][1,4,7,10,13,16]hexaoxacyclo octadecine",c7ccc6sc(c5ccc4OCCOCCOc3ccc(c2nc1ccccc1s2)cc3OCCOCCOc4c5)nc6c7,-5.899700652,-6.084193851,-6.701620205,-6.715225898,-2.020445429,2.5856,742.14,3.879255223,5.780164842,2.198279457,3.989222149,1.790942692,2.221440896,0.285200555,6.1894,-6.03,467.72,137.64,0.26225,0.00007978,303,6,4.865,HCl,WL,85.4
comp_200,"2,14-bis(benzo[d]thiazol-2-yl)-6,7,9,10,17,18,20,21-octahydrodibenzo[b,k][1,4,7,10,13,16]hexaoxacyclo octadecine",c7ccc6sc(c5ccc4OCCOCCOc3ccc(c2nc1ccccc1s2)cc3OCCOCCOc4c5)nc6c7,-5.899700652,-6.084193851,-6.701620205,-6.715225898,-2.020445429,2.5856,742.14,3.879255223,5.780164842,2.198279457,3.989222149,1.790942692,2.221440896,0.285200555,6.1894,-6.03,467.72,137.64,0.26225,0.00011967,303,6,4.865,HCl,WL,92.63
comp_200,"2,14-bis(benzo[d]thiazol-2-yl)-6,7,9,10,17,18,20,21-octahydrodibenzo[b,k][1,4,7,10,13,16]hexaoxacyclo octadecine",c7ccc6sc(c5ccc4OCCOCCOc3ccc(c2nc1ccccc1s2)cc3OCCOCCOc4c5)nc6c7,-5.899700652,-6.084193851,-6.701620205,-6.715225898,-2.020445429,2.5856,742.14,3.879255223,5.780164842,2.198279457,3.989222149,1.790942692,2.221440896,0.285200555,6.1894,-6.03,467.72,137.64,0.26225,0.00015956,303,6,4.865,HCl,WL,96.36
comp_200,"2,14-bis(benzo[d]thiazol-2-yl)-6,7,9,10,17,18,20,21-octahydrodibenzo[b,k][1,4,7,10,13,16]hexaoxacyclo octadecine",c7ccc6sc(c5ccc4OCCOCCOc3ccc(c2nc1ccccc1s2)cc3OCCOCCOc4c5)nc6c7,-5.899700652,-6.084193851,-6.701620205,-6.715225898,-2.020445429,2.5856,742.14,3.879255223,5.780164842,2.198279457,3.989222149,1.790942692,2.221440896,0.285200555,6.1894,-6.03,467.72,137.64,0.26225,0.00023933,303,6,4.865,HCl,WL,98.57
comp_200,"2,14-bis(benzo[d]thiazol-2-yl)-6,7,9,10,17,18,20,21-octahydrodibenzo[b,k][1,4,7,10,13,16]hexaoxacyclo octadecine",c7ccc6sc(c5ccc4OCCOCCOc3ccc(c2nc1ccccc1s2)cc3OCCOCCOc4c5)nc6c7,-5.899700652,-6.084193851,-6.701620205,-6.715225898,-2.020445429,2.5856,742.14,3.879255223,5.780164842,2.198279457,3.989222149,1.790942692,2.221440896,0.285200555,6.1894,-6.03,467.72,137.64,0.26225,0.0003191,303,6,4.865,HCl,WL,98.66
comp_200,"2,14-bis(benzo[d]thiazol-2-yl)-6,7,9,10,17,18,20,21-octahydrodibenzo[b,k][1,4,7,10,13,16]hexaoxacyclo octadecine",c7ccc6sc(c5ccc4OCCOCCOc3ccc(c2nc1ccccc1s2)cc3OCCOCCOc4c5)nc6c7,-5.899700652,-6.084193851,-6.701620205,-6.715225898,-2.020445429,2.5856,742.14,3.879255223,5.780164842,2.198279457,3.989222149,1.790942692,2.221440896,0.285200555,6.1894,-6.03,467.72,137.64,0.26225,0.00003191,313,6,4.865,HCl,WL,79.96
comp_200,"2,14-bis(benzo[d]thiazol-2-yl)-6,7,9,10,17,18,20,21-octahydrodibenzo[b,k][1,4,7,10,13,16]hexaoxacyclo octadecine",c7ccc6sc(c5ccc4OCCOCCOc3ccc(c2nc1ccccc1s2)cc3OCCOCCOc4c5)nc6c7,-5.899700652,-6.084193851,-6.701620205,-6.715225898,-2.020445429,2.5856,742.14,3.879255223,5.780164842,2.198279457,3.989222149,1.790942692,2.221440896,0.285200555,6.1894,-6.03,467.72,137.64,0.26225,0.00007978,313,6,4.865,HCl,WL,81.11
comp_200,"2,14-bis(benzo[d]thiazol-2-yl)-6,7,9,10,17,18,20,21-octahydrodibenzo[b,k][1,4,7,10,13,16]hexaoxacyclo octadecine",c7ccc6sc(c5ccc4OCCOCCOc3ccc(c2nc1ccccc1s2)cc3OCCOCCOc4c5)nc6c7,-5.899700652,-6.084193851,-6.701620205,-6.715225898,-2.020445429,2.5856,742.14,3.879255223,5.780164842,2.198279457,3.989222149,1.790942692,2.221440896,0.285200555,6.1894,-6.03,467.72,137.64,0.26225,0.00011967,313,6,4.865,HCl,WL,89.33
comp_200,"2,14-bis(benzo[d]thiazol-2-yl)-6,7,9,10,17,18,20,21-octahydrodibenzo[b,k][1,4,7,10,13,16]hexaoxacyclo octadecine",c7ccc6sc(c5ccc4OCCOCCOc3ccc(c2nc1ccccc1s2)cc3OCCOCCOc4c5)nc6c7,-5.899700652,-6.084193851,-6.701620205,-6.715225898,-2.020445429,2.5856,742.14,3.879255223,5.780164842,2.198279457,3.989222149,1.790942692,2.221440896,0.285200555,6.1894,-6.03,467.72,137.64,0.26225,0.00015956,313,6,4.865,HCl,WL,92.46
comp_200,"2,14-bis(benzo[d]thiazol-2-yl)-6,7,9,10,17,18,20,21-octahydrodibenzo[b,k][1,4,7,10,13,16]hexaoxacyclo octadecine",c7ccc6sc(c5ccc4OCCOCCOc3ccc(c2nc1ccccc1s2)cc3OCCOCCOc4c5)nc6c7,-5.899700652,-6.084193851,-6.701620205,-6.715225898,-2.020445429,2.5856,742.14,3.879255223,5.780164842,2.198279457,3.989222149,1.790942692,2.221440896,0.285200555,6.1894,-6.03,467.72,137.64,0.26225,0.00023933,313,6,4.865,HCl,WL,96.67
comp_200,"2,14-bis(benzo[d]thiazol-2-yl)-6,7,9,10,17,18,20,21-octahydrodibenzo[b,k][1,4,7,10,13,16]hexaoxacyclo octadecine",c7ccc6sc(c5ccc4OCCOCCOc3ccc(c2nc1ccccc1s2)cc3OCCOCCOc4c5)nc6c7,-5.899700652,-6.084193851,-6.701620205,-6.715225898,-2.020445429,2.5856,742.14,3.879255223,5.780164842,2.198279457,3.989222149,1.790942692,2.221440896,0.285200555,6.1894,-6.03,467.72,137.64,0.26225,0.0003191,313,6,4.865,HCl,WL,96.89
comp_200,"2,14-bis(benzo[d]thiazol-2-yl)-6,7,9,10,17,18,20,21-octahydrodibenzo[b,k][1,4,7,10,13,16]hexaoxacyclo octadecine",c7ccc6sc(c5ccc4OCCOCCOc3ccc(c2nc1ccccc1s2)cc3OCCOCCOc4c5)nc6c7,-5.899700652,-6.084193851,-6.701620205,-6.715225898,-2.020445429,2.5856,742.14,3.879255223,5.780164842,2.198279457,3.989222149,1.790942692,2.221440896,0.285200555,6.1894,-6.03,467.72,137.64,0.26225,0.00003191,323,6,4.865,HCl,WL,76.42
comp_200,"2,14-bis(benzo[d]thiazol-2-yl)-6,7,9,10,17,18,20,21-octahydrodibenzo[b,k][1,4,7,10,13,16]hexaoxacyclo octadecine",c7ccc6sc(c5ccc4OCCOCCOc3ccc(c2nc1ccccc1s2)cc3OCCOCCOc4c5)nc6c7,-5.899700652,-6.084193851,-6.701620205,-6.715225898,-2.020445429,2.5856,742.14,3.879255223,5.780164842,2.198279457,3.989222149,1.790942692,2.221440896,0.285200555,6.1894,-6.03,467.72,137.64,0.26225,0.00007978,323,6,4.865,HCl,WL,78.12
comp_200,"2,14-bis(benzo[d]thiazol-2-yl)-6,7,9,10,17,18,20,21-octahydrodibenzo[b,k][1,4,7,10,13,16]hexaoxacyclo octadecine",c7ccc6sc(c5ccc4OCCOCCOc3ccc(c2nc1ccccc1s2)cc3OCCOCCOc4c5)nc6c7,-5.899700652,-6.084193851,-6.701620205,-6.715225898,-2.020445429,2.5856,742.14,3.879255223,5.780164842,2.198279457,3.989222149,1.790942692,2.221440896,0.285200555,6.1894,-6.03,467.72,137.64,0.26225,0.00011967,323,6,4.865,HCl,WL,85.44
comp_200,"2,14-bis(benzo[d]thiazol-2-yl)-6,7,9,10,17,18,20,21-octahydrodibenzo[b,k][1,4,7,10,13,16]hexaoxacyclo octadecine",c7ccc6sc(c5ccc4OCCOCCOc3ccc(c2nc1ccccc1s2)cc3OCCOCCOc4c5)nc6c7,-5.899700652,-6.084193851,-6.701620205,-6.715225898,-2.020445429,2.5856,742.14,3.879255223,5.780164842,2.198279457,3.989222149,1.790942692,2.221440896,0.285200555,6.1894,-6.03,467.72,137.64,0.26225,0.00015956,323,6,4.865,HCl,WL,88.93
comp_200,"2,14-bis(benzo[d]thiazol-2-yl)-6,7,9,10,17,18,20,21-octahydrodibenzo[b,k][1,4,7,10,13,16]hexaoxacyclo octadecine",c7ccc6sc(c5ccc4OCCOCCOc3ccc(c2nc1ccccc1s2)cc3OCCOCCOc4c5)nc6c7,-5.899700652,-6.084193851,-6.701620205,-6.715225898,-2.020445429,2.5856,742.14,3.879255223,5.780164842,2.198279457,3.989222149,1.790942692,2.221440896,0.285200555,6.1894,-6.03,467.72,137.64,0.26225,0.00023933,323,6,4.865,HCl,WL,94.28
comp_200,"2,14-bis(benzo[d]thiazol-2-yl)-6,7,9,10,17,18,20,21-octahydrodibenzo[b,k][1,4,7,10,13,16]hexaoxacyclo octadecine",c7ccc6sc(c5ccc4OCCOCCOc3ccc(c2nc1ccccc1s2)cc3OCCOCCOc4c5)nc6c7,-5.899700652,-6.084193851,-6.701620205,-6.715225898,-2.020445429,2.5856,742.14,3.879255223,5.780164842,2.198279457,3.989222149,1.790942692,2.221440896,0.285200555,6.1894,-6.03,467.72,137.64,0.26225,0.0003191,323,6,4.865,HCl,WL,94.88
comp_200,"2,14-bis(benzo[d]thiazol-2-yl)-6,7,9,10,17,18,20,21-octahydrodibenzo[b,k][1,4,7,10,13,16]hexaoxacyclo octadecine",c7ccc6sc(c5ccc4OCCOCCOc3ccc(c2nc1ccccc1s2)cc3OCCOCCOc4c5)nc6c7,-5.899700652,-6.084193851,-6.701620205,-6.715225898,-2.020445429,2.5856,742.14,3.879255223,5.780164842,2.198279457,3.989222149,1.790942692,2.221440896,0.285200555,6.1894,-6.03,467.72,137.64,0.26225,0.00003191,333,6,4.865,HCl,WL,73.49
comp_200,"2,14-bis(benzo[d]thiazol-2-yl)-6,7,9,10,17,18,20,21-octahydrodibenzo[b,k][1,4,7,10,13,16]hexaoxacyclo octadecine",c7ccc6sc(c5ccc4OCCOCCOc3ccc(c2nc1ccccc1s2)cc3OCCOCCOc4c5)nc6c7,-5.899700652,-6.084193851,-6.701620205,-6.715225898,-2.020445429,2.5856,742.14,3.879255223,5.780164842,2.198279457,3.989222149,1.790942692,2.221440896,0.285200555,6.1894,-6.03,467.72,137.64,0.26225,0.00007978,333,6,4.865,HCl,WL,75.23
comp_200,"2,14-bis(benzo[d]thiazol-2-yl)-6,7,9,10,17,18,20,21-octahydrodibenzo[b,k][1,4,7,10,13,16]hexaoxacyclo octadecine",c7ccc6sc(c5ccc4OCCOCCOc3ccc(c2nc1ccccc1s2)cc3OCCOCCOc4c5)nc6c7,-5.899700652,-6.084193851,-6.701620205,-6.715225898,-2.020445429,2.5856,742.14,3.879255223,5.780164842,2.198279457,3.989222149,1.790942692,2.221440896,0.285200555,6.1894,-6.03,467.72,137.64,0.26225,0.00011967,333,6,4.865,HCl,WL,81.38
comp_200,"2,14-bis(benzo[d]thiazol-2-yl)-6,7,9,10,17,18,20,21-octahydrodibenzo[b,k][1,4,7,10,13,16]hexaoxacyclo octadecine",c7ccc6sc(c5ccc4OCCOCCOc3ccc(c2nc1ccccc1s2)cc3OCCOCCOc4c5)nc6c7,-5.899700652,-6.084193851,-6.701620205,-6.715225898,-2.020445429,2.5856,742.14,3.879255223,5.780164842,2.198279457,3.989222149,1.790942692,2.221440896,0.285200555,6.1894,-6.03,467.72,137.64,0.26225,0.00015956,333,6,4.865,HCl,WL,85.81
comp_200,"2,14-bis(benzo[d]thiazol-2-yl)-6,7,9,10,17,18,20,21-octahydrodibenzo[b,k][1,4,7,10,13,16]hexaoxacyclo octadecine",c7ccc6sc(c5ccc4OCCOCCOc3ccc(c2nc1ccccc1s2)cc3OCCOCCOc4c5)nc6c7,-5.899700652,-6.084193851,-6.701620205,-6.715225898,-2.020445429,2.5856,742.14,3.879255223,5.780164842,2.198279457,3.989222149,1.790942692,2.221440896,0.285200555,6.1894,-6.03,467.72,137.64,0.26225,0.00023933,333,6,4.865,HCl,WL,90.63
comp_200,"2,14-bis(benzo[d]thiazol-2-yl)-6,7,9,10,17,18,20,21-octahydrodibenzo[b,k][1,4,7,10,13,16]hexaoxacyclo octadecine",c7ccc6sc(c5ccc4OCCOCCOc3ccc(c2nc1ccccc1s2)cc3OCCOCCOc4c5)nc6c7,-5.899700652,-6.084193851,-6.701620205,-6.715225898,-2.020445429,2.5856,742.14,3.879255223,5.780164842,2.198279457,3.989222149,1.790942692,2.221440896,0.285200555,6.1894,-6.03,467.72,137.64,0.26225,0.0003191,333,6,4.865,HCl,WL,91.11
comp_200,"2,14-bis(benzo[d]thiazol-2-yl)-6,7,9,10,17,18,20,21-octahydrodibenzo[b,k][1,4,7,10,13,16]hexaoxacyclo octadecine",c7ccc6sc(c5ccc4OCCOCCOc3ccc(c2nc1ccccc1s2)cc3OCCOCCOc4c5)nc6c7,-5.899700652,-6.084193851,-6.701620205,-6.715225898,-2.020445429,2.5856,742.14,3.879255223,5.780164842,2.198279457,3.989222149,1.790942692,2.221440896,0.285200555,6.1894,-6.03,467.72,137.64,0.26225,0.00003191,303,0.5,4.865,HCl,PDP,88.29
comp_200,"2,14-bis(benzo[d]thiazol-2-yl)-6,7,9,10,17,18,20,21-octahydrodibenzo[b,k][1,4,7,10,13,16]hexaoxacyclo octadecine",c7ccc6sc(c5ccc4OCCOCCOc3ccc(c2nc1ccccc1s2)cc3OCCOCCOc4c5)nc6c7,-5.899700652,-6.084193851,-6.701620205,-6.715225898,-2.020445429,2.5856,742.14,3.879255223,5.780164842,2.198279457,3.989222149,1.790942692,2.221440896,0.285200555,6.1894,-6.03,467.72,137.64,0.26225,0.00007978,303,0.5,4.865,HCl,PDP,90.97
comp_200,"2,14-bis(benzo[d]thiazol-2-yl)-6,7,9,10,17,18,20,21-octahydrodibenzo[b,k][1,4,7,10,13,16]hexaoxacyclo octadecine",c7ccc6sc(c5ccc4OCCOCCOc3ccc(c2nc1ccccc1s2)cc3OCCOCCOc4c5)nc6c7,-5.899700652,-6.084193851,-6.701620205,-6.715225898,-2.020445429,2.5856,742.14,3.879255223,5.780164842,2.198279457,3.989222149,1.790942692,2.221440896,0.285200555,6.1894,-6.03,467.72,137.64,0.26225,0.00011967,303,0.5,4.865,HCl,PDP,93.08
comp_200,"2,14-bis(benzo[d]thiazol-2-yl)-6,7,9,10,17,18,20,21-octahydrodibenzo[b,k][1,4,7,10,13,16]hexaoxacyclo octadecine",c7ccc6sc(c5ccc4OCCOCCOc3ccc(c2nc1ccccc1s2)cc3OCCOCCOc4c5)nc6c7,-5.899700652,-6.084193851,-6.701620205,-6.715225898,-2.020445429,2.5856,742.14,3.879255223,5.780164842,2.198279457,3.989222149,1.790942692,2.221440896,0.285200555,6.1894,-6.03,467.72,137.64,0.26225,0.00015956,303,0.5,4.865,HCl,PDP,97.26
comp_200,"2,14-bis(benzo[d]thiazol-2-yl)-6,7,9,10,17,18,20,21-octahydrodibenzo[b,k][1,4,7,10,13,16]hexaoxacyclo octadecine",c7ccc6sc(c5ccc4OCCOCCOc3ccc(c2nc1ccccc1s2)cc3OCCOCCOc4c5)nc6c7,-5.899700652,-6.084193851,-6.701620205,-6.715225898,-2.020445429,2.5856,742.14,3.879255223,5.780164842,2.198279457,3.989222149,1.790942692,2.221440896,0.285200555,6.1894,-6.03,467.72,137.64,0.26225,0.00023933,303,0.5,4.865,HCl,PDP,98.9
comp_200,"2,14-bis(benzo[d]thiazol-2-yl)-6,7,9,10,17,18,20,21-octahydrodibenzo[b,k][1,4,7,10,13,16]hexaoxacyclo octadecine",c7ccc6sc(c5ccc4OCCOCCOc3ccc(c2nc1ccccc1s2)cc3OCCOCCOc4c5)nc6c7,-5.899700652,-6.084193851,-6.701620205,-6.715225898,-2.020445429,2.5856,742.14,3.879255223,5.780164842,2.198279457,3.989222149,1.790942692,2.221440896,0.285200555,6.1894,-6.03,467.72,137.64,0.26225,0.00003191,303,0.5,4.865,HCl,EIS,80.23
comp_200,"2,14-bis(benzo[d]thiazol-2-yl)-6,7,9,10,17,18,20,21-octahydrodibenzo[b,k][1,4,7,10,13,16]hexaoxacyclo octadecine",c7ccc6sc(c5ccc4OCCOCCOc3ccc(c2nc1ccccc1s2)cc3OCCOCCOc4c5)nc6c7,-5.899700652,-6.084193851,-6.701620205,-6.715225898,-2.020445429,2.5856,742.14,3.879255223,5.780164842,2.198279457,3.989222149,1.790942692,2.221440896,0.285200555,6.1894,-6.03,467.72,137.64,0.26225,0.00007978,303,0.5,4.865,HCl,EIS,88.12
comp_200,"2,14-bis(benzo[d]thiazol-2-yl)-6,7,9,10,17,18,20,21-octahydrodibenzo[b,k][1,4,7,10,13,16]hexaoxacyclo octadecine",c7ccc6sc(c5ccc4OCCOCCOc3ccc(c2nc1ccccc1s2)cc3OCCOCCOc4c5)nc6c7,-5.899700652,-6.084193851,-6.701620205,-6.715225898,-2.020445429,2.5856,742.14,3.879255223,5.780164842,2.198279457,3.989222149,1.790942692,2.221440896,0.285200555,6.1894,-6.03,467.72,137.64,0.26225,0.00011967,303,0.5,4.865,HCl,EIS,94.81
comp_200,"2,14-bis(benzo[d]thiazol-2-yl)-6,7,9,10,17,18,20,21-octahydrodibenzo[b,k][1,4,7,10,13,16]hexaoxacyclo octadecine",c7ccc6sc(c5ccc4OCCOCCOc3ccc(c2nc1ccccc1s2)cc3OCCOCCOc4c5)nc6c7,-5.899700652,-6.084193851,-6.701620205,-6.715225898,-2.020445429,2.5856,742.14,3.879255223,5.780164842,2.198279457,3.989222149,1.790942692,2.221440896,0.285200555,6.1894,-6.03,467.72,137.64,0.26225,0.00015956,303,0.5,4.865,HCl,EIS,96.15
comp_200,"2,14-bis(benzo[d]thiazol-2-yl)-6,7,9,10,17,18,20,21-octahydrodibenzo[b,k][1,4,7,10,13,16]hexaoxacyclo octadecine",c7ccc6sc(c5ccc4OCCOCCOc3ccc(c2nc1ccccc1s2)cc3OCCOCCOc4c5)nc6c7,-5.899700652,-6.084193851,-6.701620205,-6.715225898,-2.020445429,2.5856,742.14,3.879255223,5.780164842,2.198279457,3.989222149,1.790942692,2.221440896,0.285200555,6.1894,-6.03,467.72,137.64,0.26225,0.00023933,303,0.5,4.865,HCl,EIS,98.55
comp_201,"2-(6,7,9,10,17,18,20,21-octahydrodibenzo[b,k][1,4,7,10,13,16]hexa oxa cyclooctadecin-2-
yl)benzo[d]thiazole",c5ccc4OCCOCCOc3cc(c2nc1ccccc1s2)ccc3OCCOCCOc4c5,-5.923918786,-6.247190054,-6.718491264,-6.912780562,-1.992961929,3.5824,550.2,3.930956857,5.802025109,2.17801541,3.990020259,1.81200485,2.196498215,0.28144502,4.3572,-4.469,378.66,96.51,0.24119,0.00004052,303,6,4.865,HCl,WL,80.88
comp_201,"2-(6,7,9,10,17,18,20,21-octahydrodibenzo[b,k][1,4,7,10,13,16]hexa oxa cyclooctadecin-2-
yl)benzo[d]thiazole",c5ccc4OCCOCCOc3cc(c2nc1ccccc1s2)ccc3OCCOCCOc4c5,-5.923918786,-6.247190054,-6.718491264,-6.912780562,-1.992961929,3.5824,550.2,3.930956857,5.802025109,2.17801541,3.990020259,1.81200485,2.196498215,0.28144502,4.3572,-4.469,378.66,96.51,0.24119,0.0001013,303,6,4.865,HCl,WL,85.63
comp_201,"2-(6,7,9,10,17,18,20,21-octahydrodibenzo[b,k][1,4,7,10,13,16]hexa oxa cyclooctadecin-2-
yl)benzo[d]thiazole",c5ccc4OCCOCCOc3cc(c2nc1ccccc1s2)ccc3OCCOCCOc4c5,-5.923918786,-6.247190054,-6.718491264,-6.912780562,-1.992961929,3.5824,550.2,3.930956857,5.802025109,2.17801541,3.990020259,1.81200485,2.196498215,0.28144502,4.3572,-4.469,378.66,96.51,0.24119,0.00015195,303,6,4.865,HCl,WL,89.49
comp_201,"2-(6,7,9,10,17,18,20,21-octahydrodibenzo[b,k][1,4,7,10,13,16]hexa oxa cyclooctadecin-2-
yl)benzo[d]thiazole",c5ccc4OCCOCCOc3cc(c2nc1ccccc1s2)ccc3OCCOCCOc4c5,-5.923918786,-6.247190054,-6.718491264,-6.912780562,-1.992961929,3.5824,550.2,3.930956857,5.802025109,2.17801541,3.990020259,1.81200485,2.196498215,0.28144502,4.3572,-4.469,378.66,96.51,0.24119,0.0002026,303,6,4.865,HCl,WL,91.93
comp_201,"2-(6,7,9,10,17,18,20,21-octahydrodibenzo[b,k][1,4,7,10,13,16]hexa oxa cyclooctadecin-2-
yl)benzo[d]thiazole",c5ccc4OCCOCCOc3cc(c2nc1ccccc1s2)ccc3OCCOCCOc4c5,-5.923918786,-6.247190054,-6.718491264,-6.912780562,-1.992961929,3.5824,550.2,3.930956857,5.802025109,2.17801541,3.990020259,1.81200485,2.196498215,0.28144502,4.3572,-4.469,378.66,96.51,0.24119,0.0003039,303,6,4.865,HCl,WL,95.76
comp_201,"2-(6,7,9,10,17,18,20,21-octahydrodibenzo[b,k][1,4,7,10,13,16]hexa oxa cyclooctadecin-2-
yl)benzo[d]thiazole",c5ccc4OCCOCCOc3cc(c2nc1ccccc1s2)ccc3OCCOCCOc4c5,-5.923918786,-6.247190054,-6.718491264,-6.912780562,-1.992961929,3.5824,550.2,3.930956857,5.802025109,2.17801541,3.990020259,1.81200485,2.196498215,0.28144502,4.3572,-4.469,378.66,96.51,0.24119,0.0004052,303,6,4.865,HCl,WL,96.02
comp_201,"2-(6,7,9,10,17,18,20,21-octahydrodibenzo[b,k][1,4,7,10,13,16]hexa oxa cyclooctadecin-2-
yl)benzo[d]thiazole",c5ccc4OCCOCCOc3cc(c2nc1ccccc1s2)ccc3OCCOCCOc4c5,-5.923918786,-6.247190054,-6.718491264,-6.912780562,-1.992961929,3.5824,550.2,3.930956857,5.802025109,2.17801541,3.990020259,1.81200485,2.196498215,0.28144502,4.3572,-4.469,378.66,96.51,0.24119,0.00004052,313,6,4.865,HCl,WL,78.16
comp_201,"2-(6,7,9,10,17,18,20,21-octahydrodibenzo[b,k][1,4,7,10,13,16]hexa oxa cyclooctadecin-2-
yl)benzo[d]thiazole",c5ccc4OCCOCCOc3cc(c2nc1ccccc1s2)ccc3OCCOCCOc4c5,-5.923918786,-6.247190054,-6.718491264,-6.912780562,-1.992961929,3.5824,550.2,3.930956857,5.802025109,2.17801541,3.990020259,1.81200485,2.196498215,0.28144502,4.3572,-4.469,378.66,96.51,0.24119,0.0001013,313,6,4.865,HCl,WL,82.48
comp_201,"2-(6,7,9,10,17,18,20,21-octahydrodibenzo[b,k][1,4,7,10,13,16]hexa oxa cyclooctadecin-2-
yl)benzo[d]thiazole",c5ccc4OCCOCCOc3cc(c2nc1ccccc1s2)ccc3OCCOCCOc4c5,-5.923918786,-6.247190054,-6.718491264,-6.912780562,-1.992961929,3.5824,550.2,3.930956857,5.802025109,2.17801541,3.990020259,1.81200485,2.196498215,0.28144502,4.3572,-4.469,378.66,96.51,0.24119,0.00015195,313,6,4.865,HCl,WL,87.53
comp_201,"2-(6,7,9,10,17,18,20,21-octahydrodibenzo[b,k][1,4,7,10,13,16]hexa oxa cyclooctadecin-2-
yl)benzo[d]thiazole",c5ccc4OCCOCCOc3cc(c2nc1ccccc1s2)ccc3OCCOCCOc4c5,-5.923918786,-6.247190054,-6.718491264,-6.912780562,-1.992961929,3.5824,550.2,3.930956857,5.802025109,2.17801541,3.990020259,1.81200485,2.196498215,0.28144502,4.3572,-4.469,378.66,96.51,0.24119,0.0002026,313,6,4.865,HCl,WL,88.78
comp_201,"2-(6,7,9,10,17,18,20,21-octahydrodibenzo[b,k][1,4,7,10,13,16]hexa oxa cyclooctadecin-2-
yl)benzo[d]thiazole",c5ccc4OCCOCCOc3cc(c2nc1ccccc1s2)ccc3OCCOCCOc4c5,-5.923918786,-6.247190054,-6.718491264,-6.912780562,-1.992961929,3.5824,550.2,3.930956857,5.802025109,2.17801541,3.990020259,1.81200485,2.196498215,0.28144502,4.3572,-4.469,378.66,96.51,0.24119,0.0003039,313,6,4.865,HCl,WL,93.12
comp_201,"2-(6,7,9,10,17,18,20,21-octahydrodibenzo[b,k][1,4,7,10,13,16]hexa oxa cyclooctadecin-2-
yl)benzo[d]thiazole",c5ccc4OCCOCCOc3cc(c2nc1ccccc1s2)ccc3OCCOCCOc4c5,-5.923918786,-6.247190054,-6.718491264,-6.912780562,-1.992961929,3.5824,550.2,3.930956857,5.802025109,2.17801541,3.990020259,1.81200485,2.196498215,0.28144502,4.3572,-4.469,378.66,96.51,0.24119,0.0004052,313,6,4.865,HCl,WL,93.47
comp_201,"2-(6,7,9,10,17,18,20,21-octahydrodibenzo[b,k][1,4,7,10,13,16]hexa oxa cyclooctadecin-2-
yl)benzo[d]thiazole",c5ccc4OCCOCCOc3cc(c2nc1ccccc1s2)ccc3OCCOCCOc4c5,-5.923918786,-6.247190054,-6.718491264,-6.912780562,-1.992961929,3.5824,550.2,3.930956857,5.802025109,2.17801541,3.990020259,1.81200485,2.196498215,0.28144502,4.3572,-4.469,378.66,96.51,0.24119,0.00004052,323,6,4.865,HCl,WL,75.23
comp_201,"2-(6,7,9,10,17,18,20,21-octahydrodibenzo[b,k][1,4,7,10,13,16]hexa oxa cyclooctadecin-2-
yl)benzo[d]thiazole",c5ccc4OCCOCCOc3cc(c2nc1ccccc1s2)ccc3OCCOCCOc4c5,-5.923918786,-6.247190054,-6.718491264,-6.912780562,-1.992961929,3.5824,550.2,3.930956857,5.802025109,2.17801541,3.990020259,1.81200485,2.196498215,0.28144502,4.3572,-4.469,378.66,96.51,0.24119,0.0001013,323,6,4.865,HCl,WL,77.61
comp_201,"2-(6,7,9,10,17,18,20,21-octahydrodibenzo[b,k][1,4,7,10,13,16]hexa oxa cyclooctadecin-2-
yl)benzo[d]thiazole",c5ccc4OCCOCCOc3cc(c2nc1ccccc1s2)ccc3OCCOCCOc4c5,-5.923918786,-6.247190054,-6.718491264,-6.912780562,-1.992961929,3.5824,550.2,3.930956857,5.802025109,2.17801541,3.990020259,1.81200485,2.196498215,0.28144502,4.3572,-4.469,378.66,96.51,0.24119,0.00015195,323,6,4.865,HCl,WL,84.36
comp_201,"2-(6,7,9,10,17,18,20,21-octahydrodibenzo[b,k][1,4,7,10,13,16]hexa oxa cyclooctadecin-2-
yl)benzo[d]thiazole",c5ccc4OCCOCCOc3cc(c2nc1ccccc1s2)ccc3OCCOCCOc4c5,-5.923918786,-6.247190054,-6.718491264,-6.912780562,-1.992961929,3.5824,550.2,3.930956857,5.802025109,2.17801541,3.990020259,1.81200485,2.196498215,0.28144502,4.3572,-4.469,378.66,96.51,0.24119,0.0002026,323,6,4.865,HCl,WL,85.81
comp_201,"2-(6,7,9,10,17,18,20,21-octahydrodibenzo[b,k][1,4,7,10,13,16]hexa oxa cyclooctadecin-2-
yl)benzo[d]thiazole",c5ccc4OCCOCCOc3cc(c2nc1ccccc1s2)ccc3OCCOCCOc4c5,-5.923918786,-6.247190054,-6.718491264,-6.912780562,-1.992961929,3.5824,550.2,3.930956857,5.802025109,2.17801541,3.990020259,1.81200485,2.196498215,0.28144502,4.3572,-4.469,378.66,96.51,0.24119,0.0003039,323,6,4.865,HCl,WL,90.19
comp_201,"2-(6,7,9,10,17,18,20,21-octahydrodibenzo[b,k][1,4,7,10,13,16]hexa oxa cyclooctadecin-2-
yl)benzo[d]thiazole",c5ccc4OCCOCCOc3cc(c2nc1ccccc1s2)ccc3OCCOCCOc4c5,-5.923918786,-6.247190054,-6.718491264,-6.912780562,-1.992961929,3.5824,550.2,3.930956857,5.802025109,2.17801541,3.990020259,1.81200485,2.196498215,0.28144502,4.3572,-4.469,378.66,96.51,0.24119,0.0004052,323,6,4.865,HCl,WL,90.83
comp_201,"2-(6,7,9,10,17,18,20,21-octahydrodibenzo[b,k][1,4,7,10,13,16]hexa oxa cyclooctadecin-2-
yl)benzo[d]thiazole",c5ccc4OCCOCCOc3cc(c2nc1ccccc1s2)ccc3OCCOCCOc4c5,-5.923918786,-6.247190054,-6.718491264,-6.912780562,-1.992961929,3.5824,550.2,3.930956857,5.802025109,2.17801541,3.990020259,1.81200485,2.196498215,0.28144502,4.3572,-4.469,378.66,96.51,0.24119,0.00004052,333,6,4.865,HCl,WL,72.06
comp_201,"2-(6,7,9,10,17,18,20,21-octahydrodibenzo[b,k][1,4,7,10,13,16]hexa oxa cyclooctadecin-2-
yl)benzo[d]thiazole",c5ccc4OCCOCCOc3cc(c2nc1ccccc1s2)ccc3OCCOCCOc4c5,-5.923918786,-6.247190054,-6.718491264,-6.912780562,-1.992961929,3.5824,550.2,3.930956857,5.802025109,2.17801541,3.990020259,1.81200485,2.196498215,0.28144502,4.3572,-4.469,378.66,96.51,0.24119,0.0001013,333,6,4.865,HCl,WL,75.12
comp_201,"2-(6,7,9,10,17,18,20,21-octahydrodibenzo[b,k][1,4,7,10,13,16]hexa oxa cyclooctadecin-2-
yl)benzo[d]thiazole",c5ccc4OCCOCCOc3cc(c2nc1ccccc1s2)ccc3OCCOCCOc4c5,-5.923918786,-6.247190054,-6.718491264,-6.912780562,-1.992961929,3.5824,550.2,3.930956857,5.802025109,2.17801541,3.990020259,1.81200485,2.196498215,0.28144502,4.3572,-4.469,378.66,96.51,0.24119,0.00015195,333,6,4.865,HCl,WL,80.53
comp_201,"2-(6,7,9,10,17,18,20,21-octahydrodibenzo[b,k][1,4,7,10,13,16]hexa oxa cyclooctadecin-2-
yl)benzo[d]thiazole",c5ccc4OCCOCCOc3cc(c2nc1ccccc1s2)ccc3OCCOCCOc4c5,-5.923918786,-6.247190054,-6.718491264,-6.912780562,-1.992961929,3.5824,550.2,3.930956857,5.802025109,2.17801541,3.990020259,1.81200485,2.196498215,0.28144502,4.3572,-4.469,378.66,96.51,0.24119,0.0002026,333,6,4.865,HCl,WL,81.66
comp_201,"2-(6,7,9,10,17,18,20,21-octahydrodibenzo[b,k][1,4,7,10,13,16]hexa oxa cyclooctadecin-2-
yl)benzo[d]thiazole",c5ccc4OCCOCCOc3cc(c2nc1ccccc1s2)ccc3OCCOCCOc4c5,-5.923918786,-6.247190054,-6.718491264,-6.912780562,-1.992961929,3.5824,550.2,3.930956857,5.802025109,2.17801541,3.990020259,1.81200485,2.196498215,0.28144502,4.3572,-4.469,378.66,96.51,0.24119,0.0003039,333,6,4.865,HCl,WL,88.43
comp_201,"2-(6,7,9,10,17,18,20,21-octahydrodibenzo[b,k][1,4,7,10,13,16]hexa oxa cyclooctadecin-2-
yl)benzo[d]thiazole",c5ccc4OCCOCCOc3cc(c2nc1ccccc1s2)ccc3OCCOCCOc4c5,-5.923918786,-6.247190054,-6.718491264,-6.912780562,-1.992961929,3.5824,550.2,3.930956857,5.802025109,2.17801541,3.990020259,1.81200485,2.196498215,0.28144502,4.3572,-4.469,378.66,96.51,0.24119,0.0004052,333,6,4.865,HCl,WL,88.59
comp_201,"2-(6,7,9,10,17,18,20,21-octahydrodibenzo[b,k][1,4,7,10,13,16]hexa oxa cyclooctadecin-2-
yl)benzo[d]thiazole",c5ccc4OCCOCCOc3cc(c2nc1ccccc1s2)ccc3OCCOCCOc4c5,-5.923918786,-6.247190054,-6.718491264,-6.912780562,-1.992961929,3.5824,550.2,3.930956857,5.802025109,2.17801541,3.990020259,1.81200485,2.196498215,0.28144502,4.3572,-4.469,378.66,96.51,0.24119,0.00004052,303,0.5,4.865,HCl,PDP,82.36
comp_201,"2-(6,7,9,10,17,18,20,21-octahydrodibenzo[b,k][1,4,7,10,13,16]hexa oxa cyclooctadecin-2-
yl)benzo[d]thiazole",c5ccc4OCCOCCOc3cc(c2nc1ccccc1s2)ccc3OCCOCCOc4c5,-5.923918786,-6.247190054,-6.718491264,-6.912780562,-1.992961929,3.5824,550.2,3.930956857,5.802025109,2.17801541,3.990020259,1.81200485,2.196498215,0.28144502,4.3572,-4.469,378.66,96.51,0.24119,0.0001013,303,0.5,4.865,HCl,PDP,90.32
comp_201,"2-(6,7,9,10,17,18,20,21-octahydrodibenzo[b,k][1,4,7,10,13,16]hexa oxa cyclooctadecin-2-
yl)benzo[d]thiazole",c5ccc4OCCOCCOc3cc(c2nc1ccccc1s2)ccc3OCCOCCOc4c5,-5.923918786,-6.247190054,-6.718491264,-6.912780562,-1.992961929,3.5824,550.2,3.930956857,5.802025109,2.17801541,3.990020259,1.81200485,2.196498215,0.28144502,4.3572,-4.469,378.66,96.51,0.24119,0.00015195,303,0.5,4.865,HCl,PDP,90.32
comp_201,"2-(6,7,9,10,17,18,20,21-octahydrodibenzo[b,k][1,4,7,10,13,16]hexa oxa cyclooctadecin-2-
yl)benzo[d]thiazole",c5ccc4OCCOCCOc3cc(c2nc1ccccc1s2)ccc3OCCOCCOc4c5,-5.923918786,-6.247190054,-6.718491264,-6.912780562,-1.992961929,3.5824,550.2,3.930956857,5.802025109,2.17801541,3.990020259,1.81200485,2.196498215,0.28144502,4.3572,-4.469,378.66,96.51,0.24119,0.0002026,303,0.5,4.865,HCl,PDP,93.59
comp_201,"2-(6,7,9,10,17,18,20,21-octahydrodibenzo[b,k][1,4,7,10,13,16]hexa oxa cyclooctadecin-2-
yl)benzo[d]thiazole",c5ccc4OCCOCCOc3cc(c2nc1ccccc1s2)ccc3OCCOCCOc4c5,-5.923918786,-6.247190054,-6.718491264,-6.912780562,-1.992961929,3.5824,550.2,3.930956857,5.802025109,2.17801541,3.990020259,1.81200485,2.196498215,0.28144502,4.3572,-4.469,378.66,96.51,0.24119,0.0003039,303,0.5,4.865,HCl,PDP,95.55
comp_201,"2-(6,7,9,10,17,18,20,21-octahydrodibenzo[b,k][1,4,7,10,13,16]hexa oxa cyclooctadecin-2-
yl)benzo[d]thiazole",c5ccc4OCCOCCOc3cc(c2nc1ccccc1s2)ccc3OCCOCCOc4c5,-5.923918786,-6.247190054,-6.718491264,-6.912780562,-1.992961929,3.5824,550.2,3.930956857,5.802025109,2.17801541,3.990020259,1.81200485,2.196498215,0.28144502,4.3572,-4.469,378.66,96.51,0.24119,0.00004052,303,0.5,4.865,HCl,EIS,78.45
comp_201,"2-(6,7,9,10,17,18,20,21-octahydrodibenzo[b,k][1,4,7,10,13,16]hexa oxa cyclooctadecin-2-
yl)benzo[d]thiazole",c5ccc4OCCOCCOc3cc(c2nc1ccccc1s2)ccc3OCCOCCOc4c5,-5.923918786,-6.247190054,-6.718491264,-6.912780562,-1.992961929,3.5824,550.2,3.930956857,5.802025109,2.17801541,3.990020259,1.81200485,2.196498215,0.28144502,4.3572,-4.469,378.66,96.51,0.24119,0.0001013,303,0.5,4.865,HCl,EIS,85.32
comp_201,"2-(6,7,9,10,17,18,20,21-octahydrodibenzo[b,k][1,4,7,10,13,16]hexa oxa cyclooctadecin-2-
yl)benzo[d]thiazole",c5ccc4OCCOCCOc3cc(c2nc1ccccc1s2)ccc3OCCOCCOc4c5,-5.923918786,-6.247190054,-6.718491264,-6.912780562,-1.992961929,3.5824,550.2,3.930956857,5.802025109,2.17801541,3.990020259,1.81200485,2.196498215,0.28144502,4.3572,-4.469,378.66,96.51,0.24119,0.00015195,303,0.5,4.865,HCl,EIS,90.93
comp_201,"2-(6,7,9,10,17,18,20,21-octahydrodibenzo[b,k][1,4,7,10,13,16]hexa oxa cyclooctadecin-2-
yl)benzo[d]thiazole",c5ccc4OCCOCCOc3cc(c2nc1ccccc1s2)ccc3OCCOCCOc4c5,-5.923918786,-6.247190054,-6.718491264,-6.912780562,-1.992961929,3.5824,550.2,3.930956857,5.802025109,2.17801541,3.990020259,1.81200485,2.196498215,0.28144502,4.3572,-4.469,378.66,96.51,0.24119,0.0002026,303,0.5,4.865,HCl,EIS,92.6
comp_201,"2-(6,7,9,10,17,18,20,21-octahydrodibenzo[b,k][1,4,7,10,13,16]hexa oxa cyclooctadecin-2-
yl)benzo[d]thiazole",c5ccc4OCCOCCOc3cc(c2nc1ccccc1s2)ccc3OCCOCCOc4c5,-5.923918786,-6.247190054,-6.718491264,-6.912780562,-1.992961929,3.5824,550.2,3.930956857,5.802025109,2.17801541,3.990020259,1.81200485,2.196498215,0.28144502,4.3572,-4.469,378.66,96.51,0.24119,0.0003039,303,0.5,4.865,HCl,EIS,95.4
comp_202,methyl 2-(6-hydroxy-3-oxo-3H-xanthen-9-yl)benzoate,O=C1C=CC=2C(OC=3C=C(O)C=CC3C2C=4C=CC=CC4C(=O)OC)=C1,-6.042832544,-6.982985938,-7.003938706,-7.445579505,-2.855018645,13.267,446.18,3.187813899,5.874757607,3.025927375,4.450342491,1.424415116,3.476084336,0.034861683,3.3778,-4.092,254.26,72.83,0.23275,0.0001,298,0.5,1,HCl,PDP,91
comp_202,methyl 2-(6-hydroxy-3-oxo-3H-xanthen-9-yl)benzoate,O=C1C=CC=2C(OC=3C=C(O)C=CC3C2C=4C=CC=CC4C(=O)OC)=C1,-6.042832544,-6.982985938,-7.003938706,-7.445579505,-2.855018645,13.267,446.18,3.187813899,5.874757607,3.025927375,4.450342491,1.424415116,3.476084336,0.034861683,3.3778,-4.092,254.26,72.83,0.23275,0.00001,298,0.5,1,HCl,PDP,88
comp_202,methyl 2-(6-hydroxy-3-oxo-3H-xanthen-9-yl)benzoate,O=C1C=CC=2C(OC=3C=C(O)C=CC3C2C=4C=CC=CC4C(=O)OC)=C1,-6.042832544,-6.982985938,-7.003938706,-7.445579505,-2.855018645,13.267,446.18,3.187813899,5.874757607,3.025927375,4.450342491,1.424415116,3.476084336,0.034861683,3.3778,-4.092,254.26,72.83,0.23275,0.000001,298,0.5,1,HCl,PDP,77
comp_202,methyl 2-(6-hydroxy-3-oxo-3H-xanthen-9-yl)benzoate,O=C1C=CC=2C(OC=3C=C(O)C=CC3C2C=4C=CC=CC4C(=O)OC)=C1,-6.042832544,-6.982985938,-7.003938706,-7.445579505,-2.855018645,13.267,446.18,3.187813899,5.874757607,3.025927375,4.450342491,1.424415116,3.476084336,0.034861683,3.3778,-4.092,254.26,72.83,0.23275,0.0000001,298,0.5,1,HCl,PDP,68
comp_202,methyl 2-(6-hydroxy-3-oxo-3H-xanthen-9-yl)benzoate,O=C1C=CC=2C(OC=3C=C(O)C=CC3C2C=4C=CC=CC4C(=O)OC)=C1,-6.042832544,-6.982985938,-7.003938706,-7.445579505,-2.855018645,13.267,446.18,3.187813899,5.874757607,3.025927375,4.450342491,1.424415116,3.476084336,0.034861683,3.3778,-4.092,254.26,72.83,0.23275,0.0001,298,0.5,1,HCl,PDP,95
comp_202,methyl 2-(6-hydroxy-3-oxo-3H-xanthen-9-yl)benzoate,O=C1C=CC=2C(OC=3C=C(O)C=CC3C2C=4C=CC=CC4C(=O)OC)=C1,-6.042832544,-6.982985938,-7.003938706,-7.445579505,-2.855018645,13.267,446.18,3.187813899,5.874757607,3.025927375,4.450342491,1.424415116,3.476084336,0.034861683,3.3778,-4.092,254.26,72.83,0.23275,0.0001,308,0.5,1,HCl,PDP,89
comp_202,methyl 2-(6-hydroxy-3-oxo-3H-xanthen-9-yl)benzoate,O=C1C=CC=2C(OC=3C=C(O)C=CC3C2C=4C=CC=CC4C(=O)OC)=C1,-6.042832544,-6.982985938,-7.003938706,-7.445579505,-2.855018645,13.267,446.18,3.187813899,5.874757607,3.025927375,4.450342491,1.424415116,3.476084336,0.034861683,3.3778,-4.092,254.26,72.83,0.23275,0.0001,318,0.5,1,HCl,PDP,84
comp_202,methyl 2-(6-hydroxy-3-oxo-3H-xanthen-9-yl)benzoate,O=C1C=CC=2C(OC=3C=C(O)C=CC3C2C=4C=CC=CC4C(=O)OC)=C1,-6.042832544,-6.982985938,-7.003938706,-7.445579505,-2.855018645,13.267,446.18,3.187813899,5.874757607,3.025927375,4.450342491,1.424415116,3.476084336,0.034861683,3.3778,-4.092,254.26,72.83,0.23275,0.0001,328,0.5,1,HCl,PDP,76
comp_202,methyl 2-(6-hydroxy-3-oxo-3H-xanthen-9-yl)benzoate,O=C1C=CC=2C(OC=3C=C(O)C=CC3C2C=4C=CC=CC4C(=O)OC)=C1,-6.042832544,-6.982985938,-7.003938706,-7.445579505,-2.855018645,13.267,446.18,3.187813899,5.874757607,3.025927375,4.450342491,1.424415116,3.476084336,0.034861683,3.3778,-4.092,254.26,72.83,0.23275,0.0001,298,0.5,1,HCl,EIS,91
comp_202,methyl 2-(6-hydroxy-3-oxo-3H-xanthen-9-yl)benzoate,O=C1C=CC=2C(OC=3C=C(O)C=CC3C2C=4C=CC=CC4C(=O)OC)=C1,-6.042832544,-6.982985938,-7.003938706,-7.445579505,-2.855018645,13.267,446.18,3.187813899,5.874757607,3.025927375,4.450342491,1.424415116,3.476084336,0.034861683,3.3778,-4.092,254.26,72.83,0.23275,0.00001,298,0.5,1,HCl,EIS,86
comp_202,methyl 2-(6-hydroxy-3-oxo-3H-xanthen-9-yl)benzoate,O=C1C=CC=2C(OC=3C=C(O)C=CC3C2C=4C=CC=CC4C(=O)OC)=C1,-6.042832544,-6.982985938,-7.003938706,-7.445579505,-2.855018645,13.267,446.18,3.187813899,5.874757607,3.025927375,4.450342491,1.424415116,3.476084336,0.034861683,3.3778,-4.092,254.26,72.83,0.23275,0.000001,298,0.5,1,HCl,EIS,79
comp_202,methyl 2-(6-hydroxy-3-oxo-3H-xanthen-9-yl)benzoate,O=C1C=CC=2C(OC=3C=C(O)C=CC3C2C=4C=CC=CC4C(=O)OC)=C1,-6.042832544,-6.982985938,-7.003938706,-7.445579505,-2.855018645,13.267,446.18,3.187813899,5.874757607,3.025927375,4.450342491,1.424415116,3.476084336,0.034861683,3.3778,-4.092,254.26,72.83,0.23275,0.0000001,298,0.5,1,HCl,EIS,66
comp_202,methyl 2-(6-hydroxy-3-oxo-3H-xanthen-9-yl)benzoate,O=C1C=CC=2C(OC=3C=C(O)C=CC3C2C=4C=CC=CC4C(=O)OC)=C1,-6.042832544,-6.982985938,-7.003938706,-7.445579505,-2.855018645,13.267,446.18,3.187813899,5.874757607,3.025927375,4.450342491,1.424415116,3.476084336,0.034861683,3.3778,-4.092,254.26,72.83,0.23275,0.0001,298,1,1,HCl,EIS,91.4
comp_202,methyl 2-(6-hydroxy-3-oxo-3H-xanthen-9-yl)benzoate,O=C1C=CC=2C(OC=3C=C(O)C=CC3C2C=4C=CC=CC4C(=O)OC)=C1,-6.042832544,-6.982985938,-7.003938706,-7.445579505,-2.855018645,13.267,446.18,3.187813899,5.874757607,3.025927375,4.450342491,1.424415116,3.476084336,0.034861683,3.3778,-4.092,254.26,72.83,0.23275,0.0001,298,2,1,HCl,EIS,90.3
comp_202,methyl 2-(6-hydroxy-3-oxo-3H-xanthen-9-yl)benzoate,O=C1C=CC=2C(OC=3C=C(O)C=CC3C2C=4C=CC=CC4C(=O)OC)=C1,-6.042832544,-6.982985938,-7.003938706,-7.445579505,-2.855018645,13.267,446.18,3.187813899,5.874757607,3.025927375,4.450342491,1.424415116,3.476084336,0.034861683,3.3778,-4.092,254.26,72.83,0.23275,0.0001,298,4,1,HCl,EIS,90.3
comp_202,methyl 2-(6-hydroxy-3-oxo-3H-xanthen-9-yl)benzoate,O=C1C=CC=2C(OC=3C=C(O)C=CC3C2C=4C=CC=CC4C(=O)OC)=C1,-6.042832544,-6.982985938,-7.003938706,-7.445579505,-2.855018645,13.267,446.18,3.187813899,5.874757607,3.025927375,4.450342491,1.424415116,3.476084336,0.034861683,3.3778,-4.092,254.26,72.83,0.23275,0.0001,298,6,1,HCl,EIS,90.6
comp_202,methyl 2-(6-hydroxy-3-oxo-3H-xanthen-9-yl)benzoate,O=C1C=CC=2C(OC=3C=C(O)C=CC3C2C=4C=CC=CC4C(=O)OC)=C1,-6.042832544,-6.982985938,-7.003938706,-7.445579505,-2.855018645,13.267,446.18,3.187813899,5.874757607,3.025927375,4.450342491,1.424415116,3.476084336,0.034861683,3.3778,-4.092,254.26,72.83,0.23275,0.0001,298,8,1,HCl,EIS,91.4
comp_202,methyl 2-(6-hydroxy-3-oxo-3H-xanthen-9-yl)benzoate,O=C1C=CC=2C(OC=3C=C(O)C=CC3C2C=4C=CC=CC4C(=O)OC)=C1,-6.042832544,-6.982985938,-7.003938706,-7.445579505,-2.855018645,13.267,446.18,3.187813899,5.874757607,3.025927375,4.450342491,1.424415116,3.476084336,0.034861683,3.3778,-4.092,254.26,72.83,0.23275,0.0001,298,10,1,HCl,EIS,91.1
comp_202,methyl 2-(6-hydroxy-3-oxo-3H-xanthen-9-yl)benzoate,O=C1C=CC=2C(OC=3C=C(O)C=CC3C2C=4C=CC=CC4C(=O)OC)=C1,-6.042832544,-6.982985938,-7.003938706,-7.445579505,-2.855018645,13.267,446.18,3.187813899,5.874757607,3.025927375,4.450342491,1.424415116,3.476084336,0.034861683,3.3778,-4.092,254.26,72.83,0.23275,0.0001,298,12,1,HCl,EIS,91.1
