Repository: aveucoloap/Machine-Learning-corrosion-study

File: comp1-502_datasetQM_20220608.csv (part 24 of 61)
comp_ref,Compound,smiles,HOMO,HOMO_1,HOMO_2,HOMO_3,LUMO,Dipole,Polar,Egap,IP,EA,Electronegativity,Chemical hardness,Electrophilicity,deltaN,cLogP,cLogS,Total Surface Area,Polar Surface Area,Relative PSA,ConcInh_M,TempK,Time_H,Med_ConcM,Med_ID,Method,IE
comp_203,ethyl 2-(6-hydroxy-3-oxo-3H-xanthen-9-yl)benzoate,O=C1C=CC=2C(OC=3C=C(O)C=CC3C2C=4C=CC=CC4C(=O)OCC)=C1,-6.056166123,-6.992782037,-7.016728057,-7.47768894,-2.877876209,15.9195,462.84,3.178289914,5.887659614,3.047094841,4.467377227,1.420282386,3.512938603,0.022969216,3.7841,-4.392,268.02,72.83,0.2208,0.0001,298,0.5,1,HCl,PDP,90
comp_203,ethyl 2-(6-hydroxy-3-oxo-3H-xanthen-9-yl)benzoate,O=C1C=CC=2C(OC=3C=C(O)C=CC3C2C=4C=CC=CC4C(=O)OCC)=C1,-6.056166123,-6.992782037,-7.016728057,-7.47768894,-2.877876209,15.9195,462.84,3.178289914,5.887659614,3.047094841,4.467377227,1.420282386,3.512938603,0.022969216,3.7841,-4.392,268.02,72.83,0.2208,0.00001,298,0.5,1,HCl,PDP,85
comp_203,ethyl 2-(6-hydroxy-3-oxo-3H-xanthen-9-yl)benzoate,O=C1C=CC=2C(OC=3C=C(O)C=CC3C2C=4C=CC=CC4C(=O)OCC)=C1,-6.056166123,-6.992782037,-7.016728057,-7.47768894,-2.877876209,15.9195,462.84,3.178289914,5.887659614,3.047094841,4.467377227,1.420282386,3.512938603,0.022969216,3.7841,-4.392,268.02,72.83,0.2208,0.000001,298,0.5,1,HCl,PDP,74
comp_203,ethyl 2-(6-hydroxy-3-oxo-3H-xanthen-9-yl)benzoate,O=C1C=CC=2C(OC=3C=C(O)C=CC3C2C=4C=CC=CC4C(=O)OCC)=C1,-6.056166123,-6.992782037,-7.016728057,-7.47768894,-2.877876209,15.9195,462.84,3.178289914,5.887659614,3.047094841,4.467377227,1.420282386,3.512938603,0.022969216,3.7841,-4.392,268.02,72.83,0.2208,0.0000001,298,0.5,1,HCl,PDP,50
comp_203,ethyl 2-(6-hydroxy-3-oxo-3H-xanthen-9-yl)benzoate,O=C1C=CC=2C(OC=3C=C(O)C=CC3C2C=4C=CC=CC4C(=O)OCC)=C1,-6.056166123,-6.992782037,-7.016728057,-7.47768894,-2.877876209,15.9195,462.84,3.178289914,5.887659614,3.047094841,4.467377227,1.420282386,3.512938603,0.022969216,3.7841,-4.392,268.02,72.83,0.2208,0.0001,298,0.5,1,HCl,PDP,90
comp_203,ethyl 2-(6-hydroxy-3-oxo-3H-xanthen-9-yl)benzoate,O=C1C=CC=2C(OC=3C=C(O)C=CC3C2C=4C=CC=CC4C(=O)OCC)=C1,-6.056166123,-6.992782037,-7.016728057,-7.47768894,-2.877876209,15.9195,462.84,3.178289914,5.887659614,3.047094841,4.467377227,1.420282386,3.512938603,0.022969216,3.7841,-4.392,268.02,72.83,0.2208,0.0001,308,0.5,1,HCl,PDP,80
comp_203,ethyl 2-(6-hydroxy-3-oxo-3H-xanthen-9-yl)benzoate,O=C1C=CC=2C(OC=3C=C(O)C=CC3C2C=4C=CC=CC4C(=O)OCC)=C1,-6.056166123,-6.992782037,-7.016728057,-7.47768894,-2.877876209,15.9195,462.84,3.178289914,5.887659614,3.047094841,4.467377227,1.420282386,3.512938603,0.022969216,3.7841,-4.392,268.02,72.83,0.2208,0.0001,318,0.5,1,HCl,PDP,77
comp_203,ethyl 2-(6-hydroxy-3-oxo-3H-xanthen-9-yl)benzoate,O=C1C=CC=2C(OC=3C=C(O)C=CC3C2C=4C=CC=CC4C(=O)OCC)=C1,-6.056166123,-6.992782037,-7.016728057,-7.47768894,-2.877876209,15.9195,462.84,3.178289914,5.887659614,3.047094841,4.467377227,1.420282386,3.512938603,0.022969216,3.7841,-4.392,268.02,72.83,0.2208,0.0001,328,0.5,1,HCl,PDP,59
comp_203,ethyl 2-(6-hydroxy-3-oxo-3H-xanthen-9-yl)benzoate,O=C1C=CC=2C(OC=3C=C(O)C=CC3C2C=4C=CC=CC4C(=O)OCC)=C1,-6.056166123,-6.992782037,-7.016728057,-7.47768894,-2.877876209,15.9195,462.84,3.178289914,5.887659614,3.047094841,4.467377227,1.420282386,3.512938603,0.022969216,3.7841,-4.392,268.02,72.83,0.2208,0.0001,298,0.5,1,HCl,EIS,88
comp_203,ethyl 2-(6-hydroxy-3-oxo-3H-xanthen-9-yl)benzoate,O=C1C=CC=2C(OC=3C=C(O)C=CC3C2C=4C=CC=CC4C(=O)OCC)=C1,-6.056166123,-6.992782037,-7.016728057,-7.47768894,-2.877876209,15.9195,462.84,3.178289914,5.887659614,3.047094841,4.467377227,1.420282386,3.512938603,0.022969216,3.7841,-4.392,268.02,72.83,0.2208,0.00001,298,0.5,1,HCl,EIS,85
comp_203,ethyl 2-(6-hydroxy-3-oxo-3H-xanthen-9-yl)benzoate,O=C1C=CC=2C(OC=3C=C(O)C=CC3C2C=4C=CC=CC4C(=O)OCC)=C1,-6.056166123,-6.992782037,-7.016728057,-7.47768894,-2.877876209,15.9195,462.84,3.178289914,5.887659614,3.047094841,4.467377227,1.420282386,3.512938603,0.022969216,3.7841,-4.392,268.02,72.83,0.2208,0.000001,298,0.5,1,HCl,EIS,72
comp_203,ethyl 2-(6-hydroxy-3-oxo-3H-xanthen-9-yl)benzoate,O=C1C=CC=2C(OC=3C=C(O)C=CC3C2C=4C=CC=CC4C(=O)OCC)=C1,-6.056166123,-6.992782037,-7.016728057,-7.47768894,-2.877876209,15.9195,462.84,3.178289914,5.887659614,3.047094841,4.467377227,1.420282386,3.512938603,0.022969216,3.7841,-4.392,268.02,72.83,0.2208,0.0000001,298,0.5,1,HCl,EIS,50
comp_203,ethyl 2-(6-hydroxy-3-oxo-3H-xanthen-9-yl)benzoate,O=C1C=CC=2C(OC=3C=C(O)C=CC3C2C=4C=CC=CC4C(=O)OCC)=C1,-6.056166123,-6.992782037,-7.016728057,-7.47768894,-2.877876209,15.9195,462.84,3.178289914,5.887659614,3.047094841,4.467377227,1.420282386,3.512938603,0.022969216,3.7841,-4.392,268.02,72.83,0.2208,0.0001,298,1,1,HCl,EIS,82.2
comp_203,ethyl 2-(6-hydroxy-3-oxo-3H-xanthen-9-yl)benzoate,O=C1C=CC=2C(OC=3C=C(O)C=CC3C2C=4C=CC=CC4C(=O)OCC)=C1,-6.056166123,-6.992782037,-7.016728057,-7.47768894,-2.877876209,15.9195,462.84,3.178289914,5.887659614,3.047094841,4.467377227,1.420282386,3.512938603,0.022969216,3.7841,-4.392,268.02,72.83,0.2208,0.0001,298,2,1,HCl,EIS,85.2
comp_203,ethyl 2-(6-hydroxy-3-oxo-3H-xanthen-9-yl)benzoate,O=C1C=CC=2C(OC=3C=C(O)C=CC3C2C=4C=CC=CC4C(=O)OCC)=C1,-6.056166123,-6.992782037,-7.016728057,-7.47768894,-2.877876209,15.9195,462.84,3.178289914,5.887659614,3.047094841,4.467377227,1.420282386,3.512938603,0.022969216,3.7841,-4.392,268.02,72.83,0.2208,0.0001,298,4,1,HCl,EIS,86.2
comp_203,ethyl 2-(6-hydroxy-3-oxo-3H-xanthen-9-yl)benzoate,O=C1C=CC=2C(OC=3C=C(O)C=CC3C2C=4C=CC=CC4C(=O)OCC)=C1,-6.056166123,-6.992782037,-7.016728057,-7.47768894,-2.877876209,15.9195,462.84,3.178289914,5.887659614,3.047094841,4.467377227,1.420282386,3.512938603,0.022969216,3.7841,-4.392,268.02,72.83,0.2208,0.0001,298,6,1,HCl,EIS,86.1
comp_203,ethyl 2-(6-hydroxy-3-oxo-3H-xanthen-9-yl)benzoate,O=C1C=CC=2C(OC=3C=C(O)C=CC3C2C=4C=CC=CC4C(=O)OCC)=C1,-6.056166123,-6.992782037,-7.016728057,-7.47768894,-2.877876209,15.9195,462.84,3.178289914,5.887659614,3.047094841,4.467377227,1.420282386,3.512938603,0.022969216,3.7841,-4.392,268.02,72.83,0.2208,0.0001,298,8,1,HCl,EIS,84.7
comp_203,ethyl 2-(6-hydroxy-3-oxo-3H-xanthen-9-yl)benzoate,O=C1C=CC=2C(OC=3C=C(O)C=CC3C2C=4C=CC=CC4C(=O)OCC)=C1,-6.056166123,-6.992782037,-7.016728057,-7.47768894,-2.877876209,15.9195,462.84,3.178289914,5.887659614,3.047094841,4.467377227,1.420282386,3.512938603,0.022969216,3.7841,-4.392,268.02,72.83,0.2208,0.0001,298,10,1,HCl,EIS,83.8
comp_203,ethyl 2-(6-hydroxy-3-oxo-3H-xanthen-9-yl)benzoate,O=C1C=CC=2C(OC=3C=C(O)C=CC3C2C=4C=CC=CC4C(=O)OCC)=C1,-6.056166123,-6.992782037,-7.016728057,-7.47768894,-2.877876209,15.9195,462.84,3.178289914,5.887659614,3.047094841,4.467377227,1.420282386,3.512938603,0.022969216,3.7841,-4.392,268.02,72.83,0.2208,0.0001,298,12,1,HCl,EIS,82
comp_204,"5,50-((propane-1,3-diylbis(oxy))bis(methylene))bis(quinolin-8-ol)",Oc3ccc(COCCCOCc1ccc(O)c2ncccc12)c4cccnc34,-6.098887999,-6.236033386,-7.169656048,-7.249929638,-1.99731575,6.7508,430.4,4.101572249,6.004653064,2.154713211,4.079683138,1.924969926,2.161568121,0.218349833,3.2108,-3.962,301.24,84.7,0.2262,0.001,300,0.5,0.5,H2SO4,PDP,97.3
comp_204,"5,50-((propane-1,3-diylbis(oxy))bis(methylene))bis(quinolin-8-ol)",Oc3ccc(COCCCOCc1ccc(O)c2ncccc12)c4cccnc34,-6.098887999,-6.236033386,-7.169656048,-7.249929638,-1.99731575,6.7508,430.4,4.101572249,6.004653064,2.154713211,4.079683138,1.924969926,2.161568121,0.218349833,3.2108,-3.962,301.24,84.7,0.2262,0.0001,300,0.5,0.5,H2SO4,PDP,94.3
comp_204,"5,50-((propane-1,3-diylbis(oxy))bis(methylene))bis(quinolin-8-ol)",Oc3ccc(COCCCOCc1ccc(O)c2ncccc12)c4cccnc34,-6.098887999,-6.236033386,-7.169656048,-7.249929638,-1.99731575,6.7508,430.4,4.101572249,6.004653064,2.154713211,4.079683138,1.924969926,2.161568121,0.218349833,3.2108,-3.962,301.24,84.7,0.2262,0.00001,300,0.5,0.5,H2SO4,PDP,90.7
comp_204,"5,50-((propane-1,3-diylbis(oxy))bis(methylene))bis(quinolin-8-ol)",Oc3ccc(COCCCOCc1ccc(O)c2ncccc12)c4cccnc34,-6.098887999,-6.236033386,-7.169656048,-7.249929638,-1.99731575,6.7508,430.4,4.101572249,6.004653064,2.154713211,4.079683138,1.924969926,2.161568121,0.218349833,3.2108,-3.962,301.24,84.7,0.2262,0.000001,300,0.5,0.5,H2SO4,PDP,88
comp_204,"5,50-((propane-1,3-diylbis(oxy))bis(methylene))bis(quinolin-8-ol)",Oc3ccc(COCCCOCc1ccc(O)c2ncccc12)c4cccnc34,-6.098887999,-6.236033386,-7.169656048,-7.249929638,-1.99731575,6.7508,430.4,4.101572249,6.004653064,2.154713211,4.079683138,1.924969926,2.161568121,0.218349833,3.2108,-3.962,301.24,84.7,0.2262,0.000001,300,0.5,0.5,H2SO4,EIS,95.5
comp_204,"5,50-((propane-1,3-diylbis(oxy))bis(methylene))bis(quinolin-8-ol)",Oc3ccc(COCCCOCc1ccc(O)c2ncccc12)c4cccnc34,-6.098887999,-6.236033386,-7.169656048,-7.249929638,-1.99731575,6.7508,430.4,4.101572249,6.004653064,2.154713211,4.079683138,1.924969926,2.161568121,0.218349833,3.2108,-3.962,301.24,84.7,0.2262,0.00001,300,0.5,0.5,H2SO4,EIS,96.1
comp_204,"5,50-((propane-1,3-diylbis(oxy))bis(methylene))bis(quinolin-8-ol)",Oc3ccc(COCCCOCc1ccc(O)c2ncccc12)c4cccnc34,-6.098887999,-6.236033386,-7.169656048,-7.249929638,-1.99731575,6.7508,430.4,4.101572249,6.004653064,2.154713211,4.079683138,1.924969926,2.161568121,0.218349833,3.2108,-3.962,301.24,84.7,0.2262,0.0001,300,0.5,0.5,H2SO4,EIS,97.8
comp_204,"5,50-((propane-1,3-diylbis(oxy))bis(methylene))bis(quinolin-8-ol)",Oc3ccc(COCCCOCc1ccc(O)c2ncccc12)c4cccnc34,-6.098887999,-6.236033386,-7.169656048,-7.249929638,-1.99731575,6.7508,430.4,4.101572249,6.004653064,2.154713211,4.079683138,1.924969926,2.161568121,0.218349833,3.2108,-3.962,301.24,84.7,0.2262,0.001,300,0.5,0.5,H2SO4,EIS,98.6
comp_204,"5,50-((propane-1,3-diylbis(oxy))bis(methylene))bis(quinolin-8-ol)",Oc3ccc(COCCCOCc1ccc(O)c2ncccc12)c4cccnc34,-6.098887999,-6.236033386,-7.169656048,-7.249929638,-1.99731575,6.7508,430.4,4.101572249,6.004653064,2.154713211,4.079683138,1.924969926,2.161568121,0.218349833,3.2108,-3.962,301.24,84.7,0.2262,0.001,300,0.5,0.5,H2SO4,PDP,97.3
comp_204,"5,50-((propane-1,3-diylbis(oxy))bis(methylene))bis(quinolin-8-ol)",Oc3ccc(COCCCOCc1ccc(O)c2ncccc12)c4cccnc34,-6.098887999,-6.236033386,-7.169656048,-7.249929638,-1.99731575,6.7508,430.4,4.101572249,6.004653064,2.154713211,4.079683138,1.924969926,2.161568121,0.218349833,3.2108,-3.962,301.24,84.7,0.2262,0.001,310,0.5,0.5,H2SO4,PDP,94.1
comp_204,"5,50-((propane-1,3-diylbis(oxy))bis(methylene))bis(quinolin-8-ol)",Oc3ccc(COCCCOCc1ccc(O)c2ncccc12)c4cccnc34,-6.098887999,-6.236033386,-7.169656048,-7.249929638,-1.99731575,6.7508,430.4,4.101572249,6.004653064,2.154713211,4.079683138,1.924969926,2.161568121,0.218349833,3.2108,-3.962,301.24,84.7,0.2262,0.001,320,0.5,0.5,H2SO4,PDP,89.3
comp_204,"5,50-((propane-1,3-diylbis(oxy))bis(methylene))bis(quinolin-8-ol)",Oc3ccc(COCCCOCc1ccc(O)c2ncccc12)c4cccnc34,-6.098887999,-6.236033386,-7.169656048,-7.249929638,-1.99731575,6.7508,430.4,4.101572249,6.004653064,2.154713211,4.079683138,1.924969926,2.161568121,0.218349833,3.2108,-3.962,301.24,84.7,0.2262,0.001,330,0.5,0.5,H2SO4,PDP,85.4
comp_205,"5,50-((methylenebis(oxy))bis(methylene))bis(quinolin-8-ol)",Oc3ccc(COCOCc1ccc(O)c2ncccc12)c4cccnc34,-6.163923212,-6.21943444,-7.30925046,-7.328570544,-1.989424448,8.256,402.56,4.174498764,6.049174429,2.148805619,4.098990024,1.950184405,2.153862883,0.205626696,2.7758,-4.221,273.72,84.7,0.24894,0.001,300,0.5,0.5,H2SO4,PDP,95
comp_205,"5,50-((methylenebis(oxy))bis(methylene))bis(quinolin-8-ol)",Oc3ccc(COCOCc1ccc(O)c2ncccc12)c4cccnc34,-6.163923212,-6.21943444,-7.30925046,-7.328570544,-1.989424448,8.256,402.56,4.174498764,6.049174429,2.148805619,4.098990024,1.950184405,2.153862883,0.205626696,2.7758,-4.221,273.72,84.7,0.24894,0.0001,300,0.5,0.5,H2SO4,PDP,91.1
comp_205,"5,50-((methylenebis(oxy))bis(methylene))bis(quinolin-8-ol)",Oc3ccc(COCOCc1ccc(O)c2ncccc12)c4cccnc34,-6.163923212,-6.21943444,-7.30925046,-7.328570544,-1.989424448,8.256,402.56,4.174498764,6.049174429,2.148805619,4.098990024,1.950184405,2.153862883,0.205626696,2.7758,-4.221,273.72,84.7,0.24894,0.00001,300,0.5,0.5,H2SO4,PDP,87.3
comp_205,"5,50-((methylenebis(oxy))bis(methylene))bis(quinolin-8-ol)",Oc3ccc(COCOCc1ccc(O)c2ncccc12)c4cccnc34,-6.163923212,-6.21943444,-7.30925046,-7.328570544,-1.989424448,8.256,402.56,4.174498764,6.049174429,2.148805619,4.098990024,1.950184405,2.153862883,0.205626696,2.7758,-4.221,273.72,84.7,0.24894,0.000001,300,0.5,0.5,H2SO4,PDP,83.1
comp_205,"5,50-((methylenebis(oxy))bis(methylene))bis(quinolin-8-ol)",Oc3ccc(COCOCc1ccc(O)c2ncccc12)c4cccnc34,-6.163923212,-6.21943444,-7.30925046,-7.328570544,-1.989424448,8.256,402.56,4.174498764,6.049174429,2.148805619,4.098990024,1.950184405,2.153862883,0.205626696,2.7758,-4.221,273.72,84.7,0.24894,0.000001,300,0.5,0.5,H2SO4,EIS,91
comp_205,"5,50-((methylenebis(oxy))bis(methylene))bis(quinolin-8-ol)",Oc3ccc(COCOCc1ccc(O)c2ncccc12)c4cccnc34,-6.163923212,-6.21943444,-7.30925046,-7.328570544,-1.989424448,8.256,402.56,4.174498764,6.049174429,2.148805619,4.098990024,1.950184405,2.153862883,0.205626696,2.7758,-4.221,273.72,84.7,0.24894,0.00001,300,0.5,0.5,H2SO4,EIS,96
comp_205,"5,50-((methylenebis(oxy))bis(methylene))bis(quinolin-8-ol)",Oc3ccc(COCOCc1ccc(O)c2ncccc12)c4cccnc34,-6.163923212,-6.21943444,-7.30925046,-7.328570544,-1.989424448,8.256,402.56,4.174498764,6.049174429,2.148805619,4.098990024,1.950184405,2.153862883,0.205626696,2.7758,-4.221,273.72,84.7,0.24894,0.0001,300,0.5,0.5,H2SO4,EIS,96.8
comp_205,"5,50-((methylenebis(oxy))bis(methylene))bis(quinolin-8-ol)",Oc3ccc(COCOCc1ccc(O)c2ncccc12)c4cccnc34,-6.163923212,-6.21943444,-7.30925046,-7.328570544,-1.989424448,8.256,402.56,4.174498764,6.049174429,2.148805619,4.098990024,1.950184405,2.153862883,0.205626696,2.7758,-4.221,273.72,84.7,0.24894,0.001,300,0.5,0.5,H2SO4,EIS,97.7
comp_205,"5,50-((methylenebis(oxy))bis(methylene))bis(quinolin-8-ol)",Oc3ccc(COCOCc1ccc(O)c2ncccc12)c4cccnc34,-6.163923212,-6.21943444,-7.30925046,-7.328570544,-1.989424448,8.256,402.56,4.174498764,6.049174429,2.148805619,4.098990024,1.950184405,2.153862883,0.205626696,2.7758,-4.221,273.72,84.7,0.24894,0.001,300,0.5,0.5,H2SO4,PDP,95
comp_205,"5,50-((methylenebis(oxy))bis(methylene))bis(quinolin-8-ol)",Oc3ccc(COCOCc1ccc(O)c2ncccc12)c4cccnc34,-6.163923212,-6.21943444,-7.30925046,-7.328570544,-1.989424448,8.256,402.56,4.174498764,6.049174429,2.148805619,4.098990024,1.950184405,2.153862883,0.205626696,2.7758,-4.221,273.72,84.7,0.24894,0.001,310,0.5,0.5,H2SO4,PDP,89
comp_205,"5,50-((methylenebis(oxy))bis(methylene))bis(quinolin-8-ol)",Oc3ccc(COCOCc1ccc(O)c2ncccc12)c4cccnc34,-6.163923212,-6.21943444,-7.30925046,-7.328570544,-1.989424448,8.256,402.56,4.174498764,6.049174429,2.148805619,4.098990024,1.950184405,2.153862883,0.205626696,2.7758,-4.221,273.72,84.7,0.24894,0.001,320,0.5,0.5,H2SO4,PDP,79.7
comp_205,"5,50-((methylenebis(oxy))bis(methylene))bis(quinolin-8-ol)",Oc3ccc(COCOCc1ccc(O)c2ncccc12)c4cccnc34,-6.163923212,-6.21943444,-7.30925046,-7.328570544,-1.989424448,8.256,402.56,4.174498764,6.049174429,2.148805619,4.098990024,1.950184405,2.153862883,0.205626696,2.7758,-4.221,273.72,84.7,0.24894,0.001,330,0.5,0.5,H2SO4,PDP,67.4
comp_206,"7-chloro-2,2,4-trimethyl-2,3 dihydro-1H benzo[b][1,4]diazepin-1-yl)methyl)quinolin-8-ol",CC4=Nc1cc(Cl)ccc1N(Cc2ccc(O)c3ncccc23)C(C)(C)C4,-5.469488635,-6.120657108,-6.71957972,-7.296188994,-1.970648592,9.682,434.81,3.498840044,5.347140801,2.125254437,3.736197619,1.610943182,2.166304312,0.474133657,4.3455,-5.232,282.63,48.72,0.13845,0.000001,298,0.5,1,HCl,PDP,59.8
comp_206,"7-chloro-2,2,4-trimethyl-2,3 dihydro-1H benzo[b][1,4]diazepin-1-yl)methyl)quinolin-8-ol",CC4=Nc1cc(Cl)ccc1N(Cc2ccc(O)c3ncccc23)C(C)(C)C4,-5.469488635,-6.120657108,-6.71957972,-7.296188994,-1.970648592,9.682,434.81,3.498840044,5.347140801,2.125254437,3.736197619,1.610943182,2.166304312,0.474133657,4.3455,-5.232,282.63,48.72,0.13845,0.00001,298,0.5,1,HCl,PDP,74.5
comp_206,"7-chloro-2,2,4-trimethyl-2,3 dihydro-1H benzo[b][1,4]diazepin-1-yl)methyl)quinolin-8-ol",CC4=Nc1cc(Cl)ccc1N(Cc2ccc(O)c3ncccc23)C(C)(C)C4,-5.469488635,-6.120657108,-6.71957972,-7.296188994,-1.970648592,9.682,434.81,3.498840044,5.347140801,2.125254437,3.736197619,1.610943182,2.166304312,0.474133657,4.3455,-5.232,282.63,48.72,0.13845,0.0001,298,0.5,1,HCl,PDP,82.7
comp_206,"7-chloro-2,2,4-trimethyl-2,3 dihydro-1H benzo[b][1,4]diazepin-1-yl)methyl)quinolin-8-ol",CC4=Nc1cc(Cl)ccc1N(Cc2ccc(O)c3ncccc23)C(C)(C)C4,-5.469488635,-6.120657108,-6.71957972,-7.296188994,-1.970648592,9.682,434.81,3.498840044,5.347140801,2.125254437,3.736197619,1.610943182,2.166304312,0.474133657,4.3455,-5.232,282.63,48.72,0.13845,0.001,298,0.5,1,HCl,PDP,92.8
comp_206,"7-chloro-2,2,4-trimethyl-2,3 dihydro-1H benzo[b][1,4]diazepin-1-yl)methyl)quinolin-8-ol",CC4=Nc1cc(Cl)ccc1N(Cc2ccc(O)c3ncccc23)C(C)(C)C4,-5.469488635,-6.120657108,-6.71957972,-7.296188994,-1.970648592,9.682,434.81,3.498840044,5.347140801,2.125254437,3.736197619,1.610943182,2.166304312,0.474133657,4.3455,-5.232,282.63,48.72,0.13845,0.000001,298,0.5,1,HCl,EIS,59.4
comp_206,"7-chloro-2,2,4-trimethyl-2,3 dihydro-1H benzo[b][1,4]diazepin-1-yl)methyl)quinolin-8-ol",CC4=Nc1cc(Cl)ccc1N(Cc2ccc(O)c3ncccc23)C(C)(C)C4,-5.469488635,-6.120657108,-6.71957972,-7.296188994,-1.970648592,9.682,434.81,3.498840044,5.347140801,2.125254437,3.736197619,1.610943182,2.166304312,0.474133657,4.3455,-5.232,282.63,48.72,0.13845,0.00001,298,0.5,1,HCl,EIS,74
comp_206,"7-chloro-2,2,4-trimethyl-2,3 dihydro-1H benzo[b][1,4]diazepin-1-yl)methyl)quinolin-8-ol",CC4=Nc1cc(Cl)ccc1N(Cc2ccc(O)c3ncccc23)C(C)(C)C4,-5.469488635,-6.120657108,-6.71957972,-7.296188994,-1.970648592,9.682,434.81,3.498840044,5.347140801,2.125254437,3.736197619,1.610943182,2.166304312,0.474133657,4.3455,-5.232,282.63,48.72,0.13845,0.0001,298,0.5,1,HCl,EIS,82.6
comp_206,"7-chloro-2,2,4-trimethyl-2,3 dihydro-1H benzo[b][1,4]diazepin-1-yl)methyl)quinolin-8-ol",CC4=Nc1cc(Cl)ccc1N(Cc2ccc(O)c3ncccc23)C(C)(C)C4,-5.469488635,-6.120657108,-6.71957972,-7.296188994,-1.970648592,9.682,434.81,3.498840044,5.347140801,2.125254437,3.736197619,1.610943182,2.166304312,0.474133657,4.3455,-5.232,282.63,48.72,0.13845,0.001,298,0.5,1,HCl,EIS,92.7
comp_206,"7-chloro-2,2,4-trimethyl-2,3 dihydro-1H benzo[b][1,4]diazepin-1-yl)methyl)quinolin-8-ol",CC4=Nc1cc(Cl)ccc1N(Cc2ccc(O)c3ncccc23)C(C)(C)C4,-5.469488635,-6.120657108,-6.71957972,-7.296188994,-1.970648592,9.682,434.81,3.498840044,5.347140801,2.125254437,3.736197619,1.610943182,2.166304312,0.474133657,4.3455,-5.232,282.63,48.72,0.13845,0.001,298,0.5,1,HCl,PDP,92.8
comp_206,"7-chloro-2,2,4-trimethyl-2,3 dihydro-1H benzo[b][1,4]diazepin-1-yl)methyl)quinolin-8-ol",CC4=Nc1cc(Cl)ccc1N(Cc2ccc(O)c3ncccc23)C(C)(C)C4,-5.469488635,-6.120657108,-6.71957972,-7.296188994,-1.970648592,9.682,434.81,3.498840044,5.347140801,2.125254437,3.736197619,1.610943182,2.166304312,0.474133657,4.3455,-5.232,282.63,48.72,0.13845,0.001,308,0.5,1,HCl,PDP,90.9
comp_206,"7-chloro-2,2,4-trimethyl-2,3 dihydro-1H benzo[b][1,4]diazepin-1-yl)methyl)quinolin-8-ol",CC4=Nc1cc(Cl)ccc1N(Cc2ccc(O)c3ncccc23)C(C)(C)C4,-5.469488635,-6.120657108,-6.71957972,-7.296188994,-1.970648592,9.682,434.81,3.498840044,5.347140801,2.125254437,3.736197619,1.610943182,2.166304312,0.474133657,4.3455,-5.232,282.63,48.72,0.13845,0.001,318,0.5,1,HCl,PDP,88.2
comp_206,"7-chloro-2,2,4-trimethyl-2,3 dihydro-1H benzo[b][1,4]diazepin-1-yl)methyl)quinolin-8-ol",CC4=Nc1cc(Cl)ccc1N(Cc2ccc(O)c3ncccc23)C(C)(C)C4,-5.469488635,-6.120657108,-6.71957972,-7.296188994,-1.970648592,9.682,434.81,3.498840044,5.347140801,2.125254437,3.736197619,1.610943182,2.166304312,0.474133657,4.3455,-5.232,282.63,48.72,0.13845,0.001,328,0.5,1,HCl,PDP,85.1
comp_207,[5-((2-aminobutoxy) methyl)-quinolin-8-ol,CCC(N)COCc1ccc(O)c2ncccc12,-6.225420945,-6.930740077,-7.309522573,-7.439320886,-1.997587864,3.3472,272.25,4.227833081,6.129451529,2.155060157,4.142255843,1.987195686,2.158605162,0.180024625,1.356,-2.555,197.53,68.37,0.24978,0.000001,298,0.5,1,HCl,PDP,77.6
comp_207,[5-((2-aminobutoxy) methyl)-quinolin-8-ol,CCC(N)COCc1ccc(O)c2ncccc12,-6.225420945,-6.930740077,-7.309522573,-7.439320886,-1.997587864,3.3472,272.25,4.227833081,6.129451529,2.155060157,4.142255843,1.987195686,2.158605162,0.180024625,1.356,-2.555,197.53,68.37,0.24978,0.00001,298,0.5,1,HCl,PDP,86.7
comp_207,[5-((2-aminobutoxy) methyl)-quinolin-8-ol,CCC(N)COCc1ccc(O)c2ncccc12,-6.225420945,-6.930740077,-7.309522573,-7.439320886,-1.997587864,3.3472,272.25,4.227833081,6.129451529,2.155060157,4.142255843,1.987195686,2.158605162,0.180024625,1.356,-2.555,197.53,68.37,0.24978,0.0001,298,0.5,1,HCl,PDP,90.3
comp_207,[5-((2-aminobutoxy) methyl)-quinolin-8-ol,CCC(N)COCc1ccc(O)c2ncccc12,-6.225420945,-6.930740077,-7.309522573,-7.439320886,-1.997587864,3.3472,272.25,4.227833081,6.129451529,2.155060157,4.142255843,1.987195686,2.158605162,0.180024625,1.356,-2.555,197.53,68.37,0.24978,0.001,298,0.5,1,HCl,PDP,91.1
comp_207,[5-((2-aminobutoxy) methyl)-quinolin-8-ol,CCC(N)COCc1ccc(O)c2ncccc12,-6.225420945,-6.930740077,-7.309522573,-7.439320886,-1.997587864,3.3472,272.25,4.227833081,6.129451529,2.155060157,4.142255843,1.987195686,2.158605162,0.180024625,1.356,-2.555,197.53,68.37,0.24978,0.000001,298,0.5,1,HCl,EIS,77.5
comp_207,[5-((2-aminobutoxy) methyl)-quinolin-8-ol,CCC(N)COCc1ccc(O)c2ncccc12,-6.225420945,-6.930740077,-7.309522573,-7.439320886,-1.997587864,3.3472,272.25,4.227833081,6.129451529,2.155060157,4.142255843,1.987195686,2.158605162,0.180024625,1.356,-2.555,197.53,68.37,0.24978,0.00001,298,0.5,1,HCl,EIS,85.9
comp_207,[5-((2-aminobutoxy) methyl)-quinolin-8-ol,CCC(N)COCc1ccc(O)c2ncccc12,-6.225420945,-6.930740077,-7.309522573,-7.439320886,-1.997587864,3.3472,272.25,4.227833081,6.129451529,2.155060157,4.142255843,1.987195686,2.158605162,0.180024625,1.356,-2.555,197.53,68.37,0.24978,0.0001,298,0.5,1,HCl,EIS,89.9
comp_207,[5-((2-aminobutoxy) methyl)-quinolin-8-ol,CCC(N)COCc1ccc(O)c2ncccc12,-6.225420945,-6.930740077,-7.309522573,-7.439320886,-1.997587864,3.3472,272.25,4.227833081,6.129451529,2.155060157,4.142255843,1.987195686,2.158605162,0.180024625,1.356,-2.555,197.53,68.37,0.24978,0.001,298,0.5,1,HCl,EIS,90.5
comp_207,[5-((2-aminobutoxy) methyl)-quinolin-8-ol,CCC(N)COCc1ccc(O)c2ncccc12,-6.225420945,-6.930740077,-7.309522573,-7.439320886,-1.997587864,3.3472,272.25,4.227833081,6.129451529,2.155060157,4.142255843,1.987195686,2.158605162,0.180024625,1.356,-2.555,197.53,68.37,0.24978,0.001,298,0.5,1,HCl,PDP,91.1
comp_207,[5-((2-aminobutoxy) methyl)-quinolin-8-ol,CCC(N)COCc1ccc(O)c2ncccc12,-6.225420945,-6.930740077,-7.309522573,-7.439320886,-1.997587864,3.3472,272.25,4.227833081,6.129451529,2.155060157,4.142255843,1.987195686,2.158605162,0.180024625,1.356,-2.555,197.53,68.37,0.24978,0.001,308,0.5,1,HCl,PDP,89.1
comp_207,[5-((2-aminobutoxy) methyl)-quinolin-8-ol,CCC(N)COCc1ccc(O)c2ncccc12,-6.225420945,-6.930740077,-7.309522573,-7.439320886,-1.997587864,3.3472,272.25,4.227833081,6.129451529,2.155060157,4.142255843,1.987195686,2.158605162,0.180024625,1.356,-2.555,197.53,68.37,0.24978,0.001,318,0.5,1,HCl,PDP,86.5
comp_207,[5-((2-aminobutoxy) methyl)-quinolin-8-ol,CCC(N)COCc1ccc(O)c2ncccc12,-6.225420945,-6.930740077,-7.309522573,-7.439320886,-1.997587864,3.3472,272.25,4.227833081,6.129451529,2.155060157,4.142255843,1.987195686,2.158605162,0.180024625,1.356,-2.555,197.53,68.37,0.24978,0.001,328,0.5,1,HCl,PDP,83.6
comp_208,"5-hydroxy-1-phenyl-4-(1,2,3,4-tetrahydroxybutyl)imidazolidine-2-thione",OCC(O)C(O)C(O)C2NC(=S)N(c1ccccc1)C2O,-6.181610614,-6.371273976,-6.594679457,-7.316053306,-1.190770262,9.6565,302.52,4.990840351,6.124424253,1.412074752,3.768249502,2.35617475,1.506648044,0.310567159,-1.0956,-1.641,222.24,148.51,0.48826,0.00008,298,4,1,HCl,EIS,80.8
comp_208,"5-hydroxy-1-phenyl-4-(1,2,3,4-tetrahydroxybutyl)imidazolidine-2-thione",OCC(O)C(O)C(O)C2NC(=S)N(c1ccccc1)C2O,-6.181610614,-6.371273976,-6.594679457,-7.316053306,-1.190770262,9.6565,302.52,4.990840351,6.124424253,1.412074752,3.768249502,2.35617475,1.506648044,0.310567159,-1.0956,-1.641,222.24,148.51,0.48826,0.00016,298,4,1,HCl,EIS,94.7
comp_208,"5-hydroxy-1-phenyl-4-(1,2,3,4-tetrahydroxybutyl)imidazolidine-2-thione",OCC(O)C(O)C(O)C2NC(=S)N(c1ccccc1)C2O,-6.181610614,-6.371273976,-6.594679457,-7.316053306,-1.190770262,9.6565,302.52,4.990840351,6.124424253,1.412074752,3.768249502,2.35617475,1.506648044,0.310567159,-1.0956,-1.641,222.24,148.51,0.48826,0.00032,298,4,1,HCl,EIS,96.2
comp_208,"5-hydroxy-1-phenyl-4-(1,2,3,4-tetrahydroxybutyl)imidazolidine-2-thione",OCC(O)C(O)C(O)C2NC(=S)N(c1ccccc1)C2O,-6.181610614,-6.371273976,-6.594679457,-7.316053306,-1.190770262,9.6565,302.52,4.990840351,6.124424253,1.412074752,3.768249502,2.35617475,1.506648044,0.310567159,-1.0956,-1.641,222.24,148.51,0.48826,0.00048,298,4,1,HCl,EIS,97.1
comp_208,"5-hydroxy-1-phenyl-4-(1,2,3,4-tetrahydroxybutyl)imidazolidine-2-thione",OCC(O)C(O)C(O)C2NC(=S)N(c1ccccc1)C2O,-6.181610614,-6.371273976,-6.594679457,-7.316053306,-1.190770262,9.6565,302.52,4.990840351,6.124424253,1.412074752,3.768249502,2.35617475,1.506648044,0.310567159,-1.0956,-1.641,222.24,148.51,0.48826,0.00064,298,4,1,HCl,EIS,97.6
comp_208,"5-hydroxy-1-phenyl-4-(1,2,3,4-tetrahydroxybutyl)imidazolidine-2-thione",OCC(O)C(O)C(O)C2NC(=S)N(c1ccccc1)C2O,-6.181610614,-6.371273976,-6.594679457,-7.316053306,-1.190770262,9.6565,302.52,4.990840351,6.124424253,1.412074752,3.768249502,2.35617475,1.506648044,0.310567159,-1.0956,-1.641,222.24,148.51,0.48826,0.00008,298,4,1,HCl,PDP,77
comp_208,"5-hydroxy-1-phenyl-4-(1,2,3,4-tetrahydroxybutyl)imidazolidine-2-thione",OCC(O)C(O)C(O)C2NC(=S)N(c1ccccc1)C2O,-6.181610614,-6.371273976,-6.594679457,-7.316053306,-1.190770262,9.6565,302.52,4.990840351,6.124424253,1.412074752,3.768249502,2.35617475,1.506648044,0.310567159,-1.0956,-1.641,222.24,148.51,0.48826,0.00016,298,4,1,HCl,PDP,96.4
comp_208,"5-hydroxy-1-phenyl-4-(1,2,3,4-tetrahydroxybutyl)imidazolidine-2-thione",OCC(O)C(O)C(O)C2NC(=S)N(c1ccccc1)C2O,-6.181610614,-6.371273976,-6.594679457,-7.316053306,-1.190770262,9.6565,302.52,4.990840351,6.124424253,1.412074752,3.768249502,2.35617475,1.506648044,0.310567159,-1.0956,-1.641,222.24,148.51,0.48826,0.00032,298,4,1,HCl,PDP,97.4
comp_208,"5-hydroxy-1-phenyl-4-(1,2,3,4-tetrahydroxybutyl)imidazolidine-2-thione",OCC(O)C(O)C(O)C2NC(=S)N(c1ccccc1)C2O,-6.181610614,-6.371273976,-6.594679457,-7.316053306,-1.190770262,9.6565,302.52,4.990840351,6.124424253,1.412074752,3.768249502,2.35617475,1.506648044,0.310567159,-1.0956,-1.641,222.24,148.51,0.48826,0.00048,298,4,1,HCl,PDP,97.9
comp_208,"5-hydroxy-1-phenyl-4-(1,2,3,4-tetrahydroxybutyl)imidazolidine-2-thione",OCC(O)C(O)C(O)C2NC(=S)N(c1ccccc1)C2O,-6.181610614,-6.371273976,-6.594679457,-7.316053306,-1.190770262,9.6565,302.52,4.990840351,6.124424253,1.412074752,3.768249502,2.35617475,1.506648044,0.310567159,-1.0956,-1.641,222.24,148.51,0.48826,0.00064,298,4,1,HCl,PDP,98.2
comp_209,"1-phenyl-3-(2,4,5-trihydroxy-6-(hydroxymethyl)tetrahydro-2H-pyran-3-yl)thiourea",OCC2OC(O)C(NC(=S)Nc1ccccc1)C(O)C2O,-6.013172133,-6.237666069,-6.568556526,-7.31142737,-1.232675797,5.1143,302.03,4.780496336,6.016361307,1.449649867,3.733005587,2.28335572,1.525751177,0.335906669,-0.776,-1.793,227.05,146.3,0.4991,0.00008,298,4,1,HCl,EIS,92.7
comp_209,"1-phenyl-3-(2,4,5-trihydroxy-6-(hydroxymethyl)tetrahydro-2H-pyran-3-yl)thiourea",OCC2OC(O)C(NC(=S)Nc1ccccc1)C(O)C2O,-6.013172133,-6.237666069,-6.568556526,-7.31142737,-1.232675797,5.1143,302.03,4.780496336,6.016361307,1.449649867,3.733005587,2.28335572,1.525751177,0.335906669,-0.776,-1.793,227.05,146.3,0.4991,0.00016,298,4,1,HCl,EIS,96
comp_209,"1-phenyl-3-(2,4,5-trihydroxy-6-(hydroxymethyl)tetrahydro-2H-pyran-3-yl)thiourea",OCC2OC(O)C(NC(=S)Nc1ccccc1)C(O)C2O,-6.013172133,-6.237666069,-6.568556526,-7.31142737,-1.232675797,5.1143,302.03,4.780496336,6.016361307,1.449649867,3.733005587,2.28335572,1.525751177,0.335906669,-0.776,-1.793,227.05,146.3,0.4991,0.00032,298,4,1,HCl,EIS,96.8
comp_209,"1-phenyl-3-(2,4,5-trihydroxy-6-(hydroxymethyl)tetrahydro-2H-pyran-3-yl)thiourea",OCC2OC(O)C(NC(=S)Nc1ccccc1)C(O)C2O,-6.013172133,-6.237666069,-6.568556526,-7.31142737,-1.232675797,5.1143,302.03,4.780496336,6.016361307,1.449649867,3.733005587,2.28335572,1.525751177,0.335906669,-0.776,-1.793,227.05,146.3,0.4991,0.00048,298,4,1,HCl,EIS,97.2
comp_209,"1-phenyl-3-(2,4,5-trihydroxy-6-(hydroxymethyl)tetrahydro-2H-pyran-3-yl)thiourea",OCC2OC(O)C(NC(=S)Nc1ccccc1)C(O)C2O,-6.013172133,-6.237666069,-6.568556526,-7.31142737,-1.232675797,5.1143,302.03,4.780496336,6.016361307,1.449649867,3.733005587,2.28335572,1.525751177,0.335906669,-0.776,-1.793,227.05,146.3,0.4991,0.00064,298,4,1,HCl,EIS,97.7
comp_209,"1-phenyl-3-(2,4,5-trihydroxy-6-(hydroxymethyl)tetrahydro-2H-pyran-3-yl)thiourea",OCC2OC(O)C(NC(=S)Nc1ccccc1)C(O)C2O,-6.013172133,-6.237666069,-6.568556526,-7.31142737,-1.232675797,5.1143,302.03,4.780496336,6.016361307,1.449649867,3.733005587,2.28335572,1.525751177,0.335906669,-0.776,-1.793,227.05,146.3,0.4991,0.00008,298,4,1,HCl,PDP,96.1
comp_209,"1-phenyl-3-(2,4,5-trihydroxy-6-(hydroxymethyl)tetrahydro-2H-pyran-3-yl)thiourea",OCC2OC(O)C(NC(=S)Nc1ccccc1)C(O)C2O,-6.013172133,-6.237666069,-6.568556526,-7.31142737,-1.232675797,5.1143,302.03,4.780496336,6.016361307,1.449649867,3.733005587,2.28335572,1.525751177,0.335906669,-0.776,-1.793,227.05,146.3,0.4991,0.00016,298,4,1,HCl,PDP,96.6
comp_209,"1-phenyl-3-(2,4,5-trihydroxy-6-(hydroxymethyl)tetrahydro-2H-pyran-3-yl)thiourea",OCC2OC(O)C(NC(=S)Nc1ccccc1)C(O)C2O,-6.013172133,-6.237666069,-6.568556526,-7.31142737,-1.232675797,5.1143,302.03,4.780496336,6.016361307,1.449649867,3.733005587,2.28335572,1.525751177,0.335906669,-0.776,-1.793,227.05,146.3,0.4991,0.00032,298,4,1,HCl,PDP,97.6
comp_209,"1-phenyl-3-(2,4,5-trihydroxy-6-(hydroxymethyl)tetrahydro-2H-pyran-3-yl)thiourea",OCC2OC(O)C(NC(=S)Nc1ccccc1)C(O)C2O,-6.013172133,-6.237666069,-6.568556526,-7.31142737,-1.232675797,5.1143,302.03,4.780496336,6.016361307,1.449649867,3.733005587,2.28335572,1.525751177,0.335906669,-0.776,-1.793,227.05,146.3,0.4991,0.00048,298,4,1,HCl,PDP,98.1
comp_209,"1-phenyl-3-(2,4,5-trihydroxy-6-(hydroxymethyl)tetrahydro-2H-pyran-3-yl)thiourea",OCC2OC(O)C(NC(=S)Nc1ccccc1)C(O)C2O,-6.013172133,-6.237666069,-6.568556526,-7.31142737,-1.232675797,5.1143,302.03,4.780496336,6.016361307,1.449649867,3.733005587,2.28335572,1.525751177,0.335906669,-0.776,-1.793,227.05,146.3,0.4991,0.00064,298,4,1,HCl,PDP,98.4
comp_210,4-(pyrimidin-2-ylimino) pentan-2-one,C/C(O)=C/C(C)=Nc1ncccn1,-6.452091793,-7.129927424,-7.459729425,-7.728305808,-2.270245955,3.747,214.33,4.181845838,6.357254207,2.439024469,4.398139338,1.959114869,2.468414428,0.051993206,1.1153,-1.634,149.33,58.37,0.31173,0.001,298,6,1,HCl,WL,88
comp_210,4-(pyrimidin-2-ylimino) pentan-2-one,C/C(O)=C/C(C)=Nc1ncccn1,-6.452091793,-7.129927424,-7.459729425,-7.728305808,-2.270245955,3.747,214.33,4.181845838,6.357254207,2.439024469,4.398139338,1.959114869,2.468414428,0.051993206,1.1153,-1.634,149.33,58.37,0.31173,0.0001,298,6,1,HCl,WL,87
comp_210,4-(pyrimidin-2-ylimino) pentan-2-one,C/C(O)=C/C(C)=Nc1ncccn1,-6.452091793,-7.129927424,-7.459729425,-7.728305808,-2.270245955,3.747,214.33,4.181845838,6.357254207,2.439024469,4.398139338,1.959114869,2.468414428,0.051993206,1.1153,-1.634,149.33,58.37,0.31173,0.00001,298,6,1,HCl,WL,70
comp_210,4-(pyrimidin-2-ylimino) pentan-2-one,C/C(O)=C/C(C)=Nc1ncccn1,-6.452091793,-7.129927424,-7.459729425,-7.728305808,-2.270245955,3.747,214.33,4.181845838,6.357254207,2.439024469,4.398139338,1.959114869,2.468414428,0.051993206,1.1153,-1.634,149.33,58.37,0.31173,0.000001,298,6,1,HCl,WL,16
comp_210,4-(pyrimidin-2-ylimino) pentan-2-one,C/C(O)=C/C(C)=Nc1ncccn1,-6.452091793,-7.129927424,-7.459729425,-7.728305808,-2.270245955,3.747,214.33,4.181845838,6.357254207,2.439024469,4.398139338,1.959114869,2.468414428,0.051993206,1.1153,-1.634,149.33,58.37,0.31173,0.001,298,0.5,1,HCl,PDP,86
comp_210,4-(pyrimidin-2-ylimino) pentan-2-one,C/C(O)=C/C(C)=Nc1ncccn1,-6.452091793,-7.129927424,-7.459729425,-7.728305808,-2.270245955,3.747,214.33,4.181845838,6.357254207,2.439024469,4.398139338,1.959114869,2.468414428,0.051993206,1.1153,-1.634,149.33,58.37,0.31173,0.0001,298,0.5,1,HCl,PDP,84
comp_210,4-(pyrimidin-2-ylimino) pentan-2-one,C/C(O)=C/C(C)=Nc1ncccn1,-6.452091793,-7.129927424,-7.459729425,-7.728305808,-2.270245955,3.747,214.33,4.181845838,6.357254207,2.439024469,4.398139338,1.959114869,2.468414428,0.051993206,1.1153,-1.634,149.33,58.37,0.31173,0.00001,298,0.5,1,HCl,PDP,67
comp_210,4-(pyrimidin-2-ylimino) pentan-2-one,C/C(O)=C/C(C)=Nc1ncccn1,-6.452091793,-7.129927424,-7.459729425,-7.728305808,-2.270245955,3.747,214.33,4.181845838,6.357254207,2.439024469,4.398139338,1.959114869,2.468414428,0.051993206,1.1153,-1.634,149.33,58.37,0.31173,0.000001,298,0.5,1,HCl,PDP,13
comp_210,4-(pyrimidin-2-ylimino) pentan-2-one,C/C(O)=C/C(C)=Nc1ncccn1,-6.452091793,-7.129927424,-7.459729425,-7.728305808,-2.270245955,3.747,214.33,4.181845838,6.357254207,2.439024469,4.398139338,1.959114869,2.468414428,0.051993206,1.1153,-1.634,149.33,58.37,0.31173,0.001,298,0.5,1,HCl,EIS,85
comp_210,4-(pyrimidin-2-ylimino) pentan-2-one,C/C(O)=C/C(C)=Nc1ncccn1,-6.452091793,-7.129927424,-7.459729425,-7.728305808,-2.270245955,3.747,214.33,4.181845838,6.357254207,2.439024469,4.398139338,1.959114869,2.468414428,0.051993206,1.1153,-1.634,149.33,58.37,0.31173,0.0001,298,0.5,1,HCl,EIS,83
comp_210,4-(pyrimidin-2-ylimino) pentan-2-one,C/C(O)=C/C(C)=Nc1ncccn1,-6.452091793,-7.129927424,-7.459729425,-7.728305808,-2.270245955,3.747,214.33,4.181845838,6.357254207,2.439024469,4.398139338,1.959114869,2.468414428,0.051993206,1.1153,-1.634,149.33,58.37,0.31173,0.00001,298,0.5,1,HCl,EIS,56
comp_210,4-(pyrimidin-2-ylimino) pentan-2-one,C/C(O)=C/C(C)=Nc1ncccn1,-6.452091793,-7.129927424,-7.459729425,-7.728305808,-2.270245955,3.747,214.33,4.181845838,6.357254207,2.439024469,4.398139338,1.959114869,2.468414428,0.051993206,1.1153,-1.634,149.33,58.37,0.31173,0.000001,298,0.5,1,HCl,EIS,5
comp_210,4-(pyrimidin-2-ylimino) pentan-2-one,C/C(O)=C/C(C)=Nc1ncccn1,-6.452091793,-7.129927424,-7.459729425,-7.728305808,-2.270245955,3.747,214.33,4.181845838,6.357254207,2.439024469,4.398139338,1.959114869,2.468414428,0.051993206,1.1153,-1.634,149.33,58.37,0.31173,0.001,308,0.5,1,HCl,PDP,84
comp_210,4-(pyrimidin-2-ylimino) pentan-2-one,C/C(O)=C/C(C)=Nc1ncccn1,-6.452091793,-7.129927424,-7.459729425,-7.728305808,-2.270245955,3.747,214.33,4.181845838,6.357254207,2.439024469,4.398139338,1.959114869,2.468414428,0.051993206,1.1153,-1.634,149.33,58.37,0.31173,0.001,318,0.5,1,HCl,PDP,82
comp_210,4-(pyrimidin-2-ylimino) pentan-2-one,C/C(O)=C/C(C)=Nc1ncccn1,-6.452091793,-7.129927424,-7.459729425,-7.728305808,-2.270245955,3.747,214.33,4.181845838,6.357254207,2.439024469,4.398139338,1.959114869,2.468414428,0.051993206,1.1153,-1.634,149.33,58.37,0.31173,0.001,328,0.5,1,HCl,PDP,81
comp_211,"4-(pyridin-2-ylimino) pentan-
2-one",C/C(O)=C/C(C)=Nc1ccccn1,-6.365831698,-6.771825581,-7.511158945,-7.967493893,-1.696902046,5.2325,210.81,4.668929652,6.235504669,1.858041998,4.046773333,2.188731335,1.870532731,0.207072773,1.6595,-2.097,150.57,45.48,0.2363,0.001,298,6,1,HCl,WL,80
comp_211,"4-(pyridin-2-ylimino) pentan-
2-one",C/C(O)=C/C(C)=Nc1ccccn1,-6.365831698,-6.771825581,-7.511158945,-7.967493893,-1.696902046,5.2325,210.81,4.668929652,6.235504669,1.858041998,4.046773333,2.188731335,1.870532731,0.207072773,1.6595,-2.097,150.57,45.48,0.2363,0.0001,298,6,1,HCl,WL,61
comp_211,"4-(pyridin-2-ylimino) pentan-
2-one",C/C(O)=C/C(C)=Nc1ccccn1,-6.365831698,-6.771825581,-7.511158945,-7.967493893,-1.696902046,5.2325,210.81,4.668929652,6.235504669,1.858041998,4.046773333,2.188731335,1.870532731,0.207072773,1.6595,-2.097,150.57,45.48,0.2363,0.00001,298,6,1,HCl,WL,52
comp_211,"4-(pyridin-2-ylimino) pentan-
2-one",C/C(O)=C/C(C)=Nc1ccccn1,-6.365831698,-6.771825581,-7.511158945,-7.967493893,-1.696902046,5.2325,210.81,4.668929652,6.235504669,1.858041998,4.046773333,2.188731335,1.870532731,0.207072773,1.6595,-2.097,150.57,45.48,0.2363,0.000001,298,6,1,HCl,WL,33
comp_211,"4-(pyridin-2-ylimino) pentan-
2-one",C/C(O)=C/C(C)=Nc1ccccn1,-6.365831698,-6.771825581,-7.511158945,-7.967493893,-1.696902046,5.2325,210.81,4.668929652,6.235504669,1.858041998,4.046773333,2.188731335,1.870532731,0.207072773,1.6595,-2.097,150.57,45.48,0.2363,0.001,298,0.5,1,HCl,PDP,77
comp_211,"4-(pyridin-2-ylimino) pentan-
2-one",C/C(O)=C/C(C)=Nc1ccccn1,-6.365831698,-6.771825581,-7.511158945,-7.967493893,-1.696902046,5.2325,210.81,4.668929652,6.235504669,1.858041998,4.046773333,2.188731335,1.870532731,0.207072773,1.6595,-2.097,150.57,45.48,0.2363,0.0001,298,0.5,1,HCl,PDP,56
comp_211,"4-(pyridin-2-ylimino) pentan-
2-one",C/C(O)=C/C(C)=Nc1ccccn1,-6.365831698,-6.771825581,-7.511158945,-7.967493893,-1.696902046,5.2325,210.81,4.668929652,6.235504669,1.858041998,4.046773333,2.188731335,1.870532731,0.207072773,1.6595,-2.097,150.57,45.48,0.2363,0.00001,298,0.5,1,HCl,PDP,47
comp_211,"4-(pyridin-2-ylimino) pentan-
2-one",C/C(O)=C/C(C)=Nc1ccccn1,-6.365831698,-6.771825581,-7.511158945,-7.967493893,-1.696902046,5.2325,210.81,4.668929652,6.235504669,1.858041998,4.046773333,2.188731335,1.870532731,0.207072773,1.6595,-2.097,150.57,45.48,0.2363,0.000001,298,0.5,1,HCl,PDP,32
comp_211,"4-(pyridin-2-ylimino) pentan-
2-one",C/C(O)=C/C(C)=Nc1ccccn1,-6.365831698,-6.771825581,-7.511158945,-7.967493893,-1.696902046,5.2325,210.81,4.668929652,6.235504669,1.858041998,4.046773333,2.188731335,1.870532731,0.207072773,1.6595,-2.097,150.57,45.48,0.2363,0.001,298,0.5,1,HCl,EIS,75
comp_211,"4-(pyridin-2-ylimino) pentan-
2-one",C/C(O)=C/C(C)=Nc1ccccn1,-6.365831698,-6.771825581,-7.511158945,-7.967493893,-1.696902046,5.2325,210.81,4.668929652,6.235504669,1.858041998,4.046773333,2.188731335,1.870532731,0.207072773,1.6595,-2.097,150.57,45.48,0.2363,0.0001,298,0.5,1,HCl,EIS,53
comp_211,"4-(pyridin-2-ylimino) pentan-
2-one",C/C(O)=C/C(C)=Nc1ccccn1,-6.365831698,-6.771825581,-7.511158945,-7.967493893,-1.696902046,5.2325,210.81,4.668929652,6.235504669,1.858041998,4.046773333,2.188731335,1.870532731,0.207072773,1.6595,-2.097,150.57,45.48,0.2363,0.00001,298,0.5,1,HCl,EIS,46
comp_211,"4-(pyridin-2-ylimino) pentan-
2-one",C/C(O)=C/C(C)=Nc1ccccn1,-6.365831698,-6.771825581,-7.511158945,-7.967493893,-1.696902046,5.2325,210.81,4.668929652,6.235504669,1.858041998,4.046773333,2.188731335,1.870532731,0.207072773,1.6595,-2.097,150.57,45.48,0.2363,0.000001,298,0.5,1,HCl,EIS,30
comp_211,"4-(pyridin-2-ylimino) pentan-
2-one",C/C(O)=C/C(C)=Nc1ccccn1,-6.365831698,-6.771825581,-7.511158945,-7.967493893,-1.696902046,5.2325,210.81,4.668929652,6.235504669,1.858041998,4.046773333,2.188731335,1.870532731,0.207072773,1.6595,-2.097,150.57,45.48,0.2363,0.001,308,0.5,1,HCl,PDP,73
comp_211,"4-(pyridin-2-ylimino) pentan-
2-one",C/C(O)=C/C(C)=Nc1ccccn1,-6.365831698,-6.771825581,-7.511158945,-7.967493893,-1.696902046,5.2325,210.81,4.668929652,6.235504669,1.858041998,4.046773333,2.188731335,1.870532731,0.207072773,1.6595,-2.097,150.57,45.48,0.2363,0.001,318,0.5,1,HCl,PDP,70
comp_211,"4-(pyridin-2-ylimino) pentan-
2-one",C/C(O)=C/C(C)=Nc1ccccn1,-6.365831698,-6.771825581,-7.511158945,-7.967493893,-1.696902046,5.2325,210.81,4.668929652,6.235504669,1.858041998,4.046773333,2.188731335,1.870532731,0.207072773,1.6595,-2.097,150.57,45.48,0.2363,0.001,328,0.5,1,HCl,PDP,65
comp_212,4-((1H-tetrazol-5-yl) imino) pentan-2-one,C/C(O)=C/C(C)=Nc1nnn[nH]1,-6.622707185,-7.763136382,-8.131034324,-8.452128682,-2.527393555,12.3533,186.96,4.09531363,6.534249499,2.674519316,4.604384407,1.929865091,2.746352046,-0.054088966,0.3019,-1.775,137.66,87.05,0.51947,0.001,298,6,1,HCl,WL,90
comp_212,4-((1H-tetrazol-5-yl) imino) pentan-2-one,C/C(O)=C/C(C)=Nc1nnn[nH]1,-6.622707185,-7.763136382,-8.131034324,-8.452128682,-2.527393555,12.3533,186.96,4.09531363,6.534249499,2.674519316,4.604384407,1.929865091,2.746352046,-0.054088966,0.3019,-1.775,137.66,87.05,0.51947,0.0001,298,6,1,HCl,WL,89
comp_212,4-((1H-tetrazol-5-yl) imino) pentan-2-one,C/C(O)=C/C(C)=Nc1nnn[nH]1,-6.622707185,-7.763136382,-8.131034324,-8.452128682,-2.527393555,12.3533,186.96,4.09531363,6.534249499,2.674519316,4.604384407,1.929865091,2.746352046,-0.054088966,0.3019,-1.775,137.66,87.05,0.51947,0.00001,298,6,1,HCl,WL,75
comp_212,4-((1H-tetrazol-5-yl) imino) pentan-2-one,C/C(O)=C/C(C)=Nc1nnn[nH]1,-6.622707185,-7.763136382,-8.131034324,-8.452128682,-2.527393555,12.3533,186.96,4.09531363,6.534249499,2.674519316,4.604384407,1.929865091,2.746352046,-0.054088966,0.3019,-1.775,137.66,87.05,0.51947,0.000001,298,6,1,HCl,WL,30
