Repository: aveucoloap/Machine-Learning-corrosion-study

File: comp1-502_datasetQM_20220608.csv (part 25 of 61)
comp_ref,Compound,smiles,HOMO,HOMO_1,HOMO_2,HOMO_3,LUMO,Dipole,Polar,Egap,IP,EA,Electronegativity,Chemical hardness,Electrophilicity,deltaN,cLogP,cLogS,Total Surface Area,Polar Surface Area,Relative PSA,ConcInh_M,TempK,Time_H,Med_ConcM,Med_ID,Method,IE
comp_212,4-((1H-tetrazol-5-yl) imino) pentan-2-one,C/C(O)=C/C(C)=Nc1nnn[nH]1,-6.622707185,-7.763136382,-8.131034324,-8.452128682,-2.527393555,12.3533,186.96,4.09531363,6.534249499,2.674519316,4.604384407,1.929865091,2.746352046,-0.054088966,0.3019,-1.775,137.66,87.05,0.51947,0.001,298,0.5,1,HCl,PDP,88
comp_212,4-((1H-tetrazol-5-yl) imino) pentan-2-one,C/C(O)=C/C(C)=Nc1nnn[nH]1,-6.622707185,-7.763136382,-8.131034324,-8.452128682,-2.527393555,12.3533,186.96,4.09531363,6.534249499,2.674519316,4.604384407,1.929865091,2.746352046,-0.054088966,0.3019,-1.775,137.66,87.05,0.51947,0.0001,298,0.5,1,HCl,PDP,87
comp_212,4-((1H-tetrazol-5-yl) imino) pentan-2-one,C/C(O)=C/C(C)=Nc1nnn[nH]1,-6.622707185,-7.763136382,-8.131034324,-8.452128682,-2.527393555,12.3533,186.96,4.09531363,6.534249499,2.674519316,4.604384407,1.929865091,2.746352046,-0.054088966,0.3019,-1.775,137.66,87.05,0.51947,0.00001,298,0.5,1,HCl,PDP,72
comp_212,4-((1H-tetrazol-5-yl) imino) pentan-2-one,C/C(O)=C/C(C)=Nc1nnn[nH]1,-6.622707185,-7.763136382,-8.131034324,-8.452128682,-2.527393555,12.3533,186.96,4.09531363,6.534249499,2.674519316,4.604384407,1.929865091,2.746352046,-0.054088966,0.3019,-1.775,137.66,87.05,0.51947,0.000001,298,0.5,1,HCl,PDP,26
comp_212,4-((1H-tetrazol-5-yl) imino) pentan-2-one,C/C(O)=C/C(C)=Nc1nnn[nH]1,-6.622707185,-7.763136382,-8.131034324,-8.452128682,-2.527393555,12.3533,186.96,4.09531363,6.534249499,2.674519316,4.604384407,1.929865091,2.746352046,-0.054088966,0.3019,-1.775,137.66,87.05,0.51947,0.001,298,0.5,1,HCl,EIS,85
comp_212,4-((1H-tetrazol-5-yl) imino) pentan-2-one,C/C(O)=C/C(C)=Nc1nnn[nH]1,-6.622707185,-7.763136382,-8.131034324,-8.452128682,-2.527393555,12.3533,186.96,4.09531363,6.534249499,2.674519316,4.604384407,1.929865091,2.746352046,-0.054088966,0.3019,-1.775,137.66,87.05,0.51947,0.0001,298,0.5,1,HCl,EIS,82
comp_212,4-((1H-tetrazol-5-yl) imino) pentan-2-one,C/C(O)=C/C(C)=Nc1nnn[nH]1,-6.622707185,-7.763136382,-8.131034324,-8.452128682,-2.527393555,12.3533,186.96,4.09531363,6.534249499,2.674519316,4.604384407,1.929865091,2.746352046,-0.054088966,0.3019,-1.775,137.66,87.05,0.51947,0.00001,298,0.5,1,HCl,EIS,43
comp_212,4-((1H-tetrazol-5-yl) imino) pentan-2-one,C/C(O)=C/C(C)=Nc1nnn[nH]1,-6.622707185,-7.763136382,-8.131034324,-8.452128682,-2.527393555,12.3533,186.96,4.09531363,6.534249499,2.674519316,4.604384407,1.929865091,2.746352046,-0.054088966,0.3019,-1.775,137.66,87.05,0.51947,0.000001,298,0.5,1,HCl,EIS,8
comp_212,4-((1H-tetrazol-5-yl) imino) pentan-2-one,C/C(O)=C/C(C)=Nc1nnn[nH]1,-6.622707185,-7.763136382,-8.131034324,-8.452128682,-2.527393555,12.3533,186.96,4.09531363,6.534249499,2.674519316,4.604384407,1.929865091,2.746352046,-0.054088966,0.3019,-1.775,137.66,87.05,0.51947,0.001,308,0.5,1,HCl,PDP,81
comp_212,4-((1H-tetrazol-5-yl) imino) pentan-2-one,C/C(O)=C/C(C)=Nc1nnn[nH]1,-6.622707185,-7.763136382,-8.131034324,-8.452128682,-2.527393555,12.3533,186.96,4.09531363,6.534249499,2.674519316,4.604384407,1.929865091,2.746352046,-0.054088966,0.3019,-1.775,137.66,87.05,0.51947,0.001,318,0.5,1,HCl,PDP,77
comp_212,4-((1H-tetrazol-5-yl) imino) pentan-2-one,C/C(O)=C/C(C)=Nc1nnn[nH]1,-6.622707185,-7.763136382,-8.131034324,-8.452128682,-2.527393555,12.3533,186.96,4.09531363,6.534249499,2.674519316,4.604384407,1.929865091,2.746352046,-0.054088966,0.3019,-1.775,137.66,87.05,0.51947,0.001,328,0.5,1,HCl,PDP,72
comp_213,(2E)-3-(4-methoxyphenyl)prop-2-enal,COc1ccc(/C=C/C=O)cc1,-6.270047619,-7.356598272,-7.533472282,-8.157429369,-2.35732239,7.1911,208.37,3.912725228,6.154703451,2.507324967,4.331014209,1.823689242,2.571392599,0.092661506,1.5412,-2.25,141.56,26.3,0.16276,0.001,298,6,1,HCl,WL,90
comp_213,(2E)-3-(4-methoxyphenyl)prop-2-enal,COc1ccc(/C=C/C=O)cc1,-6.270047619,-7.356598272,-7.533472282,-8.157429369,-2.35732239,7.1911,208.37,3.912725228,6.154703451,2.507324967,4.331014209,1.823689242,2.571392599,0.092661506,1.5412,-2.25,141.56,26.3,0.16276,0.0001,298,6,1,HCl,WL,87
comp_213,(2E)-3-(4-methoxyphenyl)prop-2-enal,COc1ccc(/C=C/C=O)cc1,-6.270047619,-7.356598272,-7.533472282,-8.157429369,-2.35732239,7.1911,208.37,3.912725228,6.154703451,2.507324967,4.331014209,1.823689242,2.571392599,0.092661506,1.5412,-2.25,141.56,26.3,0.16276,0.00001,298,6,1,HCl,WL,78
comp_213,(2E)-3-(4-methoxyphenyl)prop-2-enal,COc1ccc(/C=C/C=O)cc1,-6.270047619,-7.356598272,-7.533472282,-8.157429369,-2.35732239,7.1911,208.37,3.912725228,6.154703451,2.507324967,4.331014209,1.823689242,2.571392599,0.092661506,1.5412,-2.25,141.56,26.3,0.16276,0.000001,298,6,1,HCl,WL,65
comp_213,(2E)-3-(4-methoxyphenyl)prop-2-enal,COc1ccc(/C=C/C=O)cc1,-6.270047619,-7.356598272,-7.533472282,-8.157429369,-2.35732239,7.1911,208.37,3.912725228,6.154703451,2.507324967,4.331014209,1.823689242,2.571392599,0.092661506,1.5412,-2.25,141.56,26.3,0.16276,0.001,298,0.5,1,HCl,PDP,88
comp_213,(2E)-3-(4-methoxyphenyl)prop-2-enal,COc1ccc(/C=C/C=O)cc1,-6.270047619,-7.356598272,-7.533472282,-8.157429369,-2.35732239,7.1911,208.37,3.912725228,6.154703451,2.507324967,4.331014209,1.823689242,2.571392599,0.092661506,1.5412,-2.25,141.56,26.3,0.16276,0.0001,298,0.5,1,HCl,PDP,85
comp_213,(2E)-3-(4-methoxyphenyl)prop-2-enal,COc1ccc(/C=C/C=O)cc1,-6.270047619,-7.356598272,-7.533472282,-8.157429369,-2.35732239,7.1911,208.37,3.912725228,6.154703451,2.507324967,4.331014209,1.823689242,2.571392599,0.092661506,1.5412,-2.25,141.56,26.3,0.16276,0.00001,298,0.5,1,HCl,PDP,76
comp_213,(2E)-3-(4-methoxyphenyl)prop-2-enal,COc1ccc(/C=C/C=O)cc1,-6.270047619,-7.356598272,-7.533472282,-8.157429369,-2.35732239,7.1911,208.37,3.912725228,6.154703451,2.507324967,4.331014209,1.823689242,2.571392599,0.092661506,1.5412,-2.25,141.56,26.3,0.16276,0.000001,298,0.5,1,HCl,PDP,63
comp_213,(2E)-3-(4-methoxyphenyl)prop-2-enal,COc1ccc(/C=C/C=O)cc1,-6.270047619,-7.356598272,-7.533472282,-8.157429369,-2.35732239,7.1911,208.37,3.912725228,6.154703451,2.507324967,4.331014209,1.823689242,2.571392599,0.092661506,1.5412,-2.25,141.56,26.3,0.16276,0.001,298,0.5,1,HCl,EIS,86
comp_213,(2E)-3-(4-methoxyphenyl)prop-2-enal,COc1ccc(/C=C/C=O)cc1,-6.270047619,-7.356598272,-7.533472282,-8.157429369,-2.35732239,7.1911,208.37,3.912725228,6.154703451,2.507324967,4.331014209,1.823689242,2.571392599,0.092661506,1.5412,-2.25,141.56,26.3,0.16276,0.0001,298,0.5,1,HCl,EIS,84
comp_213,(2E)-3-(4-methoxyphenyl)prop-2-enal,COc1ccc(/C=C/C=O)cc1,-6.270047619,-7.356598272,-7.533472282,-8.157429369,-2.35732239,7.1911,208.37,3.912725228,6.154703451,2.507324967,4.331014209,1.823689242,2.571392599,0.092661506,1.5412,-2.25,141.56,26.3,0.16276,0.00001,298,0.5,1,HCl,EIS,71
comp_213,(2E)-3-(4-methoxyphenyl)prop-2-enal,COc1ccc(/C=C/C=O)cc1,-6.270047619,-7.356598272,-7.533472282,-8.157429369,-2.35732239,7.1911,208.37,3.912725228,6.154703451,2.507324967,4.331014209,1.823689242,2.571392599,0.092661506,1.5412,-2.25,141.56,26.3,0.16276,0.000001,298,0.5,1,HCl,EIS,61
comp_213,(2E)-3-(4-methoxyphenyl)prop-2-enal,COc1ccc(/C=C/C=O)cc1,-6.270047619,-7.356598272,-7.533472282,-8.157429369,-2.35732239,7.1911,208.37,3.912725228,6.154703451,2.507324967,4.331014209,1.823689242,2.571392599,0.092661506,1.5412,-2.25,141.56,26.3,0.16276,0.001,308,0.5,1,HCl,PDP,80
comp_213,(2E)-3-(4-methoxyphenyl)prop-2-enal,COc1ccc(/C=C/C=O)cc1,-6.270047619,-7.356598272,-7.533472282,-8.157429369,-2.35732239,7.1911,208.37,3.912725228,6.154703451,2.507324967,4.331014209,1.823689242,2.571392599,0.092661506,1.5412,-2.25,141.56,26.3,0.16276,0.001,318,0.5,1,HCl,PDP,76
comp_213,(2E)-3-(4-methoxyphenyl)prop-2-enal,COc1ccc(/C=C/C=O)cc1,-6.270047619,-7.356598272,-7.533472282,-8.157429369,-2.35732239,7.1911,208.37,3.912725228,6.154703451,2.507324967,4.331014209,1.823689242,2.571392599,0.092661506,1.5412,-2.25,141.56,26.3,0.16276,0.001,328,0.5,1,HCl,PDP,66
comp_213,(2E)-3-(4-methoxyphenyl)prop-2-enal,COc1ccc(/C=C/C=O)cc1,-6.270047619,-7.356598272,-7.533472282,-8.157429369,-2.35732239,7.1911,208.37,3.912725228,6.154703451,2.507324967,4.331014209,1.823689242,2.571392599,0.092661506,1.5412,-2.25,141.56,26.3,0.16276,0.001,298,1,1,HCl,EIS,88
comp_213,(2E)-3-(4-methoxyphenyl)prop-2-enal,COc1ccc(/C=C/C=O)cc1,-6.270047619,-7.356598272,-7.533472282,-8.157429369,-2.35732239,7.1911,208.37,3.912725228,6.154703451,2.507324967,4.331014209,1.823689242,2.571392599,0.092661506,1.5412,-2.25,141.56,26.3,0.16276,0.001,298,2,1,HCl,EIS,91
comp_213,(2E)-3-(4-methoxyphenyl)prop-2-enal,COc1ccc(/C=C/C=O)cc1,-6.270047619,-7.356598272,-7.533472282,-8.157429369,-2.35732239,7.1911,208.37,3.912725228,6.154703451,2.507324967,4.331014209,1.823689242,2.571392599,0.092661506,1.5412,-2.25,141.56,26.3,0.16276,0.001,298,4,1,HCl,EIS,92
comp_213,(2E)-3-(4-methoxyphenyl)prop-2-enal,COc1ccc(/C=C/C=O)cc1,-6.270047619,-7.356598272,-7.533472282,-8.157429369,-2.35732239,7.1911,208.37,3.912725228,6.154703451,2.507324967,4.331014209,1.823689242,2.571392599,0.092661506,1.5412,-2.25,141.56,26.3,0.16276,0.001,298,6,1,HCl,EIS,86
comp_213,(2E)-3-(4-methoxyphenyl)prop-2-enal,COc1ccc(/C=C/C=O)cc1,-6.270047619,-7.356598272,-7.533472282,-8.157429369,-2.35732239,7.1911,208.37,3.912725228,6.154703451,2.507324967,4.331014209,1.823689242,2.571392599,0.092661506,1.5412,-2.25,141.56,26.3,0.16276,0.001,298,8,1,HCl,EIS,83
comp_213,(2E)-3-(4-methoxyphenyl)prop-2-enal,COc1ccc(/C=C/C=O)cc1,-6.270047619,-7.356598272,-7.533472282,-8.157429369,-2.35732239,7.1911,208.37,3.912725228,6.154703451,2.507324967,4.331014209,1.823689242,2.571392599,0.092661506,1.5412,-2.25,141.56,26.3,0.16276,0.001,298,10,1,HCl,EIS,79
comp_213,(2E)-3-(4-methoxyphenyl)prop-2-enal,COc1ccc(/C=C/C=O)cc1,-6.270047619,-7.356598272,-7.533472282,-8.157429369,-2.35732239,7.1911,208.37,3.912725228,6.154703451,2.507324967,4.331014209,1.823689242,2.571392599,0.092661506,1.5412,-2.25,141.56,26.3,0.16276,0.001,298,12,1,HCl,EIS,72
comp_214,(2E)-3-(4-methylphenyl)prop-2-enal,Cc1ccc(/C=C/C=O)cc1,-6.609917833,-7.38816348,-7.409932589,-8.540837801,-2.437868094,7.1233,195.2,4.172049739,6.488711679,2.581864056,4.535287867,1.953423812,2.632408277,-0.018064624,1.9551,-2.576,131.56,17.07,0.099118,0.001,298,6,1,HCl,WL,79
comp_214,(2E)-3-(4-methylphenyl)prop-2-enal,Cc1ccc(/C=C/C=O)cc1,-6.609917833,-7.38816348,-7.409932589,-8.540837801,-2.437868094,7.1233,195.2,4.172049739,6.488711679,2.581864056,4.535287867,1.953423812,2.632408277,-0.018064624,1.9551,-2.576,131.56,17.07,0.099118,0.0001,298,6,1,HCl,WL,60
comp_214,(2E)-3-(4-methylphenyl)prop-2-enal,Cc1ccc(/C=C/C=O)cc1,-6.609917833,-7.38816348,-7.409932589,-8.540837801,-2.437868094,7.1233,195.2,4.172049739,6.488711679,2.581864056,4.535287867,1.953423812,2.632408277,-0.018064624,1.9551,-2.576,131.56,17.07,0.099118,0.00001,298,6,1,HCl,WL,50
comp_214,(2E)-3-(4-methylphenyl)prop-2-enal,Cc1ccc(/C=C/C=O)cc1,-6.609917833,-7.38816348,-7.409932589,-8.540837801,-2.437868094,7.1233,195.2,4.172049739,6.488711679,2.581864056,4.535287867,1.953423812,2.632408277,-0.018064624,1.9551,-2.576,131.56,17.07,0.099118,0.000001,298,6,1,HCl,WL,41
comp_214,(2E)-3-(4-methylphenyl)prop-2-enal,Cc1ccc(/C=C/C=O)cc1,-6.609917833,-7.38816348,-7.409932589,-8.540837801,-2.437868094,7.1233,195.2,4.172049739,6.488711679,2.581864056,4.535287867,1.953423812,2.632408277,-0.018064624,1.9551,-2.576,131.56,17.07,0.099118,0.001,298,0.5,1,HCl,PDP,74
comp_214,(2E)-3-(4-methylphenyl)prop-2-enal,Cc1ccc(/C=C/C=O)cc1,-6.609917833,-7.38816348,-7.409932589,-8.540837801,-2.437868094,7.1233,195.2,4.172049739,6.488711679,2.581864056,4.535287867,1.953423812,2.632408277,-0.018064624,1.9551,-2.576,131.56,17.07,0.099118,0.0001,298,0.5,1,HCl,PDP,58
comp_214,(2E)-3-(4-methylphenyl)prop-2-enal,Cc1ccc(/C=C/C=O)cc1,-6.609917833,-7.38816348,-7.409932589,-8.540837801,-2.437868094,7.1233,195.2,4.172049739,6.488711679,2.581864056,4.535287867,1.953423812,2.632408277,-0.018064624,1.9551,-2.576,131.56,17.07,0.099118,0.00001,298,0.5,1,HCl,PDP,48
comp_214,(2E)-3-(4-methylphenyl)prop-2-enal,Cc1ccc(/C=C/C=O)cc1,-6.609917833,-7.38816348,-7.409932589,-8.540837801,-2.437868094,7.1233,195.2,4.172049739,6.488711679,2.581864056,4.535287867,1.953423812,2.632408277,-0.018064624,1.9551,-2.576,131.56,17.07,0.099118,0.000001,298,0.5,1,HCl,PDP,36
comp_214,(2E)-3-(4-methylphenyl)prop-2-enal,Cc1ccc(/C=C/C=O)cc1,-6.609917833,-7.38816348,-7.409932589,-8.540837801,-2.437868094,7.1233,195.2,4.172049739,6.488711679,2.581864056,4.535287867,1.953423812,2.632408277,-0.018064624,1.9551,-2.576,131.56,17.07,0.099118,0.001,298,0.5,1,HCl,EIS,73
comp_214,(2E)-3-(4-methylphenyl)prop-2-enal,Cc1ccc(/C=C/C=O)cc1,-6.609917833,-7.38816348,-7.409932589,-8.540837801,-2.437868094,7.1233,195.2,4.172049739,6.488711679,2.581864056,4.535287867,1.953423812,2.632408277,-0.018064624,1.9551,-2.576,131.56,17.07,0.099118,0.0001,298,0.5,1,HCl,EIS,57
comp_214,(2E)-3-(4-methylphenyl)prop-2-enal,Cc1ccc(/C=C/C=O)cc1,-6.609917833,-7.38816348,-7.409932589,-8.540837801,-2.437868094,7.1233,195.2,4.172049739,6.488711679,2.581864056,4.535287867,1.953423812,2.632408277,-0.018064624,1.9551,-2.576,131.56,17.07,0.099118,0.00001,298,0.5,1,HCl,EIS,43
comp_214,(2E)-3-(4-methylphenyl)prop-2-enal,Cc1ccc(/C=C/C=O)cc1,-6.609917833,-7.38816348,-7.409932589,-8.540837801,-2.437868094,7.1233,195.2,4.172049739,6.488711679,2.581864056,4.535287867,1.953423812,2.632408277,-0.018064624,1.9551,-2.576,131.56,17.07,0.099118,0.000001,298,0.5,1,HCl,EIS,33
comp_214,(2E)-3-(4-methylphenyl)prop-2-enal,Cc1ccc(/C=C/C=O)cc1,-6.609917833,-7.38816348,-7.409932589,-8.540837801,-2.437868094,7.1233,195.2,4.172049739,6.488711679,2.581864056,4.535287867,1.953423812,2.632408277,-0.018064624,1.9551,-2.576,131.56,17.07,0.099118,0.001,308,0.5,1,HCl,PDP,70
comp_214,(2E)-3-(4-methylphenyl)prop-2-enal,Cc1ccc(/C=C/C=O)cc1,-6.609917833,-7.38816348,-7.409932589,-8.540837801,-2.437868094,7.1233,195.2,4.172049739,6.488711679,2.581864056,4.535287867,1.953423812,2.632408277,-0.018064624,1.9551,-2.576,131.56,17.07,0.099118,0.001,318,0.5,1,HCl,PDP,68
comp_214,(2E)-3-(4-methylphenyl)prop-2-enal,Cc1ccc(/C=C/C=O)cc1,-6.609917833,-7.38816348,-7.409932589,-8.540837801,-2.437868094,7.1233,195.2,4.172049739,6.488711679,2.581864056,4.535287867,1.953423812,2.632408277,-0.018064624,1.9551,-2.576,131.56,17.07,0.099118,0.001,328,0.5,1,HCl,PDP,67
comp_214,(2E)-3-(4-methylphenyl)prop-2-enal,Cc1ccc(/C=C/C=O)cc1,-6.609917833,-7.38816348,-7.409932589,-8.540837801,-2.437868094,7.1233,195.2,4.172049739,6.488711679,2.581864056,4.535287867,1.953423812,2.632408277,-0.018064624,1.9551,-2.576,131.56,17.07,0.099118,0.001,298,1,1,HCl,EIS,73
comp_214,(2E)-3-(4-methylphenyl)prop-2-enal,Cc1ccc(/C=C/C=O)cc1,-6.609917833,-7.38816348,-7.409932589,-8.540837801,-2.437868094,7.1233,195.2,4.172049739,6.488711679,2.581864056,4.535287867,1.953423812,2.632408277,-0.018064624,1.9551,-2.576,131.56,17.07,0.099118,0.001,298,2,1,HCl,EIS,73
comp_214,(2E)-3-(4-methylphenyl)prop-2-enal,Cc1ccc(/C=C/C=O)cc1,-6.609917833,-7.38816348,-7.409932589,-8.540837801,-2.437868094,7.1233,195.2,4.172049739,6.488711679,2.581864056,4.535287867,1.953423812,2.632408277,-0.018064624,1.9551,-2.576,131.56,17.07,0.099118,0.001,298,4,1,HCl,EIS,73
comp_214,(2E)-3-(4-methylphenyl)prop-2-enal,Cc1ccc(/C=C/C=O)cc1,-6.609917833,-7.38816348,-7.409932589,-8.540837801,-2.437868094,7.1233,195.2,4.172049739,6.488711679,2.581864056,4.535287867,1.953423812,2.632408277,-0.018064624,1.9551,-2.576,131.56,17.07,0.099118,0.001,298,6,1,HCl,EIS,75
comp_214,(2E)-3-(4-methylphenyl)prop-2-enal,Cc1ccc(/C=C/C=O)cc1,-6.609917833,-7.38816348,-7.409932589,-8.540837801,-2.437868094,7.1233,195.2,4.172049739,6.488711679,2.581864056,4.535287867,1.953423812,2.632408277,-0.018064624,1.9551,-2.576,131.56,17.07,0.099118,0.001,298,8,1,HCl,EIS,78
comp_214,(2E)-3-(4-methylphenyl)prop-2-enal,Cc1ccc(/C=C/C=O)cc1,-6.609917833,-7.38816348,-7.409932589,-8.540837801,-2.437868094,7.1233,195.2,4.172049739,6.488711679,2.581864056,4.535287867,1.953423812,2.632408277,-0.018064624,1.9551,-2.576,131.56,17.07,0.099118,0.001,298,10,1,HCl,EIS,78
comp_214,(2E)-3-(4-methylphenyl)prop-2-enal,Cc1ccc(/C=C/C=O)cc1,-6.609917833,-7.38816348,-7.409932589,-8.540837801,-2.437868094,7.1233,195.2,4.172049739,6.488711679,2.581864056,4.535287867,1.953423812,2.632408277,-0.018064624,1.9551,-2.576,131.56,17.07,0.099118,0.001,298,12,1,HCl,EIS,77
comp_215,"2-fluoro phenyl-2,5-dithiohydrazodicarbonamide",FC=1C=CC=CC1NC(=S)NNC(=S)N,-6.002287578,-6.279571604,-6.439846669,-6.697810611,-1.511320392,1.4798,266.29,4.490967186,5.969996915,1.732031402,3.851014158,2.118982756,1.749696877,0.306272356,0.4394,-3.401,187.93,126.29,0.56218,0.00001,298,1,1,HCl,PDP,82.3
comp_215,"2-fluoro phenyl-2,5-dithiohydrazodicarbonamide",FC=1C=CC=CC1NC(=S)NNC(=S)N,-6.002287578,-6.279571604,-6.439846669,-6.697810611,-1.511320392,1.4798,266.29,4.490967186,5.969996915,1.732031402,3.851014158,2.118982756,1.749696877,0.306272356,0.4394,-3.401,187.93,126.29,0.56218,0.0001,298,1,1,HCl,PDP,82.9
comp_215,"2-fluoro phenyl-2,5-dithiohydrazodicarbonamide",FC=1C=CC=CC1NC(=S)NNC(=S)N,-6.002287578,-6.279571604,-6.439846669,-6.697810611,-1.511320392,1.4798,266.29,4.490967186,5.969996915,1.732031402,3.851014158,2.118982756,1.749696877,0.306272356,0.4394,-3.401,187.93,126.29,0.56218,0.001,298,1,1,HCl,PDP,88.7
comp_215,"2-fluoro phenyl-2,5-dithiohydrazodicarbonamide",FC=1C=CC=CC1NC(=S)NNC(=S)N,-6.002287578,-6.279571604,-6.439846669,-6.697810611,-1.511320392,1.4798,266.29,4.490967186,5.969996915,1.732031402,3.851014158,2.118982756,1.749696877,0.306272356,0.4394,-3.401,187.93,126.29,0.56218,0.01,298,1,1,HCl,PDP,89.2
comp_215,"2-fluoro phenyl-2,5-dithiohydrazodicarbonamide",FC=1C=CC=CC1NC(=S)NNC(=S)N,-6.002287578,-6.279571604,-6.439846669,-6.697810611,-1.511320392,1.4798,266.29,4.490967186,5.969996915,1.732031402,3.851014158,2.118982756,1.749696877,0.306272356,0.4394,-3.401,187.93,126.29,0.56218,0.00001,298,5,1,HCl,PDP,90.5
comp_215,"2-fluoro phenyl-2,5-dithiohydrazodicarbonamide",FC=1C=CC=CC1NC(=S)NNC(=S)N,-6.002287578,-6.279571604,-6.439846669,-6.697810611,-1.511320392,1.4798,266.29,4.490967186,5.969996915,1.732031402,3.851014158,2.118982756,1.749696877,0.306272356,0.4394,-3.401,187.93,126.29,0.56218,0.0001,298,5,1,HCl,PDP,91.5
comp_215,"2-fluoro phenyl-2,5-dithiohydrazodicarbonamide",FC=1C=CC=CC1NC(=S)NNC(=S)N,-6.002287578,-6.279571604,-6.439846669,-6.697810611,-1.511320392,1.4798,266.29,4.490967186,5.969996915,1.732031402,3.851014158,2.118982756,1.749696877,0.306272356,0.4394,-3.401,187.93,126.29,0.56218,0.001,298,5,1,HCl,PDP,92.4
comp_215,"2-fluoro phenyl-2,5-dithiohydrazodicarbonamide",FC=1C=CC=CC1NC(=S)NNC(=S)N,-6.002287578,-6.279571604,-6.439846669,-6.697810611,-1.511320392,1.4798,266.29,4.490967186,5.969996915,1.732031402,3.851014158,2.118982756,1.749696877,0.306272356,0.4394,-3.401,187.93,126.29,0.56218,0.01,298,5,1,HCl,PDP,93.5
comp_215,"2-fluoro phenyl-2,5-dithiohydrazodicarbonamide",FC=1C=CC=CC1NC(=S)NNC(=S)N,-6.002287578,-6.279571604,-6.439846669,-6.697810611,-1.511320392,1.4798,266.29,4.490967186,5.969996915,1.732031402,3.851014158,2.118982756,1.749696877,0.306272356,0.4394,-3.401,187.93,126.29,0.56218,0.00001,298,1,1,HCl,LPR,79.2
comp_215,"2-fluoro phenyl-2,5-dithiohydrazodicarbonamide",FC=1C=CC=CC1NC(=S)NNC(=S)N,-6.002287578,-6.279571604,-6.439846669,-6.697810611,-1.511320392,1.4798,266.29,4.490967186,5.969996915,1.732031402,3.851014158,2.118982756,1.749696877,0.306272356,0.4394,-3.401,187.93,126.29,0.56218,0.0001,298,1,1,HCl,LPR,80.8
comp_215,"2-fluoro phenyl-2,5-dithiohydrazodicarbonamide",FC=1C=CC=CC1NC(=S)NNC(=S)N,-6.002287578,-6.279571604,-6.439846669,-6.697810611,-1.511320392,1.4798,266.29,4.490967186,5.969996915,1.732031402,3.851014158,2.118982756,1.749696877,0.306272356,0.4394,-3.401,187.93,126.29,0.56218,0.001,298,1,1,HCl,LPR,85.9
comp_215,"2-fluoro phenyl-2,5-dithiohydrazodicarbonamide",FC=1C=CC=CC1NC(=S)NNC(=S)N,-6.002287578,-6.279571604,-6.439846669,-6.697810611,-1.511320392,1.4798,266.29,4.490967186,5.969996915,1.732031402,3.851014158,2.118982756,1.749696877,0.306272356,0.4394,-3.401,187.93,126.29,0.56218,0.01,298,1,1,HCl,LPR,87.3
comp_215,"2-fluoro phenyl-2,5-dithiohydrazodicarbonamide",FC=1C=CC=CC1NC(=S)NNC(=S)N,-6.002287578,-6.279571604,-6.439846669,-6.697810611,-1.511320392,1.4798,266.29,4.490967186,5.969996915,1.732031402,3.851014158,2.118982756,1.749696877,0.306272356,0.4394,-3.401,187.93,126.29,0.56218,0.00001,298,5,1,HCl,LPR,87.3
comp_215,"2-fluoro phenyl-2,5-dithiohydrazodicarbonamide",FC=1C=CC=CC1NC(=S)NNC(=S)N,-6.002287578,-6.279571604,-6.439846669,-6.697810611,-1.511320392,1.4798,266.29,4.490967186,5.969996915,1.732031402,3.851014158,2.118982756,1.749696877,0.306272356,0.4394,-3.401,187.93,126.29,0.56218,0.0001,298,5,1,HCl,LPR,90.1
comp_215,"2-fluoro phenyl-2,5-dithiohydrazodicarbonamide",FC=1C=CC=CC1NC(=S)NNC(=S)N,-6.002287578,-6.279571604,-6.439846669,-6.697810611,-1.511320392,1.4798,266.29,4.490967186,5.969996915,1.732031402,3.851014158,2.118982756,1.749696877,0.306272356,0.4394,-3.401,187.93,126.29,0.56218,0.001,298,5,1,HCl,LPR,90.3
comp_215,"2-fluoro phenyl-2,5-dithiohydrazodicarbonamide",FC=1C=CC=CC1NC(=S)NNC(=S)N,-6.002287578,-6.279571604,-6.439846669,-6.697810611,-1.511320392,1.4798,266.29,4.490967186,5.969996915,1.732031402,3.851014158,2.118982756,1.749696877,0.306272356,0.4394,-3.401,187.93,126.29,0.56218,0.01,298,5,1,HCl,LPR,93.7
comp_215,"2-fluoro phenyl-2,5-dithiohydrazodicarbonamide",FC=1C=CC=CC1NC(=S)NNC(=S)N,-6.002287578,-6.279571604,-6.439846669,-6.697810611,-1.511320392,1.4798,266.29,4.490967186,5.969996915,1.732031402,3.851014158,2.118982756,1.749696877,0.306272356,0.4394,-3.401,187.93,126.29,0.56218,0.00001,298,1,1,HCl,EIS,82.3
comp_215,"2-fluoro phenyl-2,5-dithiohydrazodicarbonamide",FC=1C=CC=CC1NC(=S)NNC(=S)N,-6.002287578,-6.279571604,-6.439846669,-6.697810611,-1.511320392,1.4798,266.29,4.490967186,5.969996915,1.732031402,3.851014158,2.118982756,1.749696877,0.306272356,0.4394,-3.401,187.93,126.29,0.56218,0.0001,298,1,1,HCl,EIS,83.5
comp_215,"2-fluoro phenyl-2,5-dithiohydrazodicarbonamide",FC=1C=CC=CC1NC(=S)NNC(=S)N,-6.002287578,-6.279571604,-6.439846669,-6.697810611,-1.511320392,1.4798,266.29,4.490967186,5.969996915,1.732031402,3.851014158,2.118982756,1.749696877,0.306272356,0.4394,-3.401,187.93,126.29,0.56218,0.001,298,1,1,HCl,EIS,88.1
comp_215,"2-fluoro phenyl-2,5-dithiohydrazodicarbonamide",FC=1C=CC=CC1NC(=S)NNC(=S)N,-6.002287578,-6.279571604,-6.439846669,-6.697810611,-1.511320392,1.4798,266.29,4.490967186,5.969996915,1.732031402,3.851014158,2.118982756,1.749696877,0.306272356,0.4394,-3.401,187.93,126.29,0.56218,0.01,298,1,1,HCl,EIS,88.3
comp_215,"2-fluoro phenyl-2,5-dithiohydrazodicarbonamide",FC=1C=CC=CC1NC(=S)NNC(=S)N,-6.002287578,-6.279571604,-6.439846669,-6.697810611,-1.511320392,1.4798,266.29,4.490967186,5.969996915,1.732031402,3.851014158,2.118982756,1.749696877,0.306272356,0.4394,-3.401,187.93,126.29,0.56218,0.00001,298,5,1,HCl,EIS,92.4
comp_215,"2-fluoro phenyl-2,5-dithiohydrazodicarbonamide",FC=1C=CC=CC1NC(=S)NNC(=S)N,-6.002287578,-6.279571604,-6.439846669,-6.697810611,-1.511320392,1.4798,266.29,4.490967186,5.969996915,1.732031402,3.851014158,2.118982756,1.749696877,0.306272356,0.4394,-3.401,187.93,126.29,0.56218,0.0001,298,5,1,HCl,EIS,93.9
comp_215,"2-fluoro phenyl-2,5-dithiohydrazodicarbonamide",FC=1C=CC=CC1NC(=S)NNC(=S)N,-6.002287578,-6.279571604,-6.439846669,-6.697810611,-1.511320392,1.4798,266.29,4.490967186,5.969996915,1.732031402,3.851014158,2.118982756,1.749696877,0.306272356,0.4394,-3.401,187.93,126.29,0.56218,0.001,298,5,1,HCl,EIS,95.4
comp_215,"2-fluoro phenyl-2,5-dithiohydrazodicarbonamide",FC=1C=CC=CC1NC(=S)NNC(=S)N,-6.002287578,-6.279571604,-6.439846669,-6.697810611,-1.511320392,1.4798,266.29,4.490967186,5.969996915,1.732031402,3.851014158,2.118982756,1.749696877,0.306272356,0.4394,-3.401,187.93,126.29,0.56218,0.01,298,5,1,HCl,EIS,96.5
comp_216,"4-fluoro phenyl-2,5-dithiohydrazodicarbonamide",FC1=CC=C(C=C1)NC(=S)NNC(=S)N,-6.206372975,-6.34760007,-6.57236612,-6.767471759,-1.435944852,2.3812,264.01,4.770428123,6.049560287,1.659733197,3.854646742,2.194913545,1.692356123,0.294022177,0.4394,-3.401,187.93,126.29,0.56218,0.00001,298,1,1,HCl,PDP,80.2
comp_216,"4-fluoro phenyl-2,5-dithiohydrazodicarbonamide",FC1=CC=C(C=C1)NC(=S)NNC(=S)N,-6.206372975,-6.34760007,-6.57236612,-6.767471759,-1.435944852,2.3812,264.01,4.770428123,6.049560287,1.659733197,3.854646742,2.194913545,1.692356123,0.294022177,0.4394,-3.401,187.93,126.29,0.56218,0.0001,298,1,1,HCl,PDP,82.5
comp_216,"4-fluoro phenyl-2,5-dithiohydrazodicarbonamide",FC1=CC=C(C=C1)NC(=S)NNC(=S)N,-6.206372975,-6.34760007,-6.57236612,-6.767471759,-1.435944852,2.3812,264.01,4.770428123,6.049560287,1.659733197,3.854646742,2.194913545,1.692356123,0.294022177,0.4394,-3.401,187.93,126.29,0.56218,0.001,298,1,1,HCl,PDP,89.4
comp_216,"4-fluoro phenyl-2,5-dithiohydrazodicarbonamide",FC1=CC=C(C=C1)NC(=S)NNC(=S)N,-6.206372975,-6.34760007,-6.57236612,-6.767471759,-1.435944852,2.3812,264.01,4.770428123,6.049560287,1.659733197,3.854646742,2.194913545,1.692356123,0.294022177,0.4394,-3.401,187.93,126.29,0.56218,0.01,298,1,1,HCl,PDP,91.4
comp_216,"4-fluoro phenyl-2,5-dithiohydrazodicarbonamide",FC1=CC=C(C=C1)NC(=S)NNC(=S)N,-6.206372975,-6.34760007,-6.57236612,-6.767471759,-1.435944852,2.3812,264.01,4.770428123,6.049560287,1.659733197,3.854646742,2.194913545,1.692356123,0.294022177,0.4394,-3.401,187.93,126.29,0.56218,0.00001,298,5,1,HCl,PDP,90.6
comp_216,"4-fluoro phenyl-2,5-dithiohydrazodicarbonamide",FC1=CC=C(C=C1)NC(=S)NNC(=S)N,-6.206372975,-6.34760007,-6.57236612,-6.767471759,-1.435944852,2.3812,264.01,4.770428123,6.049560287,1.659733197,3.854646742,2.194913545,1.692356123,0.294022177,0.4394,-3.401,187.93,126.29,0.56218,0.0001,298,5,1,HCl,PDP,93.2
comp_216,"4-fluoro phenyl-2,5-dithiohydrazodicarbonamide",FC1=CC=C(C=C1)NC(=S)NNC(=S)N,-6.206372975,-6.34760007,-6.57236612,-6.767471759,-1.435944852,2.3812,264.01,4.770428123,6.049560287,1.659733197,3.854646742,2.194913545,1.692356123,0.294022177,0.4394,-3.401,187.93,126.29,0.56218,0.001,298,5,1,HCl,PDP,96.1
comp_216,"4-fluoro phenyl-2,5-dithiohydrazodicarbonamide",FC1=CC=C(C=C1)NC(=S)NNC(=S)N,-6.206372975,-6.34760007,-6.57236612,-6.767471759,-1.435944852,2.3812,264.01,4.770428123,6.049560287,1.659733197,3.854646742,2.194913545,1.692356123,0.294022177,0.4394,-3.401,187.93,126.29,0.56218,0.01,298,5,1,HCl,PDP,96.8
comp_216,"4-fluoro phenyl-2,5-dithiohydrazodicarbonamide",FC1=CC=C(C=C1)NC(=S)NNC(=S)N,-6.206372975,-6.34760007,-6.57236612,-6.767471759,-1.435944852,2.3812,264.01,4.770428123,6.049560287,1.659733197,3.854646742,2.194913545,1.692356123,0.294022177,0.4394,-3.401,187.93,126.29,0.56218,0.00001,298,1,1,HCl,LPR,77.3
comp_216,"4-fluoro phenyl-2,5-dithiohydrazodicarbonamide",FC1=CC=C(C=C1)NC(=S)NNC(=S)N,-6.206372975,-6.34760007,-6.57236612,-6.767471759,-1.435944852,2.3812,264.01,4.770428123,6.049560287,1.659733197,3.854646742,2.194913545,1.692356123,0.294022177,0.4394,-3.401,187.93,126.29,0.56218,0.0001,298,1,1,HCl,LPR,79.2
comp_216,"4-fluoro phenyl-2,5-dithiohydrazodicarbonamide",FC1=CC=C(C=C1)NC(=S)NNC(=S)N,-6.206372975,-6.34760007,-6.57236612,-6.767471759,-1.435944852,2.3812,264.01,4.770428123,6.049560287,1.659733197,3.854646742,2.194913545,1.692356123,0.294022177,0.4394,-3.401,187.93,126.29,0.56218,0.001,298,1,1,HCl,LPR,84.9
comp_216,"4-fluoro phenyl-2,5-dithiohydrazodicarbonamide",FC1=CC=C(C=C1)NC(=S)NNC(=S)N,-6.206372975,-6.34760007,-6.57236612,-6.767471759,-1.435944852,2.3812,264.01,4.770428123,6.049560287,1.659733197,3.854646742,2.194913545,1.692356123,0.294022177,0.4394,-3.401,187.93,126.29,0.56218,0.01,298,1,1,HCl,LPR,90
comp_216,"4-fluoro phenyl-2,5-dithiohydrazodicarbonamide",FC1=CC=C(C=C1)NC(=S)NNC(=S)N,-6.206372975,-6.34760007,-6.57236612,-6.767471759,-1.435944852,2.3812,264.01,4.770428123,6.049560287,1.659733197,3.854646742,2.194913545,1.692356123,0.294022177,0.4394,-3.401,187.93,126.29,0.56218,0.00001,298,5,1,HCl,LPR,91.1
comp_216,"4-fluoro phenyl-2,5-dithiohydrazodicarbonamide",FC1=CC=C(C=C1)NC(=S)NNC(=S)N,-6.206372975,-6.34760007,-6.57236612,-6.767471759,-1.435944852,2.3812,264.01,4.770428123,6.049560287,1.659733197,3.854646742,2.194913545,1.692356123,0.294022177,0.4394,-3.401,187.93,126.29,0.56218,0.0001,298,5,1,HCl,LPR,92.4
comp_216,"4-fluoro phenyl-2,5-dithiohydrazodicarbonamide",FC1=CC=C(C=C1)NC(=S)NNC(=S)N,-6.206372975,-6.34760007,-6.57236612,-6.767471759,-1.435944852,2.3812,264.01,4.770428123,6.049560287,1.659733197,3.854646742,2.194913545,1.692356123,0.294022177,0.4394,-3.401,187.93,126.29,0.56218,0.001,298,5,1,HCl,LPR,94.9
comp_216,"4-fluoro phenyl-2,5-dithiohydrazodicarbonamide",FC1=CC=C(C=C1)NC(=S)NNC(=S)N,-6.206372975,-6.34760007,-6.57236612,-6.767471759,-1.435944852,2.3812,264.01,4.770428123,6.049560287,1.659733197,3.854646742,2.194913545,1.692356123,0.294022177,0.4394,-3.401,187.93,126.29,0.56218,0.01,298,5,1,HCl,LPR,95.4
comp_216,"4-fluoro phenyl-2,5-dithiohydrazodicarbonamide",FC1=CC=C(C=C1)NC(=S)NNC(=S)N,-6.206372975,-6.34760007,-6.57236612,-6.767471759,-1.435944852,2.3812,264.01,4.770428123,6.049560287,1.659733197,3.854646742,2.194913545,1.692356123,0.294022177,0.4394,-3.401,187.93,126.29,0.56218,0.00001,298,1,1,HCl,EIS,78.8
comp_216,"4-fluoro phenyl-2,5-dithiohydrazodicarbonamide",FC1=CC=C(C=C1)NC(=S)NNC(=S)N,-6.206372975,-6.34760007,-6.57236612,-6.767471759,-1.435944852,2.3812,264.01,4.770428123,6.049560287,1.659733197,3.854646742,2.194913545,1.692356123,0.294022177,0.4394,-3.401,187.93,126.29,0.56218,0.0001,298,1,1,HCl,EIS,83.1
comp_216,"4-fluoro phenyl-2,5-dithiohydrazodicarbonamide",FC1=CC=C(C=C1)NC(=S)NNC(=S)N,-6.206372975,-6.34760007,-6.57236612,-6.767471759,-1.435944852,2.3812,264.01,4.770428123,6.049560287,1.659733197,3.854646742,2.194913545,1.692356123,0.294022177,0.4394,-3.401,187.93,126.29,0.56218,0.001,298,1,1,HCl,EIS,87.9
comp_216,"4-fluoro phenyl-2,5-dithiohydrazodicarbonamide",FC1=CC=C(C=C1)NC(=S)NNC(=S)N,-6.206372975,-6.34760007,-6.57236612,-6.767471759,-1.435944852,2.3812,264.01,4.770428123,6.049560287,1.659733197,3.854646742,2.194913545,1.692356123,0.294022177,0.4394,-3.401,187.93,126.29,0.56218,0.01,298,1,1,HCl,EIS,93.7
comp_216,"4-fluoro phenyl-2,5-dithiohydrazodicarbonamide",FC1=CC=C(C=C1)NC(=S)NNC(=S)N,-6.206372975,-6.34760007,-6.57236612,-6.767471759,-1.435944852,2.3812,264.01,4.770428123,6.049560287,1.659733197,3.854646742,2.194913545,1.692356123,0.294022177,0.4394,-3.401,187.93,126.29,0.56218,0.00001,298,5,1,HCl,EIS,94.9
comp_216,"4-fluoro phenyl-2,5-dithiohydrazodicarbonamide",FC1=CC=C(C=C1)NC(=S)NNC(=S)N,-6.206372975,-6.34760007,-6.57236612,-6.767471759,-1.435944852,2.3812,264.01,4.770428123,6.049560287,1.659733197,3.854646742,2.194913545,1.692356123,0.294022177,0.4394,-3.401,187.93,126.29,0.56218,0.0001,298,5,1,HCl,EIS,95.1
comp_216,"4-fluoro phenyl-2,5-dithiohydrazodicarbonamide",FC1=CC=C(C=C1)NC(=S)NNC(=S)N,-6.206372975,-6.34760007,-6.57236612,-6.767471759,-1.435944852,2.3812,264.01,4.770428123,6.049560287,1.659733197,3.854646742,2.194913545,1.692356123,0.294022177,0.4394,-3.401,187.93,126.29,0.56218,0.001,298,5,1,HCl,EIS,97.1
comp_216,"4-fluoro phenyl-2,5-dithiohydrazodicarbonamide",FC1=CC=C(C=C1)NC(=S)NNC(=S)N,-6.206372975,-6.34760007,-6.57236612,-6.767471759,-1.435944852,2.3812,264.01,4.770428123,6.049560287,1.659733197,3.854646742,2.194913545,1.692356123,0.294022177,0.4394,-3.401,187.93,126.29,0.56218,0.01,298,5,1,HCl,EIS,97.3
comp_217,"N1,N1,N5,N5-tetrakis(1H-pyrazole-1-yl)
methyl)naphthalene-1,5-diamine",N1=CC=CN1CN(C=2C=CC=C3C2C=CC=C3N(CN4N=CC=C4)CN5N=CC=C5)CN6N=CC=C6,-5.621872398,-6.653183937,-7.020809765,-7.052647087,-1.534177957,2.9476,537.15,4.087694442,5.501846239,1.693352865,3.597599552,1.904246687,1.699191946,0.473888417,2.6716,-4.222,374.38,77.76,0.20957,0.001,308,6,0.5,H2SO4,WL,92.1
comp_217,"N1,N1,N5,N5-tetrakis(1H-pyrazole-1-yl)
methyl)naphthalene-1,5-diamine",N1=CC=CN1CN(C=2C=CC=C3C2C=CC=C3N(CN4N=CC=C4)CN5N=CC=C5)CN6N=CC=C6,-5.621872398,-6.653183937,-7.020809765,-7.052647087,-1.534177957,2.9476,537.15,4.087694442,5.501846239,1.693352865,3.597599552,1.904246687,1.699191946,0.473888417,2.6716,-4.222,374.38,77.76,0.20957,0.0005,308,6,0.5,H2SO4,WL,90.44
comp_217,"N1,N1,N5,N5-tetrakis(1H-pyrazole-1-yl)
methyl)naphthalene-1,5-diamine",N1=CC=CN1CN(C=2C=CC=C3C2C=CC=C3N(CN4N=CC=C4)CN5N=CC=C5)CN6N=CC=C6,-5.621872398,-6.653183937,-7.020809765,-7.052647087,-1.534177957,2.9476,537.15,4.087694442,5.501846239,1.693352865,3.597599552,1.904246687,1.699191946,0.473888417,2.6716,-4.222,374.38,77.76,0.20957,0.0001,308,6,0.5,H2SO4,WL,84.65
comp_217,"N1,N1,N5,N5-tetrakis(1H-pyrazole-1-yl)
methyl)naphthalene-1,5-diamine",N1=CC=CN1CN(C=2C=CC=C3C2C=CC=C3N(CN4N=CC=C4)CN5N=CC=C5)CN6N=CC=C6,-5.621872398,-6.653183937,-7.020809765,-7.052647087,-1.534177957,2.9476,537.15,4.087694442,5.501846239,1.693352865,3.597599552,1.904246687,1.699191946,0.473888417,2.6716,-4.222,374.38,77.76,0.20957,0.00005,308,6,0.5,H2SO4,WL,80.02
comp_217,"N1,N1,N5,N5-tetrakis(1H-pyrazole-1-yl)
methyl)naphthalene-1,5-diamine",N1=CC=CN1CN(C=2C=CC=C3C2C=CC=C3N(CN4N=CC=C4)CN5N=CC=C5)CN6N=CC=C6,-5.621872398,-6.653183937,-7.020809765,-7.052647087,-1.534177957,2.9476,537.15,4.087694442,5.501846239,1.693352865,3.597599552,1.904246687,1.699191946,0.473888417,2.6716,-4.222,374.38,77.76,0.20957,0.00001,308,6,0.5,H2SO4,WL,71.87
comp_217,"N1,N1,N5,N5-tetrakis(1H-pyrazole-1-yl)
methyl)naphthalene-1,5-diamine",N1=CC=CN1CN(C=2C=CC=C3C2C=CC=C3N(CN4N=CC=C4)CN5N=CC=C5)CN6N=CC=C6,-5.621872398,-6.653183937,-7.020809765,-7.052647087,-1.534177957,2.9476,537.15,4.087694442,5.501846239,1.693352865,3.597599552,1.904246687,1.699191946,0.473888417,2.6716,-4.222,374.38,77.76,0.20957,0.000001,308,6,0.5,H2SO4,WL,46.92
comp_217,"N1,N1,N5,N5-tetrakis(1H-pyrazole-1-yl)
methyl)naphthalene-1,5-diamine",N1=CC=CN1CN(C=2C=CC=C3C2C=CC=C3N(CN4N=CC=C4)CN5N=CC=C5)CN6N=CC=C6,-5.621872398,-6.653183937,-7.020809765,-7.052647087,-1.534177957,2.9476,537.15,4.087694442,5.501846239,1.693352865,3.597599552,1.904246687,1.699191946,0.473888417,2.6716,-4.222,374.38,77.76,0.20957,0.001,308,1,0.5,H2SO4,WL,75.94
comp_217,"N1,N1,N5,N5-tetrakis(1H-pyrazole-1-yl)
methyl)naphthalene-1,5-diamine",N1=CC=CN1CN(C=2C=CC=C3C2C=CC=C3N(CN4N=CC=C4)CN5N=CC=C5)CN6N=CC=C6,-5.621872398,-6.653183937,-7.020809765,-7.052647087,-1.534177957,2.9476,537.15,4.087694442,5.501846239,1.693352865,3.597599552,1.904246687,1.699191946,0.473888417,2.6716,-4.222,374.38,77.76,0.20957,0.001,318,1,0.5,H2SO4,WL,65.01
comp_217,"N1,N1,N5,N5-tetrakis(1H-pyrazole-1-yl)
methyl)naphthalene-1,5-diamine",N1=CC=CN1CN(C=2C=CC=C3C2C=CC=C3N(CN4N=CC=C4)CN5N=CC=C5)CN6N=CC=C6,-5.621872398,-6.653183937,-7.020809765,-7.052647087,-1.534177957,2.9476,537.15,4.087694442,5.501846239,1.693352865,3.597599552,1.904246687,1.699191946,0.473888417,2.6716,-4.222,374.38,77.76,0.20957,0.001,328,1,0.5,H2SO4,WL,47.7
comp_217,"N1,N1,N5,N5-tetrakis(1H-pyrazole-1-yl)
methyl)naphthalene-1,5-diamine",N1=CC=CN1CN(C=2C=CC=C3C2C=CC=C3N(CN4N=CC=C4)CN5N=CC=C5)CN6N=CC=C6,-5.621872398,-6.653183937,-7.020809765,-7.052647087,-1.534177957,2.9476,537.15,4.087694442,5.501846239,1.693352865,3.597599552,1.904246687,1.699191946,0.473888417,2.6716,-4.222,374.38,77.76,0.20957,0.001,338,1,0.5,H2SO4,WL,41.25
comp_217,"N1,N1,N5,N5-tetrakis(1H-pyrazole-1-yl)
methyl)naphthalene-1,5-diamine",N1=CC=CN1CN(C=2C=CC=C3C2C=CC=C3N(CN4N=CC=C4)CN5N=CC=C5)CN6N=CC=C6,-5.621872398,-6.653183937,-7.020809765,-7.052647087,-1.534177957,2.9476,537.15,4.087694442,5.501846239,1.693352865,3.597599552,1.904246687,1.699191946,0.473888417,2.6716,-4.222,374.38,77.76,0.20957,0.001,308,0.5,0.5,H2SO4,PDP,92.18
comp_217,"N1,N1,N5,N5-tetrakis(1H-pyrazole-1-yl)
methyl)naphthalene-1,5-diamine",N1=CC=CN1CN(C=2C=CC=C3C2C=CC=C3N(CN4N=CC=C4)CN5N=CC=C5)CN6N=CC=C6,-5.621872398,-6.653183937,-7.020809765,-7.052647087,-1.534177957,2.9476,537.15,4.087694442,5.501846239,1.693352865,3.597599552,1.904246687,1.699191946,0.473888417,2.6716,-4.222,374.38,77.76,0.20957,0.0005,308,0.5,0.5,H2SO4,PDP,88.76
comp_217,"N1,N1,N5,N5-tetrakis(1H-pyrazole-1-yl)
methyl)naphthalene-1,5-diamine",N1=CC=CN1CN(C=2C=CC=C3C2C=CC=C3N(CN4N=CC=C4)CN5N=CC=C5)CN6N=CC=C6,-5.621872398,-6.653183937,-7.020809765,-7.052647087,-1.534177957,2.9476,537.15,4.087694442,5.501846239,1.693352865,3.597599552,1.904246687,1.699191946,0.473888417,2.6716,-4.222,374.38,77.76,0.20957,0.0001,308,0.5,0.5,H2SO4,PDP,85.81
comp_217,"N1,N1,N5,N5-tetrakis(1H-pyrazole-1-yl)
methyl)naphthalene-1,5-diamine",N1=CC=CN1CN(C=2C=CC=C3C2C=CC=C3N(CN4N=CC=C4)CN5N=CC=C5)CN6N=CC=C6,-5.621872398,-6.653183937,-7.020809765,-7.052647087,-1.534177957,2.9476,537.15,4.087694442,5.501846239,1.693352865,3.597599552,1.904246687,1.699191946,0.473888417,2.6716,-4.222,374.38,77.76,0.20957,0.00005,308,0.5,0.5,H2SO4,PDP,79.86
comp_217,"N1,N1,N5,N5-tetrakis(1H-pyrazole-1-yl)
methyl)naphthalene-1,5-diamine",N1=CC=CN1CN(C=2C=CC=C3C2C=CC=C3N(CN4N=CC=C4)CN5N=CC=C5)CN6N=CC=C6,-5.621872398,-6.653183937,-7.020809765,-7.052647087,-1.534177957,2.9476,537.15,4.087694442,5.501846239,1.693352865,3.597599552,1.904246687,1.699191946,0.473888417,2.6716,-4.222,374.38,77.76,0.20957,0.00001,308,0.5,0.5,H2SO4,PDP,70.73
comp_217,"N1,N1,N5,N5-tetrakis(1H-pyrazole-1-yl)
methyl)naphthalene-1,5-diamine",N1=CC=CN1CN(C=2C=CC=C3C2C=CC=C3N(CN4N=CC=C4)CN5N=CC=C5)CN6N=CC=C6,-5.621872398,-6.653183937,-7.020809765,-7.052647087,-1.534177957,2.9476,537.15,4.087694442,5.501846239,1.693352865,3.597599552,1.904246687,1.699191946,0.473888417,2.6716,-4.222,374.38,77.76,0.20957,0.000001,308,0.5,0.5,H2SO4,PDP,46.83
comp_217,"N1,N1,N5,N5-tetrakis(1H-pyrazole-1-yl)
methyl)naphthalene-1,5-diamine",N1=CC=CN1CN(C=2C=CC=C3C2C=CC=C3N(CN4N=CC=C4)CN5N=CC=C5)CN6N=CC=C6,-5.621872398,-6.653183937,-7.020809765,-7.052647087,-1.534177957,2.9476,537.15,4.087694442,5.501846239,1.693352865,3.597599552,1.904246687,1.699191946,0.473888417,2.6716,-4.222,374.38,77.76,0.20957,0.001,308,6,0.5,H2SO4,EIS,91.66
comp_217,"N1,N1,N5,N5-tetrakis(1H-pyrazole-1-yl)
methyl)naphthalene-1,5-diamine",N1=CC=CN1CN(C=2C=CC=C3C2C=CC=C3N(CN4N=CC=C4)CN5N=CC=C5)CN6N=CC=C6,-5.621872398,-6.653183937,-7.020809765,-7.052647087,-1.534177957,2.9476,537.15,4.087694442,5.501846239,1.693352865,3.597599552,1.904246687,1.699191946,0.473888417,2.6716,-4.222,374.38,77.76,0.20957,0.0005,308,6,0.5,H2SO4,EIS,89.47
comp_217,"N1,N1,N5,N5-tetrakis(1H-pyrazole-1-yl)
methyl)naphthalene-1,5-diamine",N1=CC=CN1CN(C=2C=CC=C3C2C=CC=C3N(CN4N=CC=C4)CN5N=CC=C5)CN6N=CC=C6,-5.621872398,-6.653183937,-7.020809765,-7.052647087,-1.534177957,2.9476,537.15,4.087694442,5.501846239,1.693352865,3.597599552,1.904246687,1.699191946,0.473888417,2.6716,-4.222,374.38,77.76,0.20957,0.0001,308,6,0.5,H2SO4,EIS,85.5
comp_217,"N1,N1,N5,N5-tetrakis(1H-pyrazole-1-yl)
methyl)naphthalene-1,5-diamine",N1=CC=CN1CN(C=2C=CC=C3C2C=CC=C3N(CN4N=CC=C4)CN5N=CC=C5)CN6N=CC=C6,-5.621872398,-6.653183937,-7.020809765,-7.052647087,-1.534177957,2.9476,537.15,4.087694442,5.501846239,1.693352865,3.597599552,1.904246687,1.699191946,0.473888417,2.6716,-4.222,374.38,77.76,0.20957,0.00005,308,6,0.5,H2SO4,EIS,80.39
comp_217,"N1,N1,N5,N5-tetrakis(1H-pyrazole-1-yl)
methyl)naphthalene-1,5-diamine",N1=CC=CN1CN(C=2C=CC=C3C2C=CC=C3N(CN4N=CC=C4)CN5N=CC=C5)CN6N=CC=C6,-5.621872398,-6.653183937,-7.020809765,-7.052647087,-1.534177957,2.9476,537.15,4.087694442,5.501846239,1.693352865,3.597599552,1.904246687,1.699191946,0.473888417,2.6716,-4.222,374.38,77.76,0.20957,0.00001,308,6,0.5,H2SO4,EIS,71.14
comp_217,"N1,N1,N5,N5-tetrakis(1H-pyrazole-1-yl)
methyl)naphthalene-1,5-diamine",N1=CC=CN1CN(C=2C=CC=C3C2C=CC=C3N(CN4N=CC=C4)CN5N=CC=C5)CN6N=CC=C6,-5.621872398,-6.653183937,-7.020809765,-7.052647087,-1.534177957,2.9476,537.15,4.087694442,5.501846239,1.693352865,3.597599552,1.904246687,1.699191946,0.473888417,2.6716,-4.222,374.38,77.76,0.20957,0.000001,308,6,0.5,H2SO4,EIS,47.36
comp_218,"N1,N1,N5,N5-tetrakis(3,5-dimethyl-1H-pyrazole-1-yl)methyl)naphthalene-
1,5-diamine",N1=C(C=C(N1CN(C=2C=CC=C3C2C=CC=C3N(CN4N=C(C=C4C)C)CN5N=C(C=C5C)C)CN6N=C(C=C6C)C)C)C,-6.082833281,-6.365015357,-6.397396906,-6.427873659,-1.724929774,8.0248,667.85,4.357903507,5.97245764,1.866828446,3.919643043,2.052814597,1.871041058,0.282712797,5.8548,-7.166,472.46,77.76,0.16607,0.001,308,6,0.5,H2SO4,WL,89.02
comp_218,"N1,N1,N5,N5-tetrakis(3,5-dimethyl-1H-pyrazole-1-yl)methyl)naphthalene-
