Repository: aveucoloap/Machine-Learning-corrosion-study

File: comp1-502_datasetQM_20220608.csv (part 26 of 61)
comp_ref,Compound,smiles,HOMO,HOMO_1,HOMO_2,HOMO_3,LUMO,Dipole,Polar,Egap,IP,EA,Electronegativity,Chemical hardness,Electrophilicity,deltaN,cLogP,cLogS,Total Surface Area,Polar Surface Area,Relative PSA,ConcInh_M,TempK,Time_H,Med_ConcM,Med_ID,Method,IE
1,5-diamine",N1=C(C=C(N1CN(C=2C=CC=C3C2C=CC=C3N(CN4N=C(C=C4C)C)CN5N=C(C=C5C)C)CN6N=C(C=C6C)C)C)C,-6.082833281,-6.365015357,-6.397396906,-6.427873659,-1.724929774,8.0248,667.85,4.357903507,5.97245764,1.866828446,3.919643043,2.052814597,1.871041058,0.282712797,5.8548,-7.166,472.46,77.76,0.16607,0.0005,308,6,0.5,H2SO4,WL,82.06
comp_218,"N1,N1,N5,N5-tetrakis(3,5-dimethyl-1H-pyrazole-1-yl)methyl)naphthalene-
1,5-diamine",N1=C(C=C(N1CN(C=2C=CC=C3C2C=CC=C3N(CN4N=C(C=C4C)C)CN5N=C(C=C5C)C)CN6N=C(C=C6C)C)C)C,-6.082833281,-6.365015357,-6.397396906,-6.427873659,-1.724929774,8.0248,667.85,4.357903507,5.97245764,1.866828446,3.919643043,2.052814597,1.871041058,0.282712797,5.8548,-7.166,472.46,77.76,0.16607,0.0001,308,6,0.5,H2SO4,WL,70.18
comp_218,"N1,N1,N5,N5-tetrakis(3,5-dimethyl-1H-pyrazole-1-yl)methyl)naphthalene-
1,5-diamine",N1=C(C=C(N1CN(C=2C=CC=C3C2C=CC=C3N(CN4N=C(C=C4C)C)CN5N=C(C=C5C)C)CN6N=C(C=C6C)C)C)C,-6.082833281,-6.365015357,-6.397396906,-6.427873659,-1.724929774,8.0248,667.85,4.357903507,5.97245764,1.866828446,3.919643043,2.052814597,1.871041058,0.282712797,5.8548,-7.166,472.46,77.76,0.16607,0.00005,308,6,0.5,H2SO4,WL,65.08
comp_218,"N1,N1,N5,N5-tetrakis(3,5-dimethyl-1H-pyrazole-1-yl)methyl)naphthalene-
1,5-diamine",N1=C(C=C(N1CN(C=2C=CC=C3C2C=CC=C3N(CN4N=C(C=C4C)C)CN5N=C(C=C5C)C)CN6N=C(C=C6C)C)C)C,-6.082833281,-6.365015357,-6.397396906,-6.427873659,-1.724929774,8.0248,667.85,4.357903507,5.97245764,1.866828446,3.919643043,2.052814597,1.871041058,0.282712797,5.8548,-7.166,472.46,77.76,0.16607,0.00001,308,6,0.5,H2SO4,WL,54.99
comp_218,"N1,N1,N5,N5-tetrakis(3,5-dimethyl-1H-pyrazole-1-yl)methyl)naphthalene-
1,5-diamine",N1=C(C=C(N1CN(C=2C=CC=C3C2C=CC=C3N(CN4N=C(C=C4C)C)CN5N=C(C=C5C)C)CN6N=C(C=C6C)C)C)C,-6.082833281,-6.365015357,-6.397396906,-6.427873659,-1.724929774,8.0248,667.85,4.357903507,5.97245764,1.866828446,3.919643043,2.052814597,1.871041058,0.282712797,5.8548,-7.166,472.46,77.76,0.16607,0.000001,308,6,0.5,H2SO4,WL,43.83
comp_218,"N1,N1,N5,N5-tetrakis(3,5-dimethyl-1H-pyrazole-1-yl)methyl)naphthalene-
1,5-diamine",N1=C(C=C(N1CN(C=2C=CC=C3C2C=CC=C3N(CN4N=C(C=C4C)C)CN5N=C(C=C5C)C)CN6N=C(C=C6C)C)C)C,-6.082833281,-6.365015357,-6.397396906,-6.427873659,-1.724929774,8.0248,667.85,4.357903507,5.97245764,1.866828446,3.919643043,2.052814597,1.871041058,0.282712797,5.8548,-7.166,472.46,77.76,0.16607,0.001,308,1,0.5,H2SO4,WL,73.27
comp_218,"N1,N1,N5,N5-tetrakis(3,5-dimethyl-1H-pyrazole-1-yl)methyl)naphthalene-
1,5-diamine",N1=C(C=C(N1CN(C=2C=CC=C3C2C=CC=C3N(CN4N=C(C=C4C)C)CN5N=C(C=C5C)C)CN6N=C(C=C6C)C)C)C,-6.082833281,-6.365015357,-6.397396906,-6.427873659,-1.724929774,8.0248,667.85,4.357903507,5.97245764,1.866828446,3.919643043,2.052814597,1.871041058,0.282712797,5.8548,-7.166,472.46,77.76,0.16607,0.001,318,1,0.5,H2SO4,WL,62.16
comp_218,"N1,N1,N5,N5-tetrakis(3,5-dimethyl-1H-pyrazole-1-yl)methyl)naphthalene-
1,5-diamine",N1=C(C=C(N1CN(C=2C=CC=C3C2C=CC=C3N(CN4N=C(C=C4C)C)CN5N=C(C=C5C)C)CN6N=C(C=C6C)C)C)C,-6.082833281,-6.365015357,-6.397396906,-6.427873659,-1.724929774,8.0248,667.85,4.357903507,5.97245764,1.866828446,3.919643043,2.052814597,1.871041058,0.282712797,5.8548,-7.166,472.46,77.76,0.16607,0.001,328,1,0.5,H2SO4,WL,50.59
comp_218,"N1,N1,N5,N5-tetrakis(3,5-dimethyl-1H-pyrazole-1-yl)methyl)naphthalene-
1,5-diamine",N1=C(C=C(N1CN(C=2C=CC=C3C2C=CC=C3N(CN4N=C(C=C4C)C)CN5N=C(C=C5C)C)CN6N=C(C=C6C)C)C)C,-6.082833281,-6.365015357,-6.397396906,-6.427873659,-1.724929774,8.0248,667.85,4.357903507,5.97245764,1.866828446,3.919643043,2.052814597,1.871041058,0.282712797,5.8548,-7.166,472.46,77.76,0.16607,0.001,338,1,0.5,H2SO4,WL,40.66
comp_218,"N1,N1,N5,N5-tetrakis(3,5-dimethyl-1H-pyrazole-1-yl)methyl)naphthalene-
1,5-diamine",N1=C(C=C(N1CN(C=2C=CC=C3C2C=CC=C3N(CN4N=C(C=C4C)C)CN5N=C(C=C5C)C)CN6N=C(C=C6C)C)C)C,-6.082833281,-6.365015357,-6.397396906,-6.427873659,-1.724929774,8.0248,667.85,4.357903507,5.97245764,1.866828446,3.919643043,2.052814597,1.871041058,0.282712797,5.8548,-7.166,472.46,77.76,0.16607,0.001,308,0.5,0.5,H2SO4,PDP,88.79
comp_218,"N1,N1,N5,N5-tetrakis(3,5-dimethyl-1H-pyrazole-1-yl)methyl)naphthalene-
1,5-diamine",N1=C(C=C(N1CN(C=2C=CC=C3C2C=CC=C3N(CN4N=C(C=C4C)C)CN5N=C(C=C5C)C)CN6N=C(C=C6C)C)C)C,-6.082833281,-6.365015357,-6.397396906,-6.427873659,-1.724929774,8.0248,667.85,4.357903507,5.97245764,1.866828446,3.919643043,2.052814597,1.871041058,0.282712797,5.8548,-7.166,472.46,77.76,0.16607,0.0005,308,0.5,0.5,H2SO4,PDP,81.95
comp_218,"N1,N1,N5,N5-tetrakis(3,5-dimethyl-1H-pyrazole-1-yl)methyl)naphthalene-
1,5-diamine",N1=C(C=C(N1CN(C=2C=CC=C3C2C=CC=C3N(CN4N=C(C=C4C)C)CN5N=C(C=C5C)C)CN6N=C(C=C6C)C)C)C,-6.082833281,-6.365015357,-6.397396906,-6.427873659,-1.724929774,8.0248,667.85,4.357903507,5.97245764,1.866828446,3.919643043,2.052814597,1.871041058,0.282712797,5.8548,-7.166,472.46,77.76,0.16607,0.0001,308,0.5,0.5,H2SO4,PDP,70.25
comp_218,"N1,N1,N5,N5-tetrakis(3,5-dimethyl-1H-pyrazole-1-yl)methyl)naphthalene-
1,5-diamine",N1=C(C=C(N1CN(C=2C=CC=C3C2C=CC=C3N(CN4N=C(C=C4C)C)CN5N=C(C=C5C)C)CN6N=C(C=C6C)C)C)C,-6.082833281,-6.365015357,-6.397396906,-6.427873659,-1.724929774,8.0248,667.85,4.357903507,5.97245764,1.866828446,3.919643043,2.052814597,1.871041058,0.282712797,5.8548,-7.166,472.46,77.76,0.16607,0.00005,308,0.5,0.5,H2SO4,PDP,64.87
comp_218,"N1,N1,N5,N5-tetrakis(3,5-dimethyl-1H-pyrazole-1-yl)methyl)naphthalene-
1,5-diamine",N1=C(C=C(N1CN(C=2C=CC=C3C2C=CC=C3N(CN4N=C(C=C4C)C)CN5N=C(C=C5C)C)CN6N=C(C=C6C)C)C)C,-6.082833281,-6.365015357,-6.397396906,-6.427873659,-1.724929774,8.0248,667.85,4.357903507,5.97245764,1.866828446,3.919643043,2.052814597,1.871041058,0.282712797,5.8548,-7.166,472.46,77.76,0.16607,0.00001,308,0.5,0.5,H2SO4,PDP,55.07
comp_218,"N1,N1,N5,N5-tetrakis(3,5-dimethyl-1H-pyrazole-1-yl)methyl)naphthalene-
1,5-diamine",N1=C(C=C(N1CN(C=2C=CC=C3C2C=CC=C3N(CN4N=C(C=C4C)C)CN5N=C(C=C5C)C)CN6N=C(C=C6C)C)C)C,-6.082833281,-6.365015357,-6.397396906,-6.427873659,-1.724929774,8.0248,667.85,4.357903507,5.97245764,1.866828446,3.919643043,2.052814597,1.871041058,0.282712797,5.8548,-7.166,472.46,77.76,0.16607,0.000001,308,0.5,0.5,H2SO4,PDP,44.13
comp_218,"N1,N1,N5,N5-tetrakis(3,5-dimethyl-1H-pyrazole-1-yl)methyl)naphthalene-
1,5-diamine",N1=C(C=C(N1CN(C=2C=CC=C3C2C=CC=C3N(CN4N=C(C=C4C)C)CN5N=C(C=C5C)C)CN6N=C(C=C6C)C)C)C,-6.082833281,-6.365015357,-6.397396906,-6.427873659,-1.724929774,8.0248,667.85,4.357903507,5.97245764,1.866828446,3.919643043,2.052814597,1.871041058,0.282712797,5.8548,-7.166,472.46,77.76,0.16607,0.001,308,6,0.5,H2SO4,EIS,89.13
comp_218,"N1,N1,N5,N5-tetrakis(3,5-dimethyl-1H-pyrazole-1-yl)methyl)naphthalene-
1,5-diamine",N1=C(C=C(N1CN(C=2C=CC=C3C2C=CC=C3N(CN4N=C(C=C4C)C)CN5N=C(C=C5C)C)CN6N=C(C=C6C)C)C)C,-6.082833281,-6.365015357,-6.397396906,-6.427873659,-1.724929774,8.0248,667.85,4.357903507,5.97245764,1.866828446,3.919643043,2.052814597,1.871041058,0.282712797,5.8548,-7.166,472.46,77.76,0.16607,0.0005,308,6,0.5,H2SO4,EIS,82.14
comp_218,"N1,N1,N5,N5-tetrakis(3,5-dimethyl-1H-pyrazole-1-yl)methyl)naphthalene-
1,5-diamine",N1=C(C=C(N1CN(C=2C=CC=C3C2C=CC=C3N(CN4N=C(C=C4C)C)CN5N=C(C=C5C)C)CN6N=C(C=C6C)C)C)C,-6.082833281,-6.365015357,-6.397396906,-6.427873659,-1.724929774,8.0248,667.85,4.357903507,5.97245764,1.866828446,3.919643043,2.052814597,1.871041058,0.282712797,5.8548,-7.166,472.46,77.76,0.16607,0.0001,308,6,0.5,H2SO4,EIS,70.58
comp_218,"N1,N1,N5,N5-tetrakis(3,5-dimethyl-1H-pyrazole-1-yl)methyl)naphthalene-
1,5-diamine",N1=C(C=C(N1CN(C=2C=CC=C3C2C=CC=C3N(CN4N=C(C=C4C)C)CN5N=C(C=C5C)C)CN6N=C(C=C6C)C)C)C,-6.082833281,-6.365015357,-6.397396906,-6.427873659,-1.724929774,8.0248,667.85,4.357903507,5.97245764,1.866828446,3.919643043,2.052814597,1.871041058,0.282712797,5.8548,-7.166,472.46,77.76,0.16607,0.00005,308,6,0.5,H2SO4,EIS,65.51
comp_218,"N1,N1,N5,N5-tetrakis(3,5-dimethyl-1H-pyrazole-1-yl)methyl)naphthalene-
1,5-diamine",N1=C(C=C(N1CN(C=2C=CC=C3C2C=CC=C3N(CN4N=C(C=C4C)C)CN5N=C(C=C5C)C)CN6N=C(C=C6C)C)C)C,-6.082833281,-6.365015357,-6.397396906,-6.427873659,-1.724929774,8.0248,667.85,4.357903507,5.97245764,1.866828446,3.919643043,2.052814597,1.871041058,0.282712797,5.8548,-7.166,472.46,77.76,0.16607,0.00001,308,6,0.5,H2SO4,EIS,54.54
comp_218,"N1,N1,N5,N5-tetrakis(3,5-dimethyl-1H-pyrazole-1-yl)methyl)naphthalene-
1,5-diamine",N1=C(C=C(N1CN(C=2C=CC=C3C2C=CC=C3N(CN4N=C(C=C4C)C)CN5N=C(C=C5C)C)CN6N=C(C=C6C)C)C)C,-6.082833281,-6.365015357,-6.397396906,-6.427873659,-1.724929774,8.0248,667.85,4.357903507,5.97245764,1.866828446,3.919643043,2.052814597,1.871041058,0.282712797,5.8548,-7.166,472.46,77.76,0.16607,0.000001,308,6,0.5,H2SO4,EIS,42.85
comp_219,2-(pyridin-2-yl)benzoxazol,N=1C=CC=CC1C2=NC=3C=CC=CC3O2,-6.660803125,-7.194962637,-7.799327526,-8.041508863,-2.39813947,2.1029,239.99,4.262663655,6.548148667,2.554617621,4.551383144,1.996765523,2.593580504,-0.025733189,2.4045,-3.503,154.83,38.92,0.23284,0.000001,308,6,1,HCl,WL,62
comp_219,2-(pyridin-2-yl)benzoxazol,N=1C=CC=CC1C2=NC=3C=CC=CC3O2,-6.660803125,-7.194962637,-7.799327526,-8.041508863,-2.39813947,2.1029,239.99,4.262663655,6.548148667,2.554617621,4.551383144,1.996765523,2.593580504,-0.025733189,2.4045,-3.503,154.83,38.92,0.23284,0.000005,308,6,1,HCl,WL,66
comp_219,2-(pyridin-2-yl)benzoxazol,N=1C=CC=CC1C2=NC=3C=CC=CC3O2,-6.660803125,-7.194962637,-7.799327526,-8.041508863,-2.39813947,2.1029,239.99,4.262663655,6.548148667,2.554617621,4.551383144,1.996765523,2.593580504,-0.025733189,2.4045,-3.503,154.83,38.92,0.23284,0.00001,308,6,1,HCl,WL,67
comp_219,2-(pyridin-2-yl)benzoxazol,N=1C=CC=CC1C2=NC=3C=CC=CC3O2,-6.660803125,-7.194962637,-7.799327526,-8.041508863,-2.39813947,2.1029,239.99,4.262663655,6.548148667,2.554617621,4.551383144,1.996765523,2.593580504,-0.025733189,2.4045,-3.503,154.83,38.92,0.23284,0.00005,308,6,1,HCl,WL,75
comp_219,2-(pyridin-2-yl)benzoxazol,N=1C=CC=CC1C2=NC=3C=CC=CC3O2,-6.660803125,-7.194962637,-7.799327526,-8.041508863,-2.39813947,2.1029,239.99,4.262663655,6.548148667,2.554617621,4.551383144,1.996765523,2.593580504,-0.025733189,2.4045,-3.503,154.83,38.92,0.23284,0.0001,308,6,1,HCl,WL,78
comp_219,2-(pyridin-2-yl)benzoxazol,N=1C=CC=CC1C2=NC=3C=CC=CC3O2,-6.660803125,-7.194962637,-7.799327526,-8.041508863,-2.39813947,2.1029,239.99,4.262663655,6.548148667,2.554617621,4.551383144,1.996765523,2.593580504,-0.025733189,2.4045,-3.503,154.83,38.92,0.23284,0.0005,308,6,1,HCl,WL,79
comp_219,2-(pyridin-2-yl)benzoxazol,N=1C=CC=CC1C2=NC=3C=CC=CC3O2,-6.660803125,-7.194962637,-7.799327526,-8.041508863,-2.39813947,2.1029,239.99,4.262663655,6.548148667,2.554617621,4.551383144,1.996765523,2.593580504,-0.025733189,2.4045,-3.503,154.83,38.92,0.23284,0.001,308,6,1,HCl,WL,83
comp_219,2-(pyridin-2-yl)benzoxazol,N=1C=CC=CC1C2=NC=3C=CC=CC3O2,-6.660803125,-7.194962637,-7.799327526,-8.041508863,-2.39813947,2.1029,239.99,4.262663655,6.548148667,2.554617621,4.551383144,1.996765523,2.593580504,-0.025733189,2.4045,-3.503,154.83,38.92,0.23284,0.002,308,6,1,HCl,WL,88
comp_219,2-(pyridin-2-yl)benzoxazol,N=1C=CC=CC1C2=NC=3C=CC=CC3O2,-6.660803125,-7.194962637,-7.799327526,-8.041508863,-2.39813947,2.1029,239.99,4.262663655,6.548148667,2.554617621,4.551383144,1.996765523,2.593580504,-0.025733189,2.4045,-3.503,154.83,38.92,0.23284,0.002,308,1,1,HCl,WL,75
comp_219,2-(pyridin-2-yl)benzoxazol,N=1C=CC=CC1C2=NC=3C=CC=CC3O2,-6.660803125,-7.194962637,-7.799327526,-8.041508863,-2.39813947,2.1029,239.99,4.262663655,6.548148667,2.554617621,4.551383144,1.996765523,2.593580504,-0.025733189,2.4045,-3.503,154.83,38.92,0.23284,0.002,318,1,1,HCl,WL,67
comp_219,2-(pyridin-2-yl)benzoxazol,N=1C=CC=CC1C2=NC=3C=CC=CC3O2,-6.660803125,-7.194962637,-7.799327526,-8.041508863,-2.39813947,2.1029,239.99,4.262663655,6.548148667,2.554617621,4.551383144,1.996765523,2.593580504,-0.025733189,2.4045,-3.503,154.83,38.92,0.23284,0.002,328,1,1,HCl,WL,48
comp_219,2-(pyridin-2-yl)benzoxazol,N=1C=CC=CC1C2=NC=3C=CC=CC3O2,-6.660803125,-7.194962637,-7.799327526,-8.041508863,-2.39813947,2.1029,239.99,4.262663655,6.548148667,2.554617621,4.551383144,1.996765523,2.593580504,-0.025733189,2.4045,-3.503,154.83,38.92,0.23284,0.002,338,1,1,HCl,WL,42
comp_219,2-(pyridin-2-yl)benzoxazol,N=1C=CC=CC1C2=NC=3C=CC=CC3O2,-6.660803125,-7.194962637,-7.799327526,-8.041508863,-2.39813947,2.1029,239.99,4.262663655,6.548148667,2.554617621,4.551383144,1.996765523,2.593580504,-0.025733189,2.4045,-3.503,154.83,38.92,0.23284,0.002,348,1,1,HCl,WL,40
comp_219,2-(pyridin-2-yl)benzoxazol,N=1C=CC=CC1C2=NC=3C=CC=CC3O2,-6.660803125,-7.194962637,-7.799327526,-8.041508863,-2.39813947,2.1029,239.99,4.262663655,6.548148667,2.554617621,4.551383144,1.996765523,2.593580504,-0.025733189,2.4045,-3.503,154.83,38.92,0.23284,0.002,308,0.5,1,HCl,PDP,87
comp_219,2-(pyridin-2-yl)benzoxazol,N=1C=CC=CC1C2=NC=3C=CC=CC3O2,-6.660803125,-7.194962637,-7.799327526,-8.041508863,-2.39813947,2.1029,239.99,4.262663655,6.548148667,2.554617621,4.551383144,1.996765523,2.593580504,-0.025733189,2.4045,-3.503,154.83,38.92,0.23284,0.001,308,0.5,1,HCl,PDP,85
comp_219,2-(pyridin-2-yl)benzoxazol,N=1C=CC=CC1C2=NC=3C=CC=CC3O2,-6.660803125,-7.194962637,-7.799327526,-8.041508863,-2.39813947,2.1029,239.99,4.262663655,6.548148667,2.554617621,4.551383144,1.996765523,2.593580504,-0.025733189,2.4045,-3.503,154.83,38.92,0.23284,0.0005,308,0.5,1,HCl,PDP,83
comp_219,2-(pyridin-2-yl)benzoxazol,N=1C=CC=CC1C2=NC=3C=CC=CC3O2,-6.660803125,-7.194962637,-7.799327526,-8.041508863,-2.39813947,2.1029,239.99,4.262663655,6.548148667,2.554617621,4.551383144,1.996765523,2.593580504,-0.025733189,2.4045,-3.503,154.83,38.92,0.23284,0.0001,308,0.5,1,HCl,PDP,78
comp_219,2-(pyridin-2-yl)benzoxazol,N=1C=CC=CC1C2=NC=3C=CC=CC3O2,-6.660803125,-7.194962637,-7.799327526,-8.041508863,-2.39813947,2.1029,239.99,4.262663655,6.548148667,2.554617621,4.551383144,1.996765523,2.593580504,-0.025733189,2.4045,-3.503,154.83,38.92,0.23284,0.00005,308,0.5,1,HCl,PDP,77
comp_219,2-(pyridin-2-yl)benzoxazol,N=1C=CC=CC1C2=NC=3C=CC=CC3O2,-6.660803125,-7.194962637,-7.799327526,-8.041508863,-2.39813947,2.1029,239.99,4.262663655,6.548148667,2.554617621,4.551383144,1.996765523,2.593580504,-0.025733189,2.4045,-3.503,154.83,38.92,0.23284,0.00001,308,0.5,1,HCl,PDP,74
comp_219,2-(pyridin-2-yl)benzoxazol,N=1C=CC=CC1C2=NC=3C=CC=CC3O2,-6.660803125,-7.194962637,-7.799327526,-8.041508863,-2.39813947,2.1029,239.99,4.262663655,6.548148667,2.554617621,4.551383144,1.996765523,2.593580504,-0.025733189,2.4045,-3.503,154.83,38.92,0.23284,0.000005,308,0.5,1,HCl,PDP,68
comp_219,2-(pyridin-2-yl)benzoxazol,N=1C=CC=CC1C2=NC=3C=CC=CC3O2,-6.660803125,-7.194962637,-7.799327526,-8.041508863,-2.39813947,2.1029,239.99,4.262663655,6.548148667,2.554617621,4.551383144,1.996765523,2.593580504,-0.025733189,2.4045,-3.503,154.83,38.92,0.23284,0.000001,308,0.5,1,HCl,PDP,67
comp_219,2-(pyridin-2-yl)benzoxazol,N=1C=CC=CC1C2=NC=3C=CC=CC3O2,-6.660803125,-7.194962637,-7.799327526,-8.041508863,-2.39813947,2.1029,239.99,4.262663655,6.548148667,2.554617621,4.551383144,1.996765523,2.593580504,-0.025733189,2.4045,-3.503,154.83,38.92,0.23284,0.002,308,0.5,1,HCl,EIS,84
comp_219,2-(pyridin-2-yl)benzoxazol,N=1C=CC=CC1C2=NC=3C=CC=CC3O2,-6.660803125,-7.194962637,-7.799327526,-8.041508863,-2.39813947,2.1029,239.99,4.262663655,6.548148667,2.554617621,4.551383144,1.996765523,2.593580504,-0.025733189,2.4045,-3.503,154.83,38.92,0.23284,0.001,308,0.5,1,HCl,EIS,82
comp_219,2-(pyridin-2-yl)benzoxazol,N=1C=CC=CC1C2=NC=3C=CC=CC3O2,-6.660803125,-7.194962637,-7.799327526,-8.041508863,-2.39813947,2.1029,239.99,4.262663655,6.548148667,2.554617621,4.551383144,1.996765523,2.593580504,-0.025733189,2.4045,-3.503,154.83,38.92,0.23284,0.0005,308,0.5,1,HCl,EIS,78
comp_219,2-(pyridin-2-yl)benzoxazol,N=1C=CC=CC1C2=NC=3C=CC=CC3O2,-6.660803125,-7.194962637,-7.799327526,-8.041508863,-2.39813947,2.1029,239.99,4.262663655,6.548148667,2.554617621,4.551383144,1.996765523,2.593580504,-0.025733189,2.4045,-3.503,154.83,38.92,0.23284,0.0001,308,0.5,1,HCl,EIS,76
comp_219,2-(pyridin-2-yl)benzoxazol,N=1C=CC=CC1C2=NC=3C=CC=CC3O2,-6.660803125,-7.194962637,-7.799327526,-8.041508863,-2.39813947,2.1029,239.99,4.262663655,6.548148667,2.554617621,4.551383144,1.996765523,2.593580504,-0.025733189,2.4045,-3.503,154.83,38.92,0.23284,0.00005,308,0.5,1,HCl,EIS,74
comp_219,2-(pyridin-2-yl)benzoxazol,N=1C=CC=CC1C2=NC=3C=CC=CC3O2,-6.660803125,-7.194962637,-7.799327526,-8.041508863,-2.39813947,2.1029,239.99,4.262663655,6.548148667,2.554617621,4.551383144,1.996765523,2.593580504,-0.025733189,2.4045,-3.503,154.83,38.92,0.23284,0.00001,308,0.5,1,HCl,EIS,70
comp_219,2-(pyridin-2-yl)benzoxazol,N=1C=CC=CC1C2=NC=3C=CC=CC3O2,-6.660803125,-7.194962637,-7.799327526,-8.041508863,-2.39813947,2.1029,239.99,4.262663655,6.548148667,2.554617621,4.551383144,1.996765523,2.593580504,-0.025733189,2.4045,-3.503,154.83,38.92,0.23284,0.000005,308,0.5,1,HCl,EIS,65
comp_219,2-(pyridin-2-yl)benzoxazol,N=1C=CC=CC1C2=NC=3C=CC=CC3O2,-6.660803125,-7.194962637,-7.799327526,-8.041508863,-2.39813947,2.1029,239.99,4.262663655,6.548148667,2.554617621,4.551383144,1.996765523,2.593580504,-0.025733189,2.4045,-3.503,154.83,38.92,0.23284,0.000001,308,0.5,1,HCl,EIS,56
comp_220,2-(benzoxazol-2-yl)quinoline,N1=C(OC=2C=CC=CC12)C=3N=C4C=CC=CC4=CC3,-6.608829378,-6.968563904,-7.210473127,-7.71225109,-2.623177634,2.2013,331.45,3.985651743,6.483704213,2.791363294,4.637533753,1.846170459,2.912342033,-0.074496779,3.7214,-5.004,189.43,38.92,0.19031,0.000001,308,6,1,HCl,WL,65
comp_220,2-(benzoxazol-2-yl)quinoline,N1=C(OC=2C=CC=CC12)C=3N=C4C=CC=CC4=CC3,-6.608829378,-6.968563904,-7.210473127,-7.71225109,-2.623177634,2.2013,331.45,3.985651743,6.483704213,2.791363294,4.637533753,1.846170459,2.912342033,-0.074496779,3.7214,-5.004,189.43,38.92,0.19031,0.000005,308,6,1,HCl,WL,77
comp_220,2-(benzoxazol-2-yl)quinoline,N1=C(OC=2C=CC=CC12)C=3N=C4C=CC=CC4=CC3,-6.608829378,-6.968563904,-7.210473127,-7.71225109,-2.623177634,2.2013,331.45,3.985651743,6.483704213,2.791363294,4.637533753,1.846170459,2.912342033,-0.074496779,3.7214,-5.004,189.43,38.92,0.19031,0.00001,308,6,1,HCl,WL,84
comp_220,2-(benzoxazol-2-yl)quinoline,N1=C(OC=2C=CC=CC12)C=3N=C4C=CC=CC4=CC3,-6.608829378,-6.968563904,-7.210473127,-7.71225109,-2.623177634,2.2013,331.45,3.985651743,6.483704213,2.791363294,4.637533753,1.846170459,2.912342033,-0.074496779,3.7214,-5.004,189.43,38.92,0.19031,0.00005,308,6,1,HCl,WL,85
comp_220,2-(benzoxazol-2-yl)quinoline,N1=C(OC=2C=CC=CC12)C=3N=C4C=CC=CC4=CC3,-6.608829378,-6.968563904,-7.210473127,-7.71225109,-2.623177634,2.2013,331.45,3.985651743,6.483704213,2.791363294,4.637533753,1.846170459,2.912342033,-0.074496779,3.7214,-5.004,189.43,38.92,0.19031,0.0001,308,6,1,HCl,WL,88
comp_220,2-(benzoxazol-2-yl)quinoline,N1=C(OC=2C=CC=CC12)C=3N=C4C=CC=CC4=CC3,-6.608829378,-6.968563904,-7.210473127,-7.71225109,-2.623177634,2.2013,331.45,3.985651743,6.483704213,2.791363294,4.637533753,1.846170459,2.912342033,-0.074496779,3.7214,-5.004,189.43,38.92,0.19031,0.0005,308,6,1,HCl,WL,91
comp_220,2-(benzoxazol-2-yl)quinoline,N1=C(OC=2C=CC=CC12)C=3N=C4C=CC=CC4=CC3,-6.608829378,-6.968563904,-7.210473127,-7.71225109,-2.623177634,2.2013,331.45,3.985651743,6.483704213,2.791363294,4.637533753,1.846170459,2.912342033,-0.074496779,3.7214,-5.004,189.43,38.92,0.19031,0.001,308,6,1,HCl,WL,92
comp_220,2-(benzoxazol-2-yl)quinoline,N1=C(OC=2C=CC=CC12)C=3N=C4C=CC=CC4=CC3,-6.608829378,-6.968563904,-7.210473127,-7.71225109,-2.623177634,2.2013,331.45,3.985651743,6.483704213,2.791363294,4.637533753,1.846170459,2.912342033,-0.074496779,3.7214,-5.004,189.43,38.92,0.19031,0.002,308,6,1,HCl,WL,94
comp_220,2-(benzoxazol-2-yl)quinoline,N1=C(OC=2C=CC=CC12)C=3N=C4C=CC=CC4=CC3,-6.608829378,-6.968563904,-7.210473127,-7.71225109,-2.623177634,2.2013,331.45,3.985651743,6.483704213,2.791363294,4.637533753,1.846170459,2.912342033,-0.074496779,3.7214,-5.004,189.43,38.92,0.19031,0.002,308,1,1,HCl,WL,83
comp_220,2-(benzoxazol-2-yl)quinoline,N1=C(OC=2C=CC=CC12)C=3N=C4C=CC=CC4=CC3,-6.608829378,-6.968563904,-7.210473127,-7.71225109,-2.623177634,2.2013,331.45,3.985651743,6.483704213,2.791363294,4.637533753,1.846170459,2.912342033,-0.074496779,3.7214,-5.004,189.43,38.92,0.19031,0.002,318,1,1,HCl,WL,73
comp_220,2-(benzoxazol-2-yl)quinoline,N1=C(OC=2C=CC=CC12)C=3N=C4C=CC=CC4=CC3,-6.608829378,-6.968563904,-7.210473127,-7.71225109,-2.623177634,2.2013,331.45,3.985651743,6.483704213,2.791363294,4.637533753,1.846170459,2.912342033,-0.074496779,3.7214,-5.004,189.43,38.92,0.19031,0.002,328,1,1,HCl,WL,56
comp_220,2-(benzoxazol-2-yl)quinoline,N1=C(OC=2C=CC=CC12)C=3N=C4C=CC=CC4=CC3,-6.608829378,-6.968563904,-7.210473127,-7.71225109,-2.623177634,2.2013,331.45,3.985651743,6.483704213,2.791363294,4.637533753,1.846170459,2.912342033,-0.074496779,3.7214,-5.004,189.43,38.92,0.19031,0.002,338,1,1,HCl,WL,48
comp_220,2-(benzoxazol-2-yl)quinoline,N1=C(OC=2C=CC=CC12)C=3N=C4C=CC=CC4=CC3,-6.608829378,-6.968563904,-7.210473127,-7.71225109,-2.623177634,2.2013,331.45,3.985651743,6.483704213,2.791363294,4.637533753,1.846170459,2.912342033,-0.074496779,3.7214,-5.004,189.43,38.92,0.19031,0.002,348,1,1,HCl,WL,45
comp_220,2-(benzoxazol-2-yl)quinoline,N1=C(OC=2C=CC=CC12)C=3N=C4C=CC=CC4=CC3,-6.608829378,-6.968563904,-7.210473127,-7.71225109,-2.623177634,2.2013,331.45,3.985651743,6.483704213,2.791363294,4.637533753,1.846170459,2.912342033,-0.074496779,3.7214,-5.004,189.43,38.92,0.19031,0.002,308,0.5,1,HCl,PDP,93
comp_220,2-(benzoxazol-2-yl)quinoline,N1=C(OC=2C=CC=CC12)C=3N=C4C=CC=CC4=CC3,-6.608829378,-6.968563904,-7.210473127,-7.71225109,-2.623177634,2.2013,331.45,3.985651743,6.483704213,2.791363294,4.637533753,1.846170459,2.912342033,-0.074496779,3.7214,-5.004,189.43,38.92,0.19031,0.001,308,0.5,1,HCl,PDP,92
comp_220,2-(benzoxazol-2-yl)quinoline,N1=C(OC=2C=CC=CC12)C=3N=C4C=CC=CC4=CC3,-6.608829378,-6.968563904,-7.210473127,-7.71225109,-2.623177634,2.2013,331.45,3.985651743,6.483704213,2.791363294,4.637533753,1.846170459,2.912342033,-0.074496779,3.7214,-5.004,189.43,38.92,0.19031,0.0005,308,0.5,1,HCl,PDP,89
comp_220,2-(benzoxazol-2-yl)quinoline,N1=C(OC=2C=CC=CC12)C=3N=C4C=CC=CC4=CC3,-6.608829378,-6.968563904,-7.210473127,-7.71225109,-2.623177634,2.2013,331.45,3.985651743,6.483704213,2.791363294,4.637533753,1.846170459,2.912342033,-0.074496779,3.7214,-5.004,189.43,38.92,0.19031,0.0001,308,0.5,1,HCl,PDP,87
comp_220,2-(benzoxazol-2-yl)quinoline,N1=C(OC=2C=CC=CC12)C=3N=C4C=CC=CC4=CC3,-6.608829378,-6.968563904,-7.210473127,-7.71225109,-2.623177634,2.2013,331.45,3.985651743,6.483704213,2.791363294,4.637533753,1.846170459,2.912342033,-0.074496779,3.7214,-5.004,189.43,38.92,0.19031,0.00005,308,0.5,1,HCl,PDP,85
comp_220,2-(benzoxazol-2-yl)quinoline,N1=C(OC=2C=CC=CC12)C=3N=C4C=CC=CC4=CC3,-6.608829378,-6.968563904,-7.210473127,-7.71225109,-2.623177634,2.2013,331.45,3.985651743,6.483704213,2.791363294,4.637533753,1.846170459,2.912342033,-0.074496779,3.7214,-5.004,189.43,38.92,0.19031,0.00001,308,0.5,1,HCl,PDP,83
comp_220,2-(benzoxazol-2-yl)quinoline,N1=C(OC=2C=CC=CC12)C=3N=C4C=CC=CC4=CC3,-6.608829378,-6.968563904,-7.210473127,-7.71225109,-2.623177634,2.2013,331.45,3.985651743,6.483704213,2.791363294,4.637533753,1.846170459,2.912342033,-0.074496779,3.7214,-5.004,189.43,38.92,0.19031,0.000005,308,0.5,1,HCl,PDP,79
comp_220,2-(benzoxazol-2-yl)quinoline,N1=C(OC=2C=CC=CC12)C=3N=C4C=CC=CC4=CC3,-6.608829378,-6.968563904,-7.210473127,-7.71225109,-2.623177634,2.2013,331.45,3.985651743,6.483704213,2.791363294,4.637533753,1.846170459,2.912342033,-0.074496779,3.7214,-5.004,189.43,38.92,0.19031,0.000001,308,0.5,1,HCl,PDP,60
comp_220,2-(benzoxazol-2-yl)quinoline,N1=C(OC=2C=CC=CC12)C=3N=C4C=CC=CC4=CC3,-6.608829378,-6.968563904,-7.210473127,-7.71225109,-2.623177634,2.2013,331.45,3.985651743,6.483704213,2.791363294,4.637533753,1.846170459,2.912342033,-0.074496779,3.7214,-5.004,189.43,38.92,0.19031,0.002,308,0.5,1,HCl,EIS,94
comp_220,2-(benzoxazol-2-yl)quinoline,N1=C(OC=2C=CC=CC12)C=3N=C4C=CC=CC4=CC3,-6.608829378,-6.968563904,-7.210473127,-7.71225109,-2.623177634,2.2013,331.45,3.985651743,6.483704213,2.791363294,4.637533753,1.846170459,2.912342033,-0.074496779,3.7214,-5.004,189.43,38.92,0.19031,0.001,308,0.5,1,HCl,EIS,91
comp_220,2-(benzoxazol-2-yl)quinoline,N1=C(OC=2C=CC=CC12)C=3N=C4C=CC=CC4=CC3,-6.608829378,-6.968563904,-7.210473127,-7.71225109,-2.623177634,2.2013,331.45,3.985651743,6.483704213,2.791363294,4.637533753,1.846170459,2.912342033,-0.074496779,3.7214,-5.004,189.43,38.92,0.19031,0.0005,308,0.5,1,HCl,EIS,87
comp_220,2-(benzoxazol-2-yl)quinoline,N1=C(OC=2C=CC=CC12)C=3N=C4C=CC=CC4=CC3,-6.608829378,-6.968563904,-7.210473127,-7.71225109,-2.623177634,2.2013,331.45,3.985651743,6.483704213,2.791363294,4.637533753,1.846170459,2.912342033,-0.074496779,3.7214,-5.004,189.43,38.92,0.19031,0.0001,308,0.5,1,HCl,EIS,85
comp_220,2-(benzoxazol-2-yl)quinoline,N1=C(OC=2C=CC=CC12)C=3N=C4C=CC=CC4=CC3,-6.608829378,-6.968563904,-7.210473127,-7.71225109,-2.623177634,2.2013,331.45,3.985651743,6.483704213,2.791363294,4.637533753,1.846170459,2.912342033,-0.074496779,3.7214,-5.004,189.43,38.92,0.19031,0.00005,308,0.5,1,HCl,EIS,82
comp_220,2-(benzoxazol-2-yl)quinoline,N1=C(OC=2C=CC=CC12)C=3N=C4C=CC=CC4=CC3,-6.608829378,-6.968563904,-7.210473127,-7.71225109,-2.623177634,2.2013,331.45,3.985651743,6.483704213,2.791363294,4.637533753,1.846170459,2.912342033,-0.074496779,3.7214,-5.004,189.43,38.92,0.19031,0.00001,308,0.5,1,HCl,EIS,69
comp_220,2-(benzoxazol-2-yl)quinoline,N1=C(OC=2C=CC=CC12)C=3N=C4C=CC=CC4=CC3,-6.608829378,-6.968563904,-7.210473127,-7.71225109,-2.623177634,2.2013,331.45,3.985651743,6.483704213,2.791363294,4.637533753,1.846170459,2.912342033,-0.074496779,3.7214,-5.004,189.43,38.92,0.19031,0.000005,308,0.5,1,HCl,EIS,67
comp_220,2-(benzoxazol-2-yl)quinoline,N1=C(OC=2C=CC=CC12)C=3N=C4C=CC=CC4=CC3,-6.608829378,-6.968563904,-7.210473127,-7.71225109,-2.623177634,2.2013,331.45,3.985651743,6.483704213,2.791363294,4.637533753,1.846170459,2.912342033,-0.074496779,3.7214,-5.004,189.43,38.92,0.19031,0.000001,308,0.5,1,HCl,EIS,61
comp_221,2-(5-(trifluoromethyl)pyridin-2-yl) benzoxazol,FC(F)(F)C1=CN=C(C=C1)C2=NC=3C=CC=CC3O2,-6.828153151,-7.262174761,-8.152259205,-8.363691677,-2.791071887,3.6036,261.36,4.037081263,6.720385857,2.924909757,4.822647807,1.89773805,3.063901769,-0.170017041,3.2528,-4.281,184.29,38.92,0.19562,0.000001,308,6,1,HCl,WL,60
comp_221,2-(5-(trifluoromethyl)pyridin-2-yl) benzoxazol,FC(F)(F)C1=CN=C(C=C1)C2=NC=3C=CC=CC3O2,-6.828153151,-7.262174761,-8.152259205,-8.363691677,-2.791071887,3.6036,261.36,4.037081263,6.720385857,2.924909757,4.822647807,1.89773805,3.063901769,-0.170017041,3.2528,-4.281,184.29,38.92,0.19562,0.000005,308,6,1,HCl,WL,71
comp_221,2-(5-(trifluoromethyl)pyridin-2-yl) benzoxazol,FC(F)(F)C1=CN=C(C=C1)C2=NC=3C=CC=CC3O2,-6.828153151,-7.262174761,-8.152259205,-8.363691677,-2.791071887,3.6036,261.36,4.037081263,6.720385857,2.924909757,4.822647807,1.89773805,3.063901769,-0.170017041,3.2528,-4.281,184.29,38.92,0.19562,0.00001,308,6,1,HCl,WL,72
comp_221,2-(5-(trifluoromethyl)pyridin-2-yl) benzoxazol,FC(F)(F)C1=CN=C(C=C1)C2=NC=3C=CC=CC3O2,-6.828153151,-7.262174761,-8.152259205,-8.363691677,-2.791071887,3.6036,261.36,4.037081263,6.720385857,2.924909757,4.822647807,1.89773805,3.063901769,-0.170017041,3.2528,-4.281,184.29,38.92,0.19562,0.00005,308,6,1,HCl,WL,79
comp_221,2-(5-(trifluoromethyl)pyridin-2-yl) benzoxazol,FC(F)(F)C1=CN=C(C=C1)C2=NC=3C=CC=CC3O2,-6.828153151,-7.262174761,-8.152259205,-8.363691677,-2.791071887,3.6036,261.36,4.037081263,6.720385857,2.924909757,4.822647807,1.89773805,3.063901769,-0.170017041,3.2528,-4.281,184.29,38.92,0.19562,0.0001,308,6,1,HCl,WL,85
comp_221,2-(5-(trifluoromethyl)pyridin-2-yl) benzoxazol,FC(F)(F)C1=CN=C(C=C1)C2=NC=3C=CC=CC3O2,-6.828153151,-7.262174761,-8.152259205,-8.363691677,-2.791071887,3.6036,261.36,4.037081263,6.720385857,2.924909757,4.822647807,1.89773805,3.063901769,-0.170017041,3.2528,-4.281,184.29,38.92,0.19562,0.0005,308,6,1,HCl,WL,88
comp_221,2-(5-(trifluoromethyl)pyridin-2-yl) benzoxazol,FC(F)(F)C1=CN=C(C=C1)C2=NC=3C=CC=CC3O2,-6.828153151,-7.262174761,-8.152259205,-8.363691677,-2.791071887,3.6036,261.36,4.037081263,6.720385857,2.924909757,4.822647807,1.89773805,3.063901769,-0.170017041,3.2528,-4.281,184.29,38.92,0.19562,0.001,308,6,1,HCl,WL,89
comp_221,2-(5-(trifluoromethyl)pyridin-2-yl) benzoxazol,FC(F)(F)C1=CN=C(C=C1)C2=NC=3C=CC=CC3O2,-6.828153151,-7.262174761,-8.152259205,-8.363691677,-2.791071887,3.6036,261.36,4.037081263,6.720385857,2.924909757,4.822647807,1.89773805,3.063901769,-0.170017041,3.2528,-4.281,184.29,38.92,0.19562,0.002,308,6,1,HCl,WL,92
comp_221,2-(5-(trifluoromethyl)pyridin-2-yl) benzoxazol,FC(F)(F)C1=CN=C(C=C1)C2=NC=3C=CC=CC3O2,-6.828153151,-7.262174761,-8.152259205,-8.363691677,-2.791071887,3.6036,261.36,4.037081263,6.720385857,2.924909757,4.822647807,1.89773805,3.063901769,-0.170017041,3.2528,-4.281,184.29,38.92,0.19562,0.002,308,1,1,HCl,WL,77
comp_221,2-(5-(trifluoromethyl)pyridin-2-yl) benzoxazol,FC(F)(F)C1=CN=C(C=C1)C2=NC=3C=CC=CC3O2,-6.828153151,-7.262174761,-8.152259205,-8.363691677,-2.791071887,3.6036,261.36,4.037081263,6.720385857,2.924909757,4.822647807,1.89773805,3.063901769,-0.170017041,3.2528,-4.281,184.29,38.92,0.19562,0.002,318,1,1,HCl,WL,69
comp_221,2-(5-(trifluoromethyl)pyridin-2-yl) benzoxazol,FC(F)(F)C1=CN=C(C=C1)C2=NC=3C=CC=CC3O2,-6.828153151,-7.262174761,-8.152259205,-8.363691677,-2.791071887,3.6036,261.36,4.037081263,6.720385857,2.924909757,4.822647807,1.89773805,3.063901769,-0.170017041,3.2528,-4.281,184.29,38.92,0.19562,0.002,328,1,1,HCl,WL,50
comp_221,2-(5-(trifluoromethyl)pyridin-2-yl) benzoxazol,FC(F)(F)C1=CN=C(C=C1)C2=NC=3C=CC=CC3O2,-6.828153151,-7.262174761,-8.152259205,-8.363691677,-2.791071887,3.6036,261.36,4.037081263,6.720385857,2.924909757,4.822647807,1.89773805,3.063901769,-0.170017041,3.2528,-4.281,184.29,38.92,0.19562,0.002,338,1,1,HCl,WL,43
comp_221,2-(5-(trifluoromethyl)pyridin-2-yl) benzoxazol,FC(F)(F)C1=CN=C(C=C1)C2=NC=3C=CC=CC3O2,-6.828153151,-7.262174761,-8.152259205,-8.363691677,-2.791071887,3.6036,261.36,4.037081263,6.720385857,2.924909757,4.822647807,1.89773805,3.063901769,-0.170017041,3.2528,-4.281,184.29,38.92,0.19562,0.002,348,1,1,HCl,WL,42
comp_221,2-(5-(trifluoromethyl)pyridin-2-yl) benzoxazol,FC(F)(F)C1=CN=C(C=C1)C2=NC=3C=CC=CC3O2,-6.828153151,-7.262174761,-8.152259205,-8.363691677,-2.791071887,3.6036,261.36,4.037081263,6.720385857,2.924909757,4.822647807,1.89773805,3.063901769,-0.170017041,3.2528,-4.281,184.29,38.92,0.19562,0.002,308,0.5,1,HCl,PDP,90
comp_221,2-(5-(trifluoromethyl)pyridin-2-yl) benzoxazol,FC(F)(F)C1=CN=C(C=C1)C2=NC=3C=CC=CC3O2,-6.828153151,-7.262174761,-8.152259205,-8.363691677,-2.791071887,3.6036,261.36,4.037081263,6.720385857,2.924909757,4.822647807,1.89773805,3.063901769,-0.170017041,3.2528,-4.281,184.29,38.92,0.19562,0.001,308,0.5,1,HCl,PDP,89
comp_221,2-(5-(trifluoromethyl)pyridin-2-yl) benzoxazol,FC(F)(F)C1=CN=C(C=C1)C2=NC=3C=CC=CC3O2,-6.828153151,-7.262174761,-8.152259205,-8.363691677,-2.791071887,3.6036,261.36,4.037081263,6.720385857,2.924909757,4.822647807,1.89773805,3.063901769,-0.170017041,3.2528,-4.281,184.29,38.92,0.19562,0.0005,308,0.5,1,HCl,PDP,87
comp_221,2-(5-(trifluoromethyl)pyridin-2-yl) benzoxazol,FC(F)(F)C1=CN=C(C=C1)C2=NC=3C=CC=CC3O2,-6.828153151,-7.262174761,-8.152259205,-8.363691677,-2.791071887,3.6036,261.36,4.037081263,6.720385857,2.924909757,4.822647807,1.89773805,3.063901769,-0.170017041,3.2528,-4.281,184.29,38.92,0.19562,0.0001,308,0.5,1,HCl,PDP,84
comp_221,2-(5-(trifluoromethyl)pyridin-2-yl) benzoxazol,FC(F)(F)C1=CN=C(C=C1)C2=NC=3C=CC=CC3O2,-6.828153151,-7.262174761,-8.152259205,-8.363691677,-2.791071887,3.6036,261.36,4.037081263,6.720385857,2.924909757,4.822647807,1.89773805,3.063901769,-0.170017041,3.2528,-4.281,184.29,38.92,0.19562,0.00005,308,0.5,1,HCl,PDP,79
comp_221,2-(5-(trifluoromethyl)pyridin-2-yl) benzoxazol,FC(F)(F)C1=CN=C(C=C1)C2=NC=3C=CC=CC3O2,-6.828153151,-7.262174761,-8.152259205,-8.363691677,-2.791071887,3.6036,261.36,4.037081263,6.720385857,2.924909757,4.822647807,1.89773805,3.063901769,-0.170017041,3.2528,-4.281,184.29,38.92,0.19562,0.00001,308,0.5,1,HCl,PDP,77
comp_221,2-(5-(trifluoromethyl)pyridin-2-yl) benzoxazol,FC(F)(F)C1=CN=C(C=C1)C2=NC=3C=CC=CC3O2,-6.828153151,-7.262174761,-8.152259205,-8.363691677,-2.791071887,3.6036,261.36,4.037081263,6.720385857,2.924909757,4.822647807,1.89773805,3.063901769,-0.170017041,3.2528,-4.281,184.29,38.92,0.19562,0.000005,308,0.5,1,HCl,PDP,67
comp_221,2-(5-(trifluoromethyl)pyridin-2-yl) benzoxazol,FC(F)(F)C1=CN=C(C=C1)C2=NC=3C=CC=CC3O2,-6.828153151,-7.262174761,-8.152259205,-8.363691677,-2.791071887,3.6036,261.36,4.037081263,6.720385857,2.924909757,4.822647807,1.89773805,3.063901769,-0.170017041,3.2528,-4.281,184.29,38.92,0.19562,0.000001,308,0.5,1,HCl,PDP,62
comp_221,2-(5-(trifluoromethyl)pyridin-2-yl) benzoxazol,FC(F)(F)C1=CN=C(C=C1)C2=NC=3C=CC=CC3O2,-6.828153151,-7.262174761,-8.152259205,-8.363691677,-2.791071887,3.6036,261.36,4.037081263,6.720385857,2.924909757,4.822647807,1.89773805,3.063901769,-0.170017041,3.2528,-4.281,184.29,38.92,0.19562,0.002,308,0.5,1,HCl,EIS,93
comp_221,2-(5-(trifluoromethyl)pyridin-2-yl) benzoxazol,FC(F)(F)C1=CN=C(C=C1)C2=NC=3C=CC=CC3O2,-6.828153151,-7.262174761,-8.152259205,-8.363691677,-2.791071887,3.6036,261.36,4.037081263,6.720385857,2.924909757,4.822647807,1.89773805,3.063901769,-0.170017041,3.2528,-4.281,184.29,38.92,0.19562,0.001,308,0.5,1,HCl,EIS,90
comp_221,2-(5-(trifluoromethyl)pyridin-2-yl) benzoxazol,FC(F)(F)C1=CN=C(C=C1)C2=NC=3C=CC=CC3O2,-6.828153151,-7.262174761,-8.152259205,-8.363691677,-2.791071887,3.6036,261.36,4.037081263,6.720385857,2.924909757,4.822647807,1.89773805,3.063901769,-0.170017041,3.2528,-4.281,184.29,38.92,0.19562,0.0005,308,0.5,1,HCl,EIS,89
comp_221,2-(5-(trifluoromethyl)pyridin-2-yl) benzoxazol,FC(F)(F)C1=CN=C(C=C1)C2=NC=3C=CC=CC3O2,-6.828153151,-7.262174761,-8.152259205,-8.363691677,-2.791071887,3.6036,261.36,4.037081263,6.720385857,2.924909757,4.822647807,1.89773805,3.063901769,-0.170017041,3.2528,-4.281,184.29,38.92,0.19562,0.0001,308,0.5,1,HCl,EIS,85
comp_221,2-(5-(trifluoromethyl)pyridin-2-yl) benzoxazol,FC(F)(F)C1=CN=C(C=C1)C2=NC=3C=CC=CC3O2,-6.828153151,-7.262174761,-8.152259205,-8.363691677,-2.791071887,3.6036,261.36,4.037081263,6.720385857,2.924909757,4.822647807,1.89773805,3.063901769,-0.170017041,3.2528,-4.281,184.29,38.92,0.19562,0.00005,308,0.5,1,HCl,EIS,84
comp_221,2-(5-(trifluoromethyl)pyridin-2-yl) benzoxazol,FC(F)(F)C1=CN=C(C=C1)C2=NC=3C=CC=CC3O2,-6.828153151,-7.262174761,-8.152259205,-8.363691677,-2.791071887,3.6036,261.36,4.037081263,6.720385857,2.924909757,4.822647807,1.89773805,3.063901769,-0.170017041,3.2528,-4.281,184.29,38.92,0.19562,0.00001,308,0.5,1,HCl,EIS,77
comp_221,2-(5-(trifluoromethyl)pyridin-2-yl) benzoxazol,FC(F)(F)C1=CN=C(C=C1)C2=NC=3C=CC=CC3O2,-6.828153151,-7.262174761,-8.152259205,-8.363691677,-2.791071887,3.6036,261.36,4.037081263,6.720385857,2.924909757,4.822647807,1.89773805,3.063901769,-0.170017041,3.2528,-4.281,184.29,38.92,0.19562,0.000005,308,0.5,1,HCl,EIS,72
comp_221,2-(5-(trifluoromethyl)pyridin-2-yl) benzoxazol,FC(F)(F)C1=CN=C(C=C1)C2=NC=3C=CC=CC3O2,-6.828153151,-7.262174761,-8.152259205,-8.363691677,-2.791071887,3.6036,261.36,4.037081263,6.720385857,2.924909757,4.822647807,1.89773805,3.063901769,-0.170017041,3.2528,-4.281,184.29,38.92,0.19562,0.000001,308,0.5,1,HCl,EIS,67
comp_222,2-(1H-indol-3-yl)acetohydrazide,O=C(NN)CC1=CNC=2C=CC=CC21,-6.045553682,-7.439320886,-7.603133431,-7.702182877,-2.522223391,6.5772,207.41,3.523330291,5.908625742,2.681211657,4.294918699,1.613707042,2.857756419,0.12708707,0.0203,-2.472,148.92,70.91,0.361,0.0001,303,3,0.5,HCl,WL,62.5
comp_222,2-(1H-indol-3-yl)acetohydrazide,O=C(NN)CC1=CNC=2C=CC=CC21,-6.045553682,-7.439320886,-7.603133431,-7.702182877,-2.522223391,6.5772,207.41,3.523330291,5.908625742,2.681211657,4.294918699,1.613707042,2.857756419,0.12708707,0.0203,-2.472,148.92,70.91,0.361,0.00025,303,3,0.5,HCl,WL,65.8
comp_222,2-(1H-indol-3-yl)acetohydrazide,O=C(NN)CC1=CNC=2C=CC=CC21,-6.045553682,-7.439320886,-7.603133431,-7.702182877,-2.522223391,6.5772,207.41,3.523330291,5.908625742,2.681211657,4.294918699,1.613707042,2.857756419,0.12708707,0.0203,-2.472,148.92,70.91,0.361,0.0005,303,3,0.5,HCl,WL,74.7
comp_222,2-(1H-indol-3-yl)acetohydrazide,O=C(NN)CC1=CNC=2C=CC=CC21,-6.045553682,-7.439320886,-7.603133431,-7.702182877,-2.522223391,6.5772,207.41,3.523330291,5.908625742,2.681211657,4.294918699,1.613707042,2.857756419,0.12708707,0.0203,-2.472,148.92,70.91,0.361,0.00075,303,3,0.5,HCl,WL,82.9
comp_222,2-(1H-indol-3-yl)acetohydrazide,O=C(NN)CC1=CNC=2C=CC=CC21,-6.045553682,-7.439320886,-7.603133431,-7.702182877,-2.522223391,6.5772,207.41,3.523330291,5.908625742,2.681211657,4.294918699,1.613707042,2.857756419,0.12708707,0.0203,-2.472,148.92,70.91,0.361,0.001,303,3,0.5,HCl,WL,87
comp_222,2-(1H-indol-3-yl)acetohydrazide,O=C(NN)CC1=CNC=2C=CC=CC21,-6.045553682,-7.439320886,-7.603133431,-7.702182877,-2.522223391,6.5772,207.41,3.523330291,5.908625742,2.681211657,4.294918699,1.613707042,2.857756419,0.12708707,0.0203,-2.472,148.92,70.91,0.361,0.0001,303,0.5,0.5,HCl,PDP,60.5
comp_222,2-(1H-indol-3-yl)acetohydrazide,O=C(NN)CC1=CNC=2C=CC=CC21,-6.045553682,-7.439320886,-7.603133431,-7.702182877,-2.522223391,6.5772,207.41,3.523330291,5.908625742,2.681211657,4.294918699,1.613707042,2.857756419,0.12708707,0.0203,-2.472,148.92,70.91,0.361,0.00025,303,0.5,0.5,HCl,PDP,66.2
comp_222,2-(1H-indol-3-yl)acetohydrazide,O=C(NN)CC1=CNC=2C=CC=CC21,-6.045553682,-7.439320886,-7.603133431,-7.702182877,-2.522223391,6.5772,207.41,3.523330291,5.908625742,2.681211657,4.294918699,1.613707042,2.857756419,0.12708707,0.0203,-2.472,148.92,70.91,0.361,0.0005,303,0.5,0.5,HCl,PDP,71.5
comp_222,2-(1H-indol-3-yl)acetohydrazide,O=C(NN)CC1=CNC=2C=CC=CC21,-6.045553682,-7.439320886,-7.603133431,-7.702182877,-2.522223391,6.5772,207.41,3.523330291,5.908625742,2.681211657,4.294918699,1.613707042,2.857756419,0.12708707,0.0203,-2.472,148.92,70.91,0.361,0.00075,303,0.5,0.5,HCl,PDP,78.9
comp_222,2-(1H-indol-3-yl)acetohydrazide,O=C(NN)CC1=CNC=2C=CC=CC21,-6.045553682,-7.439320886,-7.603133431,-7.702182877,-2.522223391,6.5772,207.41,3.523330291,5.908625742,2.681211657,4.294918699,1.613707042,2.857756419,0.12708707,0.0203,-2.472,148.92,70.91,0.361,0.001,303,0.5,0.5,HCl,PDP,80.4
comp_222,2-(1H-indol-3-yl)acetohydrazide,O=C(NN)CC1=CNC=2C=CC=CC21,-6.045553682,-7.439320886,-7.603133431,-7.702182877,-2.522223391,6.5772,207.41,3.523330291,5.908625742,2.681211657,4.294918699,1.613707042,2.857756419,0.12708707,0.0203,-2.472,148.92,70.91,0.361,0.0001,313,0.5,0.5,HCl,PDP,51
comp_222,2-(1H-indol-3-yl)acetohydrazide,O=C(NN)CC1=CNC=2C=CC=CC21,-6.045553682,-7.439320886,-7.603133431,-7.702182877,-2.522223391,6.5772,207.41,3.523330291,5.908625742,2.681211657,4.294918699,1.613707042,2.857756419,0.12708707,0.0203,-2.472,148.92,70.91,0.361,0.00025,313,0.5,0.5,HCl,PDP,54.9
comp_222,2-(1H-indol-3-yl)acetohydrazide,O=C(NN)CC1=CNC=2C=CC=CC21,-6.045553682,-7.439320886,-7.603133431,-7.702182877,-2.522223391,6.5772,207.41,3.523330291,5.908625742,2.681211657,4.294918699,1.613707042,2.857756419,0.12708707,0.0203,-2.472,148.92,70.91,0.361,0.0005,313,0.5,0.5,HCl,PDP,62.5
comp_222,2-(1H-indol-3-yl)acetohydrazide,O=C(NN)CC1=CNC=2C=CC=CC21,-6.045553682,-7.439320886,-7.603133431,-7.702182877,-2.522223391,6.5772,207.41,3.523330291,5.908625742,2.681211657,4.294918699,1.613707042,2.857756419,0.12708707,0.0203,-2.472,148.92,70.91,0.361,0.00075,313,0.5,0.5,HCl,PDP,65.9
comp_222,2-(1H-indol-3-yl)acetohydrazide,O=C(NN)CC1=CNC=2C=CC=CC21,-6.045553682,-7.439320886,-7.603133431,-7.702182877,-2.522223391,6.5772,207.41,3.523330291,5.908625742,2.681211657,4.294918699,1.613707042,2.857756419,0.12708707,0.0203,-2.472,148.92,70.91,0.361,0.001,313,0.5,0.5,HCl,PDP,74.1
comp_222,2-(1H-indol-3-yl)acetohydrazide,O=C(NN)CC1=CNC=2C=CC=CC21,-6.045553682,-7.439320886,-7.603133431,-7.702182877,-2.522223391,6.5772,207.41,3.523330291,5.908625742,2.681211657,4.294918699,1.613707042,2.857756419,0.12708707,0.0203,-2.472,148.92,70.91,0.361,0.0001,323,0.5,0.5,HCl,PDP,46.2
comp_222,2-(1H-indol-3-yl)acetohydrazide,O=C(NN)CC1=CNC=2C=CC=CC21,-6.045553682,-7.439320886,-7.603133431,-7.702182877,-2.522223391,6.5772,207.41,3.523330291,5.908625742,2.681211657,4.294918699,1.613707042,2.857756419,0.12708707,0.0203,-2.472,148.92,70.91,0.361,0.00025,323,0.5,0.5,HCl,PDP,50.6
