Repository: aveucoloap/Machine-Learning-corrosion-study

File: comp1-502_datasetQM_20220608.csv (part 27 of 61)
comp_ref,Compound,smiles,HOMO,HOMO_1,HOMO_2,HOMO_3,LUMO,Dipole,Polar,Egap,IP,EA,Electronegativity,Chemical hardness,Electrophilicity,deltaN,cLogP,cLogS,Total Surface Area,Polar Surface Area,Relative PSA,ConcInh_M,TempK,Time_H,Med_ConcM,Med_ID,Method,IE
comp_222,2-(1H-indol-3-yl)acetohydrazide,O=C(NN)CC1=CNC=2C=CC=CC21,-6.045553682,-7.439320886,-7.603133431,-7.702182877,-2.522223391,6.5772,207.41,3.523330291,5.908625742,2.681211657,4.294918699,1.613707042,2.857756419,0.12708707,0.0203,-2.472,148.92,70.91,0.361,0.0005,323,0.5,0.5,HCl,PDP,56.8
comp_222,2-(1H-indol-3-yl)acetohydrazide,O=C(NN)CC1=CNC=2C=CC=CC21,-6.045553682,-7.439320886,-7.603133431,-7.702182877,-2.522223391,6.5772,207.41,3.523330291,5.908625742,2.681211657,4.294918699,1.613707042,2.857756419,0.12708707,0.0203,-2.472,148.92,70.91,0.361,0.00075,323,0.5,0.5,HCl,PDP,61.2
comp_222,2-(1H-indol-3-yl)acetohydrazide,O=C(NN)CC1=CNC=2C=CC=CC21,-6.045553682,-7.439320886,-7.603133431,-7.702182877,-2.522223391,6.5772,207.41,3.523330291,5.908625742,2.681211657,4.294918699,1.613707042,2.857756419,0.12708707,0.0203,-2.472,148.92,70.91,0.361,0.001,323,0.5,0.5,HCl,PDP,65.7
comp_222,2-(1H-indol-3-yl)acetohydrazide,O=C(NN)CC1=CNC=2C=CC=CC21,-6.045553682,-7.439320886,-7.603133431,-7.702182877,-2.522223391,6.5772,207.41,3.523330291,5.908625742,2.681211657,4.294918699,1.613707042,2.857756419,0.12708707,0.0203,-2.472,148.92,70.91,0.361,0.0001,303,0.5,0.5,HCl,EIS,54.5
comp_222,2-(1H-indol-3-yl)acetohydrazide,O=C(NN)CC1=CNC=2C=CC=CC21,-6.045553682,-7.439320886,-7.603133431,-7.702182877,-2.522223391,6.5772,207.41,3.523330291,5.908625742,2.681211657,4.294918699,1.613707042,2.857756419,0.12708707,0.0203,-2.472,148.92,70.91,0.361,0.00025,303,0.5,0.5,HCl,EIS,58.1
comp_222,2-(1H-indol-3-yl)acetohydrazide,O=C(NN)CC1=CNC=2C=CC=CC21,-6.045553682,-7.439320886,-7.603133431,-7.702182877,-2.522223391,6.5772,207.41,3.523330291,5.908625742,2.681211657,4.294918699,1.613707042,2.857756419,0.12708707,0.0203,-2.472,148.92,70.91,0.361,0.0005,303,0.5,0.5,HCl,EIS,66.3
comp_222,2-(1H-indol-3-yl)acetohydrazide,O=C(NN)CC1=CNC=2C=CC=CC21,-6.045553682,-7.439320886,-7.603133431,-7.702182877,-2.522223391,6.5772,207.41,3.523330291,5.908625742,2.681211657,4.294918699,1.613707042,2.857756419,0.12708707,0.0203,-2.472,148.92,70.91,0.361,0.00075,303,0.5,0.5,HCl,EIS,70.6
comp_222,2-(1H-indol-3-yl)acetohydrazide,O=C(NN)CC1=CNC=2C=CC=CC21,-6.045553682,-7.439320886,-7.603133431,-7.702182877,-2.522223391,6.5772,207.41,3.523330291,5.908625742,2.681211657,4.294918699,1.613707042,2.857756419,0.12708707,0.0203,-2.472,148.92,70.91,0.361,0.001,303,0.5,0.5,HCl,EIS,74.3
comp_222,2-(1H-indol-3-yl)acetohydrazide,O=C(NN)CC1=CNC=2C=CC=CC21,-6.045553682,-7.439320886,-7.603133431,-7.702182877,-2.522223391,6.5772,207.41,3.523330291,5.908625742,2.681211657,4.294918699,1.613707042,2.857756419,0.12708707,0.0203,-2.472,148.92,70.91,0.361,0.0001,313,0.5,0.5,HCl,EIS,45.8
comp_222,2-(1H-indol-3-yl)acetohydrazide,O=C(NN)CC1=CNC=2C=CC=CC21,-6.045553682,-7.439320886,-7.603133431,-7.702182877,-2.522223391,6.5772,207.41,3.523330291,5.908625742,2.681211657,4.294918699,1.613707042,2.857756419,0.12708707,0.0203,-2.472,148.92,70.91,0.361,0.00025,313,0.5,0.5,HCl,EIS,51.8
comp_222,2-(1H-indol-3-yl)acetohydrazide,O=C(NN)CC1=CNC=2C=CC=CC21,-6.045553682,-7.439320886,-7.603133431,-7.702182877,-2.522223391,6.5772,207.41,3.523330291,5.908625742,2.681211657,4.294918699,1.613707042,2.857756419,0.12708707,0.0203,-2.472,148.92,70.91,0.361,0.0005,313,0.5,0.5,HCl,EIS,56.2
comp_222,2-(1H-indol-3-yl)acetohydrazide,O=C(NN)CC1=CNC=2C=CC=CC21,-6.045553682,-7.439320886,-7.603133431,-7.702182877,-2.522223391,6.5772,207.41,3.523330291,5.908625742,2.681211657,4.294918699,1.613707042,2.857756419,0.12708707,0.0203,-2.472,148.92,70.91,0.361,0.00075,313,0.5,0.5,HCl,EIS,63.7
comp_222,2-(1H-indol-3-yl)acetohydrazide,O=C(NN)CC1=CNC=2C=CC=CC21,-6.045553682,-7.439320886,-7.603133431,-7.702182877,-2.522223391,6.5772,207.41,3.523330291,5.908625742,2.681211657,4.294918699,1.613707042,2.857756419,0.12708707,0.0203,-2.472,148.92,70.91,0.361,0.001,313,0.5,0.5,HCl,EIS,68.5
comp_222,2-(1H-indol-3-yl)acetohydrazide,O=C(NN)CC1=CNC=2C=CC=CC21,-6.045553682,-7.439320886,-7.603133431,-7.702182877,-2.522223391,6.5772,207.41,3.523330291,5.908625742,2.681211657,4.294918699,1.613707042,2.857756419,0.12708707,0.0203,-2.472,148.92,70.91,0.361,0.0001,323,0.5,0.5,HCl,EIS,39.3
comp_222,2-(1H-indol-3-yl)acetohydrazide,O=C(NN)CC1=CNC=2C=CC=CC21,-6.045553682,-7.439320886,-7.603133431,-7.702182877,-2.522223391,6.5772,207.41,3.523330291,5.908625742,2.681211657,4.294918699,1.613707042,2.857756419,0.12708707,0.0203,-2.472,148.92,70.91,0.361,0.00025,323,0.5,0.5,HCl,EIS,46.8
comp_222,2-(1H-indol-3-yl)acetohydrazide,O=C(NN)CC1=CNC=2C=CC=CC21,-6.045553682,-7.439320886,-7.603133431,-7.702182877,-2.522223391,6.5772,207.41,3.523330291,5.908625742,2.681211657,4.294918699,1.613707042,2.857756419,0.12708707,0.0203,-2.472,148.92,70.91,0.361,0.0005,323,0.5,0.5,HCl,EIS,51.9
comp_222,2-(1H-indol-3-yl)acetohydrazide,O=C(NN)CC1=CNC=2C=CC=CC21,-6.045553682,-7.439320886,-7.603133431,-7.702182877,-2.522223391,6.5772,207.41,3.523330291,5.908625742,2.681211657,4.294918699,1.613707042,2.857756419,0.12708707,0.0203,-2.472,148.92,70.91,0.361,0.00075,323,0.5,0.5,HCl,EIS,56.7
comp_222,2-(1H-indol-3-yl)acetohydrazide,O=C(NN)CC1=CNC=2C=CC=CC21,-6.045553682,-7.439320886,-7.603133431,-7.702182877,-2.522223391,6.5772,207.41,3.523330291,5.908625742,2.681211657,4.294918699,1.613707042,2.857756419,0.12708707,0.0203,-2.472,148.92,70.91,0.361,0.001,323,0.5,0.5,HCl,EIS,62.7
comp_223,4-(1H-indol-3-yl)butanehydrazide,O=C(NN)CCCC1=CNC=2C=CC=CC21,-5.926639924,-7.398231693,-7.470069752,-7.582180664,-2.455555495,7.2479,238.63,3.47108443,5.782185777,2.62511386,4.203649819,1.578535958,2.798585567,0.187737365,0.9291,-3.012,176.44,70.91,0.30469,0.0001,303,3,0.5,HCl,WL,72.5
comp_223,4-(1H-indol-3-yl)butanehydrazide,O=C(NN)CCCC1=CNC=2C=CC=CC21,-5.926639924,-7.398231693,-7.470069752,-7.582180664,-2.455555495,7.2479,238.63,3.47108443,5.782185777,2.62511386,4.203649819,1.578535958,2.798585567,0.187737365,0.9291,-3.012,176.44,70.91,0.30469,0.00025,303,3,0.5,HCl,WL,76.8
comp_223,4-(1H-indol-3-yl)butanehydrazide,O=C(NN)CCCC1=CNC=2C=CC=CC21,-5.926639924,-7.398231693,-7.470069752,-7.582180664,-2.455555495,7.2479,238.63,3.47108443,5.782185777,2.62511386,4.203649819,1.578535958,2.798585567,0.187737365,0.9291,-3.012,176.44,70.91,0.30469,0.0005,303,3,0.5,HCl,WL,84.5
comp_223,4-(1H-indol-3-yl)butanehydrazide,O=C(NN)CCCC1=CNC=2C=CC=CC21,-5.926639924,-7.398231693,-7.470069752,-7.582180664,-2.455555495,7.2479,238.63,3.47108443,5.782185777,2.62511386,4.203649819,1.578535958,2.798585567,0.187737365,0.9291,-3.012,176.44,70.91,0.30469,0.00075,303,3,0.5,HCl,WL,88.6
comp_223,4-(1H-indol-3-yl)butanehydrazide,O=C(NN)CCCC1=CNC=2C=CC=CC21,-5.926639924,-7.398231693,-7.470069752,-7.582180664,-2.455555495,7.2479,238.63,3.47108443,5.782185777,2.62511386,4.203649819,1.578535958,2.798585567,0.187737365,0.9291,-3.012,176.44,70.91,0.30469,0.001,303,3,0.5,HCl,WL,96
comp_223,4-(1H-indol-3-yl)butanehydrazide,O=C(NN)CCCC1=CNC=2C=CC=CC21,-5.926639924,-7.398231693,-7.470069752,-7.582180664,-2.455555495,7.2479,238.63,3.47108443,5.782185777,2.62511386,4.203649819,1.578535958,2.798585567,0.187737365,0.9291,-3.012,176.44,70.91,0.30469,0.0001,303,0.5,0.5,HCl,PDP,60.5
comp_223,4-(1H-indol-3-yl)butanehydrazide,O=C(NN)CCCC1=CNC=2C=CC=CC21,-5.926639924,-7.398231693,-7.470069752,-7.582180664,-2.455555495,7.2479,238.63,3.47108443,5.782185777,2.62511386,4.203649819,1.578535958,2.798585567,0.187737365,0.9291,-3.012,176.44,70.91,0.30469,0.00025,303,0.5,0.5,HCl,PDP,66.2
comp_223,4-(1H-indol-3-yl)butanehydrazide,O=C(NN)CCCC1=CNC=2C=CC=CC21,-5.926639924,-7.398231693,-7.470069752,-7.582180664,-2.455555495,7.2479,238.63,3.47108443,5.782185777,2.62511386,4.203649819,1.578535958,2.798585567,0.187737365,0.9291,-3.012,176.44,70.91,0.30469,0.0005,303,0.5,0.5,HCl,PDP,71.5
comp_223,4-(1H-indol-3-yl)butanehydrazide,O=C(NN)CCCC1=CNC=2C=CC=CC21,-5.926639924,-7.398231693,-7.470069752,-7.582180664,-2.455555495,7.2479,238.63,3.47108443,5.782185777,2.62511386,4.203649819,1.578535958,2.798585567,0.187737365,0.9291,-3.012,176.44,70.91,0.30469,0.00075,303,0.5,0.5,HCl,PDP,78.9
comp_223,4-(1H-indol-3-yl)butanehydrazide,O=C(NN)CCCC1=CNC=2C=CC=CC21,-5.926639924,-7.398231693,-7.470069752,-7.582180664,-2.455555495,7.2479,238.63,3.47108443,5.782185777,2.62511386,4.203649819,1.578535958,2.798585567,0.187737365,0.9291,-3.012,176.44,70.91,0.30469,0.001,303,0.5,0.5,HCl,PDP,80.4
comp_223,4-(1H-indol-3-yl)butanehydrazide,O=C(NN)CCCC1=CNC=2C=CC=CC21,-5.926639924,-7.398231693,-7.470069752,-7.582180664,-2.455555495,7.2479,238.63,3.47108443,5.782185777,2.62511386,4.203649819,1.578535958,2.798585567,0.187737365,0.9291,-3.012,176.44,70.91,0.30469,0.0001,313,0.5,0.5,HCl,PDP,51
comp_223,4-(1H-indol-3-yl)butanehydrazide,O=C(NN)CCCC1=CNC=2C=CC=CC21,-5.926639924,-7.398231693,-7.470069752,-7.582180664,-2.455555495,7.2479,238.63,3.47108443,5.782185777,2.62511386,4.203649819,1.578535958,2.798585567,0.187737365,0.9291,-3.012,176.44,70.91,0.30469,0.00025,313,0.5,0.5,HCl,PDP,54.9
comp_223,4-(1H-indol-3-yl)butanehydrazide,O=C(NN)CCCC1=CNC=2C=CC=CC21,-5.926639924,-7.398231693,-7.470069752,-7.582180664,-2.455555495,7.2479,238.63,3.47108443,5.782185777,2.62511386,4.203649819,1.578535958,2.798585567,0.187737365,0.9291,-3.012,176.44,70.91,0.30469,0.0005,313,0.5,0.5,HCl,PDP,62.5
comp_223,4-(1H-indol-3-yl)butanehydrazide,O=C(NN)CCCC1=CNC=2C=CC=CC21,-5.926639924,-7.398231693,-7.470069752,-7.582180664,-2.455555495,7.2479,238.63,3.47108443,5.782185777,2.62511386,4.203649819,1.578535958,2.798585567,0.187737365,0.9291,-3.012,176.44,70.91,0.30469,0.00075,313,0.5,0.5,HCl,PDP,65.9
comp_223,4-(1H-indol-3-yl)butanehydrazide,O=C(NN)CCCC1=CNC=2C=CC=CC21,-5.926639924,-7.398231693,-7.470069752,-7.582180664,-2.455555495,7.2479,238.63,3.47108443,5.782185777,2.62511386,4.203649819,1.578535958,2.798585567,0.187737365,0.9291,-3.012,176.44,70.91,0.30469,0.001,313,0.5,0.5,HCl,PDP,74.1
comp_223,4-(1H-indol-3-yl)butanehydrazide,O=C(NN)CCCC1=CNC=2C=CC=CC21,-5.926639924,-7.398231693,-7.470069752,-7.582180664,-2.455555495,7.2479,238.63,3.47108443,5.782185777,2.62511386,4.203649819,1.578535958,2.798585567,0.187737365,0.9291,-3.012,176.44,70.91,0.30469,0.0001,323,0.5,0.5,HCl,PDP,46.2
comp_223,4-(1H-indol-3-yl)butanehydrazide,O=C(NN)CCCC1=CNC=2C=CC=CC21,-5.926639924,-7.398231693,-7.470069752,-7.582180664,-2.455555495,7.2479,238.63,3.47108443,5.782185777,2.62511386,4.203649819,1.578535958,2.798585567,0.187737365,0.9291,-3.012,176.44,70.91,0.30469,0.00025,323,0.5,0.5,HCl,PDP,50.6
comp_223,4-(1H-indol-3-yl)butanehydrazide,O=C(NN)CCCC1=CNC=2C=CC=CC21,-5.926639924,-7.398231693,-7.470069752,-7.582180664,-2.455555495,7.2479,238.63,3.47108443,5.782185777,2.62511386,4.203649819,1.578535958,2.798585567,0.187737365,0.9291,-3.012,176.44,70.91,0.30469,0.0005,323,0.5,0.5,HCl,PDP,56.8
comp_223,4-(1H-indol-3-yl)butanehydrazide,O=C(NN)CCCC1=CNC=2C=CC=CC21,-5.926639924,-7.398231693,-7.470069752,-7.582180664,-2.455555495,7.2479,238.63,3.47108443,5.782185777,2.62511386,4.203649819,1.578535958,2.798585567,0.187737365,0.9291,-3.012,176.44,70.91,0.30469,0.00075,323,0.5,0.5,HCl,PDP,61.2
comp_223,4-(1H-indol-3-yl)butanehydrazide,O=C(NN)CCCC1=CNC=2C=CC=CC21,-5.926639924,-7.398231693,-7.470069752,-7.582180664,-2.455555495,7.2479,238.63,3.47108443,5.782185777,2.62511386,4.203649819,1.578535958,2.798585567,0.187737365,0.9291,-3.012,176.44,70.91,0.30469,0.001,323,0.5,0.5,HCl,PDP,65.7
comp_223,4-(1H-indol-3-yl)butanehydrazide,O=C(NN)CCCC1=CNC=2C=CC=CC21,-5.926639924,-7.398231693,-7.470069752,-7.582180664,-2.455555495,7.2479,238.63,3.47108443,5.782185777,2.62511386,4.203649819,1.578535958,2.798585567,0.187737365,0.9291,-3.012,176.44,70.91,0.30469,0.0001,303,0.5,0.5,HCl,EIS,63.9
comp_223,4-(1H-indol-3-yl)butanehydrazide,O=C(NN)CCCC1=CNC=2C=CC=CC21,-5.926639924,-7.398231693,-7.470069752,-7.582180664,-2.455555495,7.2479,238.63,3.47108443,5.782185777,2.62511386,4.203649819,1.578535958,2.798585567,0.187737365,0.9291,-3.012,176.44,70.91,0.30469,0.00025,303,0.5,0.5,HCl,EIS,72.6
comp_223,4-(1H-indol-3-yl)butanehydrazide,O=C(NN)CCCC1=CNC=2C=CC=CC21,-5.926639924,-7.398231693,-7.470069752,-7.582180664,-2.455555495,7.2479,238.63,3.47108443,5.782185777,2.62511386,4.203649819,1.578535958,2.798585567,0.187737365,0.9291,-3.012,176.44,70.91,0.30469,0.0005,303,0.5,0.5,HCl,EIS,75.5
comp_223,4-(1H-indol-3-yl)butanehydrazide,O=C(NN)CCCC1=CNC=2C=CC=CC21,-5.926639924,-7.398231693,-7.470069752,-7.582180664,-2.455555495,7.2479,238.63,3.47108443,5.782185777,2.62511386,4.203649819,1.578535958,2.798585567,0.187737365,0.9291,-3.012,176.44,70.91,0.30469,0.00075,303,0.5,0.5,HCl,EIS,80.5
comp_223,4-(1H-indol-3-yl)butanehydrazide,O=C(NN)CCCC1=CNC=2C=CC=CC21,-5.926639924,-7.398231693,-7.470069752,-7.582180664,-2.455555495,7.2479,238.63,3.47108443,5.782185777,2.62511386,4.203649819,1.578535958,2.798585567,0.187737365,0.9291,-3.012,176.44,70.91,0.30469,0.001,303,0.5,0.5,HCl,EIS,97
comp_223,4-(1H-indol-3-yl)butanehydrazide,O=C(NN)CCCC1=CNC=2C=CC=CC21,-5.926639924,-7.398231693,-7.470069752,-7.582180664,-2.455555495,7.2479,238.63,3.47108443,5.782185777,2.62511386,4.203649819,1.578535958,2.798585567,0.187737365,0.9291,-3.012,176.44,70.91,0.30469,0.0001,313,0.5,0.5,HCl,EIS,52.4
comp_223,4-(1H-indol-3-yl)butanehydrazide,O=C(NN)CCCC1=CNC=2C=CC=CC21,-5.926639924,-7.398231693,-7.470069752,-7.582180664,-2.455555495,7.2479,238.63,3.47108443,5.782185777,2.62511386,4.203649819,1.578535958,2.798585567,0.187737365,0.9291,-3.012,176.44,70.91,0.30469,0.00025,313,0.5,0.5,HCl,EIS,76.5
comp_223,4-(1H-indol-3-yl)butanehydrazide,O=C(NN)CCCC1=CNC=2C=CC=CC21,-5.926639924,-7.398231693,-7.470069752,-7.582180664,-2.455555495,7.2479,238.63,3.47108443,5.782185777,2.62511386,4.203649819,1.578535958,2.798585567,0.187737365,0.9291,-3.012,176.44,70.91,0.30469,0.0005,313,0.5,0.5,HCl,EIS,78
comp_223,4-(1H-indol-3-yl)butanehydrazide,O=C(NN)CCCC1=CNC=2C=CC=CC21,-5.926639924,-7.398231693,-7.470069752,-7.582180664,-2.455555495,7.2479,238.63,3.47108443,5.782185777,2.62511386,4.203649819,1.578535958,2.798585567,0.187737365,0.9291,-3.012,176.44,70.91,0.30469,0.00075,313,0.5,0.5,HCl,EIS,84.5
comp_223,4-(1H-indol-3-yl)butanehydrazide,O=C(NN)CCCC1=CNC=2C=CC=CC21,-5.926639924,-7.398231693,-7.470069752,-7.582180664,-2.455555495,7.2479,238.63,3.47108443,5.782185777,2.62511386,4.203649819,1.578535958,2.798585567,0.187737365,0.9291,-3.012,176.44,70.91,0.30469,0.001,313,0.5,0.5,HCl,EIS,87
comp_223,4-(1H-indol-3-yl)butanehydrazide,O=C(NN)CCCC1=CNC=2C=CC=CC21,-5.926639924,-7.398231693,-7.470069752,-7.582180664,-2.455555495,7.2479,238.63,3.47108443,5.782185777,2.62511386,4.203649819,1.578535958,2.798585567,0.187737365,0.9291,-3.012,176.44,70.91,0.30469,0.0001,323,0.5,0.5,HCl,EIS,57.2
comp_223,4-(1H-indol-3-yl)butanehydrazide,O=C(NN)CCCC1=CNC=2C=CC=CC21,-5.926639924,-7.398231693,-7.470069752,-7.582180664,-2.455555495,7.2479,238.63,3.47108443,5.782185777,2.62511386,4.203649819,1.578535958,2.798585567,0.187737365,0.9291,-3.012,176.44,70.91,0.30469,0.00025,323,0.5,0.5,HCl,EIS,65.7
comp_223,4-(1H-indol-3-yl)butanehydrazide,O=C(NN)CCCC1=CNC=2C=CC=CC21,-5.926639924,-7.398231693,-7.470069752,-7.582180664,-2.455555495,7.2479,238.63,3.47108443,5.782185777,2.62511386,4.203649819,1.578535958,2.798585567,0.187737365,0.9291,-3.012,176.44,70.91,0.30469,0.0005,323,0.5,0.5,HCl,EIS,68.1
comp_223,4-(1H-indol-3-yl)butanehydrazide,O=C(NN)CCCC1=CNC=2C=CC=CC21,-5.926639924,-7.398231693,-7.470069752,-7.582180664,-2.455555495,7.2479,238.63,3.47108443,5.782185777,2.62511386,4.203649819,1.578535958,2.798585567,0.187737365,0.9291,-3.012,176.44,70.91,0.30469,0.00075,323,0.5,0.5,HCl,EIS,78.5
comp_223,4-(1H-indol-3-yl)butanehydrazide,O=C(NN)CCCC1=CNC=2C=CC=CC21,-5.926639924,-7.398231693,-7.470069752,-7.582180664,-2.455555495,7.2479,238.63,3.47108443,5.782185777,2.62511386,4.203649819,1.578535958,2.798585567,0.187737365,0.9291,-3.012,176.44,70.91,0.30469,0.001,323,0.5,0.5,HCl,EIS,85.8
comp_224,(E)-3-(1-((2-aminophenyl)imino)ethyl)-4-hydroxy-6-methyl-2H-pyran-2-one,C(=N\C1=C(N)C=CC=C1)(\C)/C2=C(O)C=C(C)OC2=O,-5.649083785,-6.495085783,-7.017272285,-7.437143975,-2.007656077,6.3771,296.13,3.641427707,5.515253534,2.172458926,3.84385623,1.671397304,2.21001175,0.392571993,0.553,-2.766,197.5,84.91,0.31858,0.001,308,0.5,1,HCl,PDP,87.9
comp_224,(E)-3-(1-((2-aminophenyl)imino)ethyl)-4-hydroxy-6-methyl-2H-pyran-2-one,C(=N\C1=C(N)C=CC=C1)(\C)/C2=C(O)C=C(C)OC2=O,-5.649083785,-6.495085783,-7.017272285,-7.437143975,-2.007656077,6.3771,296.13,3.641427707,5.515253534,2.172458926,3.84385623,1.671397304,2.21001175,0.392571993,0.553,-2.766,197.5,84.91,0.31858,0.0005,308,0.5,1,HCl,PDP,84.6
comp_224,(E)-3-(1-((2-aminophenyl)imino)ethyl)-4-hydroxy-6-methyl-2H-pyran-2-one,C(=N\C1=C(N)C=CC=C1)(\C)/C2=C(O)C=C(C)OC2=O,-5.649083785,-6.495085783,-7.017272285,-7.437143975,-2.007656077,6.3771,296.13,3.641427707,5.515253534,2.172458926,3.84385623,1.671397304,2.21001175,0.392571993,0.553,-2.766,197.5,84.91,0.31858,0.0001,308,0.5,1,HCl,PDP,80.4
comp_224,(E)-3-(1-((2-aminophenyl)imino)ethyl)-4-hydroxy-6-methyl-2H-pyran-2-one,C(=N\C1=C(N)C=CC=C1)(\C)/C2=C(O)C=C(C)OC2=O,-5.649083785,-6.495085783,-7.017272285,-7.437143975,-2.007656077,6.3771,296.13,3.641427707,5.515253534,2.172458926,3.84385623,1.671397304,2.21001175,0.392571993,0.553,-2.766,197.5,84.91,0.31858,0.00005,308,0.5,1,HCl,PDP,75
comp_224,(E)-3-(1-((2-aminophenyl)imino)ethyl)-4-hydroxy-6-methyl-2H-pyran-2-one,C(=N\C1=C(N)C=CC=C1)(\C)/C2=C(O)C=C(C)OC2=O,-5.649083785,-6.495085783,-7.017272285,-7.437143975,-2.007656077,6.3771,296.13,3.641427707,5.515253534,2.172458926,3.84385623,1.671397304,2.21001175,0.392571993,0.553,-2.766,197.5,84.91,0.31858,0.00001,308,0.5,1,HCl,PDP,24.1
comp_224,(E)-3-(1-((2-aminophenyl)imino)ethyl)-4-hydroxy-6-methyl-2H-pyran-2-one,C(=N\C1=C(N)C=CC=C1)(\C)/C2=C(O)C=C(C)OC2=O,-5.649083785,-6.495085783,-7.017272285,-7.437143975,-2.007656077,6.3771,296.13,3.641427707,5.515253534,2.172458926,3.84385623,1.671397304,2.21001175,0.392571993,0.553,-2.766,197.5,84.91,0.31858,0.001,308,0.5,1,HCl,EIS,86
comp_224,(E)-3-(1-((2-aminophenyl)imino)ethyl)-4-hydroxy-6-methyl-2H-pyran-2-one,C(=N\C1=C(N)C=CC=C1)(\C)/C2=C(O)C=C(C)OC2=O,-5.649083785,-6.495085783,-7.017272285,-7.437143975,-2.007656077,6.3771,296.13,3.641427707,5.515253534,2.172458926,3.84385623,1.671397304,2.21001175,0.392571993,0.553,-2.766,197.5,84.91,0.31858,0.0005,308,0.5,1,HCl,EIS,83.4
comp_224,(E)-3-(1-((2-aminophenyl)imino)ethyl)-4-hydroxy-6-methyl-2H-pyran-2-one,C(=N\C1=C(N)C=CC=C1)(\C)/C2=C(O)C=C(C)OC2=O,-5.649083785,-6.495085783,-7.017272285,-7.437143975,-2.007656077,6.3771,296.13,3.641427707,5.515253534,2.172458926,3.84385623,1.671397304,2.21001175,0.392571993,0.553,-2.766,197.5,84.91,0.31858,0.0001,308,0.5,1,HCl,EIS,80.5
comp_224,(E)-3-(1-((2-aminophenyl)imino)ethyl)-4-hydroxy-6-methyl-2H-pyran-2-one,C(=N\C1=C(N)C=CC=C1)(\C)/C2=C(O)C=C(C)OC2=O,-5.649083785,-6.495085783,-7.017272285,-7.437143975,-2.007656077,6.3771,296.13,3.641427707,5.515253534,2.172458926,3.84385623,1.671397304,2.21001175,0.392571993,0.553,-2.766,197.5,84.91,0.31858,0.00005,308,0.5,1,HCl,EIS,52.3
comp_224,(E)-3-(1-((2-aminophenyl)imino)ethyl)-4-hydroxy-6-methyl-2H-pyran-2-one,C(=N\C1=C(N)C=CC=C1)(\C)/C2=C(O)C=C(C)OC2=O,-5.649083785,-6.495085783,-7.017272285,-7.437143975,-2.007656077,6.3771,296.13,3.641427707,5.515253534,2.172458926,3.84385623,1.671397304,2.21001175,0.392571993,0.553,-2.766,197.5,84.91,0.31858,0.00001,308,0.5,1,HCl,EIS,39.3
comp_224,(E)-3-(1-((2-aminophenyl)imino)ethyl)-4-hydroxy-6-methyl-2H-pyran-2-one,C(=N\C1=C(N)C=CC=C1)(\C)/C2=C(O)C=C(C)OC2=O,-5.649083785,-6.495085783,-7.017272285,-7.437143975,-2.007656077,6.3771,296.13,3.641427707,5.515253534,2.172458926,3.84385623,1.671397304,2.21001175,0.392571993,0.553,-2.766,197.5,84.91,0.31858,0.00001,308,6,1,HCl,WL,8.1
comp_224,(E)-3-(1-((2-aminophenyl)imino)ethyl)-4-hydroxy-6-methyl-2H-pyran-2-one,C(=N\C1=C(N)C=CC=C1)(\C)/C2=C(O)C=C(C)OC2=O,-5.649083785,-6.495085783,-7.017272285,-7.437143975,-2.007656077,6.3771,296.13,3.641427707,5.515253534,2.172458926,3.84385623,1.671397304,2.21001175,0.392571993,0.553,-2.766,197.5,84.91,0.31858,0.00005,308,6,1,HCl,WL,22
comp_224,(E)-3-(1-((2-aminophenyl)imino)ethyl)-4-hydroxy-6-methyl-2H-pyran-2-one,C(=N\C1=C(N)C=CC=C1)(\C)/C2=C(O)C=C(C)OC2=O,-5.649083785,-6.495085783,-7.017272285,-7.437143975,-2.007656077,6.3771,296.13,3.641427707,5.515253534,2.172458926,3.84385623,1.671397304,2.21001175,0.392571993,0.553,-2.766,197.5,84.91,0.31858,0.0001,308,6,1,HCl,WL,35.1
comp_224,(E)-3-(1-((2-aminophenyl)imino)ethyl)-4-hydroxy-6-methyl-2H-pyran-2-one,C(=N\C1=C(N)C=CC=C1)(\C)/C2=C(O)C=C(C)OC2=O,-5.649083785,-6.495085783,-7.017272285,-7.437143975,-2.007656077,6.3771,296.13,3.641427707,5.515253534,2.172458926,3.84385623,1.671397304,2.21001175,0.392571993,0.553,-2.766,197.5,84.91,0.31858,0.0005,308,6,1,HCl,WL,64.1
comp_224,(E)-3-(1-((2-aminophenyl)imino)ethyl)-4-hydroxy-6-methyl-2H-pyran-2-one,C(=N\C1=C(N)C=CC=C1)(\C)/C2=C(O)C=C(C)OC2=O,-5.649083785,-6.495085783,-7.017272285,-7.437143975,-2.007656077,6.3771,296.13,3.641427707,5.515253534,2.172458926,3.84385623,1.671397304,2.21001175,0.392571993,0.553,-2.766,197.5,84.91,0.31858,0.001,308,6,1,HCl,WL,78.1
comp_224,(E)-3-(1-((2-aminophenyl)imino)ethyl)-4-hydroxy-6-methyl-2H-pyran-2-one,C(=N\C1=C(N)C=CC=C1)(\C)/C2=C(O)C=C(C)OC2=O,-5.649083785,-6.495085783,-7.017272285,-7.437143975,-2.007656077,6.3771,296.13,3.641427707,5.515253534,2.172458926,3.84385623,1.671397304,2.21001175,0.392571993,0.553,-2.766,197.5,84.91,0.31858,0.001,313,6,1,HCl,WL,54
comp_224,(E)-3-(1-((2-aminophenyl)imino)ethyl)-4-hydroxy-6-methyl-2H-pyran-2-one,C(=N\C1=C(N)C=CC=C1)(\C)/C2=C(O)C=C(C)OC2=O,-5.649083785,-6.495085783,-7.017272285,-7.437143975,-2.007656077,6.3771,296.13,3.641427707,5.515253534,2.172458926,3.84385623,1.671397304,2.21001175,0.392571993,0.553,-2.766,197.5,84.91,0.31858,0.001,323,6,1,HCl,WL,45
comp_224,(E)-3-(1-((2-aminophenyl)imino)ethyl)-4-hydroxy-6-methyl-2H-pyran-2-one,C(=N\C1=C(N)C=CC=C1)(\C)/C2=C(O)C=C(C)OC2=O,-5.649083785,-6.495085783,-7.017272285,-7.437143975,-2.007656077,6.3771,296.13,3.641427707,5.515253534,2.172458926,3.84385623,1.671397304,2.21001175,0.392571993,0.553,-2.766,197.5,84.91,0.31858,0.001,333,6,1,HCl,WL,39
comp_224,(E)-3-(1-((2-aminophenyl)imino)ethyl)-4-hydroxy-6-methyl-2H-pyran-2-one,C(=N\C1=C(N)C=CC=C1)(\C)/C2=C(O)C=C(C)OC2=O,-5.649083785,-6.495085783,-7.017272285,-7.437143975,-2.007656077,6.3771,296.13,3.641427707,5.515253534,2.172458926,3.84385623,1.671397304,2.21001175,0.392571993,0.553,-2.766,197.5,84.91,0.31858,0.001,343,6,1,HCl,WL,23
comp_225,(E)-3-(1-((3-aminophenyl)imino)ethyl)-4-hydroxy-6-methyl-2H-pyran-2-one,C(=N\C1=CC(N)=CC=C1)(\C)/C2=C(O)C=C(C)OC2=O,-5.690989319,-6.35821251,-6.919583408,-7.860281031,-2.175822444,5.9156,296.73,3.515166875,5.563160594,2.337232714,3.950196654,1.61296394,2.418537268,0.340865243,0.553,-2.766,197.5,84.91,0.31858,0.001,308,0.5,1,HCl,PDP,95.1
comp_225,(E)-3-(1-((3-aminophenyl)imino)ethyl)-4-hydroxy-6-methyl-2H-pyran-2-one,C(=N\C1=CC(N)=CC=C1)(\C)/C2=C(O)C=C(C)OC2=O,-5.690989319,-6.35821251,-6.919583408,-7.860281031,-2.175822444,5.9156,296.73,3.515166875,5.563160594,2.337232714,3.950196654,1.61296394,2.418537268,0.340865243,0.553,-2.766,197.5,84.91,0.31858,0.0005,308,0.5,1,HCl,PDP,93.5
comp_225,(E)-3-(1-((3-aminophenyl)imino)ethyl)-4-hydroxy-6-methyl-2H-pyran-2-one,C(=N\C1=CC(N)=CC=C1)(\C)/C2=C(O)C=C(C)OC2=O,-5.690989319,-6.35821251,-6.919583408,-7.860281031,-2.175822444,5.9156,296.73,3.515166875,5.563160594,2.337232714,3.950196654,1.61296394,2.418537268,0.340865243,0.553,-2.766,197.5,84.91,0.31858,0.0001,308,0.5,1,HCl,PDP,70.1
comp_225,(E)-3-(1-((3-aminophenyl)imino)ethyl)-4-hydroxy-6-methyl-2H-pyran-2-one,C(=N\C1=CC(N)=CC=C1)(\C)/C2=C(O)C=C(C)OC2=O,-5.690989319,-6.35821251,-6.919583408,-7.860281031,-2.175822444,5.9156,296.73,3.515166875,5.563160594,2.337232714,3.950196654,1.61296394,2.418537268,0.340865243,0.553,-2.766,197.5,84.91,0.31858,0.00005,308,0.5,1,HCl,PDP,45
comp_225,(E)-3-(1-((3-aminophenyl)imino)ethyl)-4-hydroxy-6-methyl-2H-pyran-2-one,C(=N\C1=CC(N)=CC=C1)(\C)/C2=C(O)C=C(C)OC2=O,-5.690989319,-6.35821251,-6.919583408,-7.860281031,-2.175822444,5.9156,296.73,3.515166875,5.563160594,2.337232714,3.950196654,1.61296394,2.418537268,0.340865243,0.553,-2.766,197.5,84.91,0.31858,0.00001,308,0.5,1,HCl,PDP,35.4
comp_225,(E)-3-(1-((3-aminophenyl)imino)ethyl)-4-hydroxy-6-methyl-2H-pyran-2-one,C(=N\C1=CC(N)=CC=C1)(\C)/C2=C(O)C=C(C)OC2=O,-5.690989319,-6.35821251,-6.919583408,-7.860281031,-2.175822444,5.9156,296.73,3.515166875,5.563160594,2.337232714,3.950196654,1.61296394,2.418537268,0.340865243,0.553,-2.766,197.5,84.91,0.31858,0.001,308,0.5,1,HCl,EIS,91
comp_225,(E)-3-(1-((3-aminophenyl)imino)ethyl)-4-hydroxy-6-methyl-2H-pyran-2-one,C(=N\C1=CC(N)=CC=C1)(\C)/C2=C(O)C=C(C)OC2=O,-5.690989319,-6.35821251,-6.919583408,-7.860281031,-2.175822444,5.9156,296.73,3.515166875,5.563160594,2.337232714,3.950196654,1.61296394,2.418537268,0.340865243,0.553,-2.766,197.5,84.91,0.31858,0.0005,308,0.5,1,HCl,EIS,84.3
comp_225,(E)-3-(1-((3-aminophenyl)imino)ethyl)-4-hydroxy-6-methyl-2H-pyran-2-one,C(=N\C1=CC(N)=CC=C1)(\C)/C2=C(O)C=C(C)OC2=O,-5.690989319,-6.35821251,-6.919583408,-7.860281031,-2.175822444,5.9156,296.73,3.515166875,5.563160594,2.337232714,3.950196654,1.61296394,2.418537268,0.340865243,0.553,-2.766,197.5,84.91,0.31858,0.0001,308,0.5,1,HCl,EIS,83
comp_225,(E)-3-(1-((3-aminophenyl)imino)ethyl)-4-hydroxy-6-methyl-2H-pyran-2-one,C(=N\C1=CC(N)=CC=C1)(\C)/C2=C(O)C=C(C)OC2=O,-5.690989319,-6.35821251,-6.919583408,-7.860281031,-2.175822444,5.9156,296.73,3.515166875,5.563160594,2.337232714,3.950196654,1.61296394,2.418537268,0.340865243,0.553,-2.766,197.5,84.91,0.31858,0.00005,308,0.5,1,HCl,EIS,53.3
comp_225,(E)-3-(1-((3-aminophenyl)imino)ethyl)-4-hydroxy-6-methyl-2H-pyran-2-one,C(=N\C1=CC(N)=CC=C1)(\C)/C2=C(O)C=C(C)OC2=O,-5.690989319,-6.35821251,-6.919583408,-7.860281031,-2.175822444,5.9156,296.73,3.515166875,5.563160594,2.337232714,3.950196654,1.61296394,2.418537268,0.340865243,0.553,-2.766,197.5,84.91,0.31858,0.00001,308,0.5,1,HCl,EIS,39.8
comp_225,(E)-3-(1-((3-aminophenyl)imino)ethyl)-4-hydroxy-6-methyl-2H-pyran-2-one,C(=N\C1=CC(N)=CC=C1)(\C)/C2=C(O)C=C(C)OC2=O,-5.690989319,-6.35821251,-6.919583408,-7.860281031,-2.175822444,5.9156,296.73,3.515166875,5.563160594,2.337232714,3.950196654,1.61296394,2.418537268,0.340865243,0.553,-2.766,197.5,84.91,0.31858,0.00001,308,6,1,HCl,WL,13
comp_225,(E)-3-(1-((3-aminophenyl)imino)ethyl)-4-hydroxy-6-methyl-2H-pyran-2-one,C(=N\C1=CC(N)=CC=C1)(\C)/C2=C(O)C=C(C)OC2=O,-5.690989319,-6.35821251,-6.919583408,-7.860281031,-2.175822444,5.9156,296.73,3.515166875,5.563160594,2.337232714,3.950196654,1.61296394,2.418537268,0.340865243,0.553,-2.766,197.5,84.91,0.31858,0.00005,308,6,1,HCl,WL,29
comp_225,(E)-3-(1-((3-aminophenyl)imino)ethyl)-4-hydroxy-6-methyl-2H-pyran-2-one,C(=N\C1=CC(N)=CC=C1)(\C)/C2=C(O)C=C(C)OC2=O,-5.690989319,-6.35821251,-6.919583408,-7.860281031,-2.175822444,5.9156,296.73,3.515166875,5.563160594,2.337232714,3.950196654,1.61296394,2.418537268,0.340865243,0.553,-2.766,197.5,84.91,0.31858,0.0001,308,6,1,HCl,WL,66.1
comp_225,(E)-3-(1-((3-aminophenyl)imino)ethyl)-4-hydroxy-6-methyl-2H-pyran-2-one,C(=N\C1=CC(N)=CC=C1)(\C)/C2=C(O)C=C(C)OC2=O,-5.690989319,-6.35821251,-6.919583408,-7.860281031,-2.175822444,5.9156,296.73,3.515166875,5.563160594,2.337232714,3.950196654,1.61296394,2.418537268,0.340865243,0.553,-2.766,197.5,84.91,0.31858,0.0005,308,6,1,HCl,WL,76.1
comp_225,(E)-3-(1-((3-aminophenyl)imino)ethyl)-4-hydroxy-6-methyl-2H-pyran-2-one,C(=N\C1=CC(N)=CC=C1)(\C)/C2=C(O)C=C(C)OC2=O,-5.690989319,-6.35821251,-6.919583408,-7.860281031,-2.175822444,5.9156,296.73,3.515166875,5.563160594,2.337232714,3.950196654,1.61296394,2.418537268,0.340865243,0.553,-2.766,197.5,84.91,0.31858,0.001,308,6,1,HCl,WL,87.1
comp_225,(E)-3-(1-((3-aminophenyl)imino)ethyl)-4-hydroxy-6-methyl-2H-pyran-2-one,C(=N\C1=CC(N)=CC=C1)(\C)/C2=C(O)C=C(C)OC2=O,-5.690989319,-6.35821251,-6.919583408,-7.860281031,-2.175822444,5.9156,296.73,3.515166875,5.563160594,2.337232714,3.950196654,1.61296394,2.418537268,0.340865243,0.553,-2.766,197.5,84.91,0.31858,0.001,313,6,1,HCl,WL,66
comp_225,(E)-3-(1-((3-aminophenyl)imino)ethyl)-4-hydroxy-6-methyl-2H-pyran-2-one,C(=N\C1=CC(N)=CC=C1)(\C)/C2=C(O)C=C(C)OC2=O,-5.690989319,-6.35821251,-6.919583408,-7.860281031,-2.175822444,5.9156,296.73,3.515166875,5.563160594,2.337232714,3.950196654,1.61296394,2.418537268,0.340865243,0.553,-2.766,197.5,84.91,0.31858,0.001,323,6,1,HCl,WL,53
comp_225,(E)-3-(1-((3-aminophenyl)imino)ethyl)-4-hydroxy-6-methyl-2H-pyran-2-one,C(=N\C1=CC(N)=CC=C1)(\C)/C2=C(O)C=C(C)OC2=O,-5.690989319,-6.35821251,-6.919583408,-7.860281031,-2.175822444,5.9156,296.73,3.515166875,5.563160594,2.337232714,3.950196654,1.61296394,2.418537268,0.340865243,0.553,-2.766,197.5,84.91,0.31858,0.001,333,6,1,HCl,WL,46
comp_225,(E)-3-(1-((3-aminophenyl)imino)ethyl)-4-hydroxy-6-methyl-2H-pyran-2-one,C(=N\C1=CC(N)=CC=C1)(\C)/C2=C(O)C=C(C)OC2=O,-5.690989319,-6.35821251,-6.919583408,-7.860281031,-2.175822444,5.9156,296.73,3.515166875,5.563160594,2.337232714,3.950196654,1.61296394,2.418537268,0.340865243,0.553,-2.766,197.5,84.91,0.31858,0.001,343,6,1,HCl,WL,26
comp_226,(E)-3-(1-((4-aminophenyl)imino)ethyl)-4-hydroxy-6-methyl-2H-pyran-2-one,C/C(=N\c1ccc(N)cc1)c2c(O)cc(C)oc2=O,-5.427583101,-6.676313615,-7.271154519,-7.620820832,-2.03813283,5.0984,314.79,3.389450271,5.302263918,2.20261766,3.752440789,1.549823129,2.271357874,0.482351306,0.553,-2.766,197.5,84.91,0.31858,0.001,308,0.5,1,HCl,PDP,85.5
comp_226,(E)-3-(1-((4-aminophenyl)imino)ethyl)-4-hydroxy-6-methyl-2H-pyran-2-one,C/C(=N\c1ccc(N)cc1)c2c(O)cc(C)oc2=O,-5.427583101,-6.676313615,-7.271154519,-7.620820832,-2.03813283,5.0984,314.79,3.389450271,5.302263918,2.20261766,3.752440789,1.549823129,2.271357874,0.482351306,0.553,-2.766,197.5,84.91,0.31858,0.0005,308,0.5,1,HCl,PDP,75.9
comp_226,(E)-3-(1-((4-aminophenyl)imino)ethyl)-4-hydroxy-6-methyl-2H-pyran-2-one,C/C(=N\c1ccc(N)cc1)c2c(O)cc(C)oc2=O,-5.427583101,-6.676313615,-7.271154519,-7.620820832,-2.03813283,5.0984,314.79,3.389450271,5.302263918,2.20261766,3.752440789,1.549823129,2.271357874,0.482351306,0.553,-2.766,197.5,84.91,0.31858,0.0001,308,0.5,1,HCl,PDP,74.6
comp_226,(E)-3-(1-((4-aminophenyl)imino)ethyl)-4-hydroxy-6-methyl-2H-pyran-2-one,C/C(=N\c1ccc(N)cc1)c2c(O)cc(C)oc2=O,-5.427583101,-6.676313615,-7.271154519,-7.620820832,-2.03813283,5.0984,314.79,3.389450271,5.302263918,2.20261766,3.752440789,1.549823129,2.271357874,0.482351306,0.553,-2.766,197.5,84.91,0.31858,0.00005,308,0.5,1,HCl,PDP,52.9
comp_226,(E)-3-(1-((4-aminophenyl)imino)ethyl)-4-hydroxy-6-methyl-2H-pyran-2-one,C/C(=N\c1ccc(N)cc1)c2c(O)cc(C)oc2=O,-5.427583101,-6.676313615,-7.271154519,-7.620820832,-2.03813283,5.0984,314.79,3.389450271,5.302263918,2.20261766,3.752440789,1.549823129,2.271357874,0.482351306,0.553,-2.766,197.5,84.91,0.31858,0.00001,308,0.5,1,HCl,PDP,20.3
comp_226,(E)-3-(1-((4-aminophenyl)imino)ethyl)-4-hydroxy-6-methyl-2H-pyran-2-one,C/C(=N\c1ccc(N)cc1)c2c(O)cc(C)oc2=O,-5.427583101,-6.676313615,-7.271154519,-7.620820832,-2.03813283,5.0984,314.79,3.389450271,5.302263918,2.20261766,3.752440789,1.549823129,2.271357874,0.482351306,0.553,-2.766,197.5,84.91,0.31858,0.001,308,0.5,1,HCl,EIS,76.6
comp_226,(E)-3-(1-((4-aminophenyl)imino)ethyl)-4-hydroxy-6-methyl-2H-pyran-2-one,C/C(=N\c1ccc(N)cc1)c2c(O)cc(C)oc2=O,-5.427583101,-6.676313615,-7.271154519,-7.620820832,-2.03813283,5.0984,314.79,3.389450271,5.302263918,2.20261766,3.752440789,1.549823129,2.271357874,0.482351306,0.553,-2.766,197.5,84.91,0.31858,0.0005,308,0.5,1,HCl,EIS,55.3
comp_226,(E)-3-(1-((4-aminophenyl)imino)ethyl)-4-hydroxy-6-methyl-2H-pyran-2-one,C/C(=N\c1ccc(N)cc1)c2c(O)cc(C)oc2=O,-5.427583101,-6.676313615,-7.271154519,-7.620820832,-2.03813283,5.0984,314.79,3.389450271,5.302263918,2.20261766,3.752440789,1.549823129,2.271357874,0.482351306,0.553,-2.766,197.5,84.91,0.31858,0.0001,308,0.5,1,HCl,EIS,45.3
comp_226,(E)-3-(1-((4-aminophenyl)imino)ethyl)-4-hydroxy-6-methyl-2H-pyran-2-one,C/C(=N\c1ccc(N)cc1)c2c(O)cc(C)oc2=O,-5.427583101,-6.676313615,-7.271154519,-7.620820832,-2.03813283,5.0984,314.79,3.389450271,5.302263918,2.20261766,3.752440789,1.549823129,2.271357874,0.482351306,0.553,-2.766,197.5,84.91,0.31858,0.00005,308,0.5,1,HCl,EIS,40.7
comp_226,(E)-3-(1-((4-aminophenyl)imino)ethyl)-4-hydroxy-6-methyl-2H-pyran-2-one,C/C(=N\c1ccc(N)cc1)c2c(O)cc(C)oc2=O,-5.427583101,-6.676313615,-7.271154519,-7.620820832,-2.03813283,5.0984,314.79,3.389450271,5.302263918,2.20261766,3.752440789,1.549823129,2.271357874,0.482351306,0.553,-2.766,197.5,84.91,0.31858,0.00001,308,0.5,1,HCl,EIS,31.5
comp_226,(E)-3-(1-((4-aminophenyl)imino)ethyl)-4-hydroxy-6-methyl-2H-pyran-2-one,C/C(=N\c1ccc(N)cc1)c2c(O)cc(C)oc2=O,-5.427583101,-6.676313615,-7.271154519,-7.620820832,-2.03813283,5.0984,314.79,3.389450271,5.302263918,2.20261766,3.752440789,1.549823129,2.271357874,0.482351306,0.553,-2.766,197.5,84.91,0.31858,0.00001,308,6,1,HCl,WL,4.8
comp_226,(E)-3-(1-((4-aminophenyl)imino)ethyl)-4-hydroxy-6-methyl-2H-pyran-2-one,C/C(=N\c1ccc(N)cc1)c2c(O)cc(C)oc2=O,-5.427583101,-6.676313615,-7.271154519,-7.620820832,-2.03813283,5.0984,314.79,3.389450271,5.302263918,2.20261766,3.752440789,1.549823129,2.271357874,0.482351306,0.553,-2.766,197.5,84.91,0.31858,0.00005,308,6,1,HCl,WL,17.1
comp_226,(E)-3-(1-((4-aminophenyl)imino)ethyl)-4-hydroxy-6-methyl-2H-pyran-2-one,C/C(=N\c1ccc(N)cc1)c2c(O)cc(C)oc2=O,-5.427583101,-6.676313615,-7.271154519,-7.620820832,-2.03813283,5.0984,314.79,3.389450271,5.302263918,2.20261766,3.752440789,1.549823129,2.271357874,0.482351306,0.553,-2.766,197.5,84.91,0.31858,0.0001,308,6,1,HCl,WL,24.1
comp_226,(E)-3-(1-((4-aminophenyl)imino)ethyl)-4-hydroxy-6-methyl-2H-pyran-2-one,C/C(=N\c1ccc(N)cc1)c2c(O)cc(C)oc2=O,-5.427583101,-6.676313615,-7.271154519,-7.620820832,-2.03813283,5.0984,314.79,3.389450271,5.302263918,2.20261766,3.752440789,1.549823129,2.271357874,0.482351306,0.553,-2.766,197.5,84.91,0.31858,0.0005,308,6,1,HCl,WL,55.1
comp_226,(E)-3-(1-((4-aminophenyl)imino)ethyl)-4-hydroxy-6-methyl-2H-pyran-2-one,C/C(=N\c1ccc(N)cc1)c2c(O)cc(C)oc2=O,-5.427583101,-6.676313615,-7.271154519,-7.620820832,-2.03813283,5.0984,314.79,3.389450271,5.302263918,2.20261766,3.752440789,1.549823129,2.271357874,0.482351306,0.553,-2.766,197.5,84.91,0.31858,0.001,308,6,1,HCl,WL,63
comp_226,(E)-3-(1-((4-aminophenyl)imino)ethyl)-4-hydroxy-6-methyl-2H-pyran-2-one,C/C(=N\c1ccc(N)cc1)c2c(O)cc(C)oc2=O,-5.427583101,-6.676313615,-7.271154519,-7.620820832,-2.03813283,5.0984,314.79,3.389450271,5.302263918,2.20261766,3.752440789,1.549823129,2.271357874,0.482351306,0.553,-2.766,197.5,84.91,0.31858,0.001,313,6,1,HCl,WL,49
comp_226,(E)-3-(1-((4-aminophenyl)imino)ethyl)-4-hydroxy-6-methyl-2H-pyran-2-one,C/C(=N\c1ccc(N)cc1)c2c(O)cc(C)oc2=O,-5.427583101,-6.676313615,-7.271154519,-7.620820832,-2.03813283,5.0984,314.79,3.389450271,5.302263918,2.20261766,3.752440789,1.549823129,2.271357874,0.482351306,0.553,-2.766,197.5,84.91,0.31858,0.001,323,6,1,HCl,WL,38
comp_226,(E)-3-(1-((4-aminophenyl)imino)ethyl)-4-hydroxy-6-methyl-2H-pyran-2-one,C/C(=N\c1ccc(N)cc1)c2c(O)cc(C)oc2=O,-5.427583101,-6.676313615,-7.271154519,-7.620820832,-2.03813283,5.0984,314.79,3.389450271,5.302263918,2.20261766,3.752440789,1.549823129,2.271357874,0.482351306,0.553,-2.766,197.5,84.91,0.31858,0.001,333,6,1,HCl,WL,33
comp_226,(E)-3-(1-((4-aminophenyl)imino)ethyl)-4-hydroxy-6-methyl-2H-pyran-2-one,C/C(=N\c1ccc(N)cc1)c2c(O)cc(C)oc2=O,-5.427583101,-6.676313615,-7.271154519,-7.620820832,-2.03813283,5.0984,314.79,3.389450271,5.302263918,2.20261766,3.752440789,1.549823129,2.271357874,0.482351306,0.553,-2.766,197.5,84.91,0.31858,0.001,343,6,1,HCl,WL,11
comp_227,2-[(Phenylamino)methyl]phenol,OC=1C=CC=CC1CNC=2C=CC=CC2,-5.692622003,-6.533181724,-7.146254256,-7.276052568,-0.829675167,0.8143,230.48,4.862946836,5.57603558,1.028251428,3.302143504,2.273892076,1.198842266,0.526786873,2.379,-2.703,164.59,32.26,0.14922,0.00001,298,2,1,HCl,PDP,48.68
comp_227,2-[(Phenylamino)methyl]phenol,OC=1C=CC=CC1CNC=2C=CC=CC2,-5.692622003,-6.533181724,-7.146254256,-7.276052568,-0.829675167,0.8143,230.48,4.862946836,5.57603558,1.028251428,3.302143504,2.273892076,1.198842266,0.526786873,2.379,-2.703,164.59,32.26,0.14922,0.00005,298,2,1,HCl,PDP,52.98
comp_227,2-[(Phenylamino)methyl]phenol,OC=1C=CC=CC1CNC=2C=CC=CC2,-5.692622003,-6.533181724,-7.146254256,-7.276052568,-0.829675167,0.8143,230.48,4.862946836,5.57603558,1.028251428,3.302143504,2.273892076,1.198842266,0.526786873,2.379,-2.703,164.59,32.26,0.14922,0.0001,298,2,1,HCl,PDP,70.64
comp_227,2-[(Phenylamino)methyl]phenol,OC=1C=CC=CC1CNC=2C=CC=CC2,-5.692622003,-6.533181724,-7.146254256,-7.276052568,-0.829675167,0.8143,230.48,4.862946836,5.57603558,1.028251428,3.302143504,2.273892076,1.198842266,0.526786873,2.379,-2.703,164.59,32.26,0.14922,0.0005,298,2,1,HCl,PDP,76.68
comp_227,2-[(Phenylamino)methyl]phenol,OC=1C=CC=CC1CNC=2C=CC=CC2,-5.692622003,-6.533181724,-7.146254256,-7.276052568,-0.829675167,0.8143,230.48,4.862946836,5.57603558,1.028251428,3.302143504,2.273892076,1.198842266,0.526786873,2.379,-2.703,164.59,32.26,0.14922,0.0001,298,2,1,HCl,EIS,50.12
comp_228,2-{[(4-Hydroxyphenyl)amino]methyl}phenol,OC1=CC=C(C=C1)NCC=2C=CC=CC2O,-5.258872506,-6.468962852,-7.198500118,-7.314148509,-0.748041008,3.6619,238.27,4.510831498,5.176485435,0.956024626,3.066255031,2.110230405,1.113849925,0.679425795,2.0333,-2.407,170.94,52.49,0.22031,0.00001,298,2,1,HCl,PDP,61.45
comp_228,2-{[(4-Hydroxyphenyl)amino]methyl}phenol,OC1=CC=C(C=C1)NCC=2C=CC=CC2O,-5.258872506,-6.468962852,-7.198500118,-7.314148509,-0.748041008,3.6619,238.27,4.510831498,5.176485435,0.956024626,3.066255031,2.110230405,1.113849925,0.679425795,2.0333,-2.407,170.94,52.49,0.22031,0.00005,298,2,1,HCl,PDP,76.2
comp_228,2-{[(4-Hydroxyphenyl)amino]methyl}phenol,OC1=CC=C(C=C1)NCC=2C=CC=CC2O,-5.258872506,-6.468962852,-7.198500118,-7.314148509,-0.748041008,3.6619,238.27,4.510831498,5.176485435,0.956024626,3.066255031,2.110230405,1.113849925,0.679425795,2.0333,-2.407,170.94,52.49,0.22031,0.0001,298,2,1,HCl,PDP,80.47
comp_228,2-{[(4-Hydroxyphenyl)amino]methyl}phenol,OC1=CC=C(C=C1)NCC=2C=CC=CC2O,-5.258872506,-6.468962852,-7.198500118,-7.314148509,-0.748041008,3.6619,238.27,4.510831498,5.176485435,0.956024626,3.066255031,2.110230405,1.113849925,0.679425795,2.0333,-2.407,170.94,52.49,0.22031,0.0005,298,2,1,HCl,PDP,82.09
comp_228,2-{[(4-Hydroxyphenyl)amino]methyl}phenol,OC1=CC=C(C=C1)NCC=2C=CC=CC2O,-5.258872506,-6.468962852,-7.198500118,-7.314148509,-0.748041008,3.6619,238.27,4.510831498,5.176485435,0.956024626,3.066255031,2.110230405,1.113849925,0.679425795,2.0333,-2.407,170.94,52.49,0.22031,0.0001,298,2,1,HCl,EIS,86.77
comp_229,2-[(2-Hydroxybenzyl)amino]benzonitrile,N#CC=1C=CC=CC1NCC=2C=CC=CC2O,-6.380253733,-6.457261956,-7.240405652,-7.559595213,-1.762753601,6.7727,255.3,4.617500132,6.26188989,1.914236477,4.088063183,2.173826707,1.921986299,0.189498462,2.2146,-3.476,186.3,56.05,0.20462,0.00001,298,2,1,HCl,PDP,87.6
comp_229,2-[(2-Hydroxybenzyl)amino]benzonitrile,N#CC=1C=CC=CC1NCC=2C=CC=CC2O,-6.380253733,-6.457261956,-7.240405652,-7.559595213,-1.762753601,6.7727,255.3,4.617500132,6.26188989,1.914236477,4.088063183,2.173826707,1.921986299,0.189498462,2.2146,-3.476,186.3,56.05,0.20462,0.00005,298,2,1,HCl,PDP,91.91
comp_229,2-[(2-Hydroxybenzyl)amino]benzonitrile,N#CC=1C=CC=CC1NCC=2C=CC=CC2O,-6.380253733,-6.457261956,-7.240405652,-7.559595213,-1.762753601,6.7727,255.3,4.617500132,6.26188989,1.914236477,4.088063183,2.173826707,1.921986299,0.189498462,2.2146,-3.476,186.3,56.05,0.20462,0.0001,298,2,1,HCl,PDP,92.56
comp_229,2-[(2-Hydroxybenzyl)amino]benzonitrile,N#CC=1C=CC=CC1NCC=2C=CC=CC2O,-6.380253733,-6.457261956,-7.240405652,-7.559595213,-1.762753601,6.7727,255.3,4.617500132,6.26188989,1.914236477,4.088063183,2.173826707,1.921986299,0.189498462,2.2146,-3.476,186.3,56.05,0.20462,0.0005,298,2,1,HCl,PDP,94.41
comp_229,2-[(2-Hydroxybenzyl)amino]benzonitrile,N#CC=1C=CC=CC1NCC=2C=CC=CC2O,-6.380253733,-6.457261956,-7.240405652,-7.559595213,-1.762753601,6.7727,255.3,4.617500132,6.26188989,1.914236477,4.088063183,2.173826707,1.921986299,0.189498462,2.2146,-3.476,186.3,56.05,0.20462,0.0001,298,2,1,HCl,EIS,89.63
