Repository: aveucoloap/Machine-Learning-corrosion-study

File: comp1-502_datasetQM_20220608.csv (part 28 of 61)
comp_ref,Compound,smiles,HOMO,HOMO_1,HOMO_2,HOMO_3,LUMO,Dipole,Polar,Egap,IP,EA,Electronegativity,Chemical hardness,Electrophilicity,deltaN,cLogP,cLogS,Total Surface Area,Polar Surface Area,Relative PSA,ConcInh_M,TempK,Time_H,Med_ConcM,Med_ID,Method,IE
comp_230,2-{[(3-Chlorophenyl)amino]methyl}phenol,ClC1=CC=CC(=C1)NCC=2C=CC=CC2O,-5.815889582,-6.4934531,-7.078497904,-7.235507603,-0.801103211,3.3276,247.45,5.014786371,5.689954743,1.003824501,3.346889622,2.343065121,1.195194069,0.492137571,2.985,-3.439,180.01,32.26,0.13644,0.00001,298,2,1,HCl,PDP,89.17
comp_230,2-{[(3-Chlorophenyl)amino]methyl}phenol,ClC1=CC=CC(=C1)NCC=2C=CC=CC2O,-5.815889582,-6.4934531,-7.078497904,-7.235507603,-0.801103211,3.3276,247.45,5.014786371,5.689954743,1.003824501,3.346889622,2.343065121,1.195194069,0.492137571,2.985,-3.439,180.01,32.26,0.13644,0.00005,298,2,1,HCl,PDP,90.03
comp_230,2-{[(3-Chlorophenyl)amino]methyl}phenol,ClC1=CC=CC(=C1)NCC=2C=CC=CC2O,-5.815889582,-6.4934531,-7.078497904,-7.235507603,-0.801103211,3.3276,247.45,5.014786371,5.689954743,1.003824501,3.346889622,2.343065121,1.195194069,0.492137571,2.985,-3.439,180.01,32.26,0.13644,0.0001,298,2,1,HCl,PDP,90.23
comp_230,2-{[(3-Chlorophenyl)amino]methyl}phenol,ClC1=CC=CC(=C1)NCC=2C=CC=CC2O,-5.815889582,-6.4934531,-7.078497904,-7.235507603,-0.801103211,3.3276,247.45,5.014786371,5.689954743,1.003824501,3.346889622,2.343065121,1.195194069,0.492137571,2.985,-3.439,180.01,32.26,0.13644,0.0005,298,2,1,HCl,PDP,92.36
comp_230,2-{[(3-Chlorophenyl)amino]methyl}phenol,ClC1=CC=CC(=C1)NCC=2C=CC=CC2O,-5.815889582,-6.4934531,-7.078497904,-7.235507603,-0.801103211,3.3276,247.45,5.014786371,5.689954743,1.003824501,3.346889622,2.343065121,1.195194069,0.492137571,2.985,-3.439,180.01,32.26,0.13644,0.0001,298,2,1,HCl,EIS,90.81
comp_231,"5-(azidomethyl)-7-
(morpholinomethyl)quinolin-8-ol",[N-]=[N+]=NCC=1C=C(C(O)=C2N=CC=CC21)CN3CCOCC3,-6.174535653,-6.567195957,-7.09863433,-7.333740707,-1.918674844,3.0288,323.74,4.255860809,6.06718483,2.075365625,4.071275227,1.995909602,2.0761564,0.214801698,0.856,-1.822,232.97,71.55,0.32197,0.000001,308,6,1,HCl,WL,72
comp_231,"5-(azidomethyl)-7-
(morpholinomethyl)quinolin-8-ol",[N-]=[N+]=NCC=1C=C(C(O)=C2N=CC=CC21)CN3CCOCC3,-6.174535653,-6.567195957,-7.09863433,-7.333740707,-1.918674844,3.0288,323.74,4.255860809,6.06718483,2.075365625,4.071275227,1.995909602,2.0761564,0.214801698,0.856,-1.822,232.97,71.55,0.32197,0.00001,308,6,1,HCl,WL,79
comp_231,"5-(azidomethyl)-7-
(morpholinomethyl)quinolin-8-ol",[N-]=[N+]=NCC=1C=C(C(O)=C2N=CC=CC21)CN3CCOCC3,-6.174535653,-6.567195957,-7.09863433,-7.333740707,-1.918674844,3.0288,323.74,4.255860809,6.06718483,2.075365625,4.071275227,1.995909602,2.0761564,0.214801698,0.856,-1.822,232.97,71.55,0.32197,0.0001,308,6,1,HCl,WL,85
comp_231,"5-(azidomethyl)-7-
(morpholinomethyl)quinolin-8-ol",[N-]=[N+]=NCC=1C=C(C(O)=C2N=CC=CC21)CN3CCOCC3,-6.174535653,-6.567195957,-7.09863433,-7.333740707,-1.918674844,3.0288,323.74,4.255860809,6.06718483,2.075365625,4.071275227,1.995909602,2.0761564,0.214801698,0.856,-1.822,232.97,71.55,0.32197,0.001,308,6,1,HCl,WL,90
comp_231,"5-(azidomethyl)-7-
(morpholinomethyl)quinolin-8-ol",[N-]=[N+]=NCC=1C=C(C(O)=C2N=CC=CC21)CN3CCOCC3,-6.174535653,-6.567195957,-7.09863433,-7.333740707,-1.918674844,3.0288,323.74,4.255860809,6.06718483,2.075365625,4.071275227,1.995909602,2.0761564,0.214801698,0.856,-1.822,232.97,71.55,0.32197,0.000001,308,0.5,1,HCl,PDP,67
comp_231,"5-(azidomethyl)-7-
(morpholinomethyl)quinolin-8-ol",[N-]=[N+]=NCC=1C=C(C(O)=C2N=CC=CC21)CN3CCOCC3,-6.174535653,-6.567195957,-7.09863433,-7.333740707,-1.918674844,3.0288,323.74,4.255860809,6.06718483,2.075365625,4.071275227,1.995909602,2.0761564,0.214801698,0.856,-1.822,232.97,71.55,0.32197,0.00001,308,0.5,1,HCl,PDP,78
comp_231,"5-(azidomethyl)-7-
(morpholinomethyl)quinolin-8-ol",[N-]=[N+]=NCC=1C=C(C(O)=C2N=CC=CC21)CN3CCOCC3,-6.174535653,-6.567195957,-7.09863433,-7.333740707,-1.918674844,3.0288,323.74,4.255860809,6.06718483,2.075365625,4.071275227,1.995909602,2.0761564,0.214801698,0.856,-1.822,232.97,71.55,0.32197,0.0001,308,0.5,1,HCl,PDP,86
comp_231,"5-(azidomethyl)-7-
(morpholinomethyl)quinolin-8-ol",[N-]=[N+]=NCC=1C=C(C(O)=C2N=CC=CC21)CN3CCOCC3,-6.174535653,-6.567195957,-7.09863433,-7.333740707,-1.918674844,3.0288,323.74,4.255860809,6.06718483,2.075365625,4.071275227,1.995909602,2.0761564,0.214801698,0.856,-1.822,232.97,71.55,0.32197,0.001,308,0.5,1,HCl,PDP,91
comp_231,"5-(azidomethyl)-7-
(morpholinomethyl)quinolin-8-ol",[N-]=[N+]=NCC=1C=C(C(O)=C2N=CC=CC21)CN3CCOCC3,-6.174535653,-6.567195957,-7.09863433,-7.333740707,-1.918674844,3.0288,323.74,4.255860809,6.06718483,2.075365625,4.071275227,1.995909602,2.0761564,0.214801698,0.856,-1.822,232.97,71.55,0.32197,0.000001,308,0.5,1,HCl,EIS,78
comp_231,"5-(azidomethyl)-7-
(morpholinomethyl)quinolin-8-ol",[N-]=[N+]=NCC=1C=C(C(O)=C2N=CC=CC21)CN3CCOCC3,-6.174535653,-6.567195957,-7.09863433,-7.333740707,-1.918674844,3.0288,323.74,4.255860809,6.06718483,2.075365625,4.071275227,1.995909602,2.0761564,0.214801698,0.856,-1.822,232.97,71.55,0.32197,0.00001,308,0.5,1,HCl,EIS,84
comp_231,"5-(azidomethyl)-7-
(morpholinomethyl)quinolin-8-ol",[N-]=[N+]=NCC=1C=C(C(O)=C2N=CC=CC21)CN3CCOCC3,-6.174535653,-6.567195957,-7.09863433,-7.333740707,-1.918674844,3.0288,323.74,4.255860809,6.06718483,2.075365625,4.071275227,1.995909602,2.0761564,0.214801698,0.856,-1.822,232.97,71.55,0.32197,0.0001,308,0.5,1,HCl,EIS,86
comp_231,"5-(azidomethyl)-7-
(morpholinomethyl)quinolin-8-ol",[N-]=[N+]=NCC=1C=C(C(O)=C2N=CC=CC21)CN3CCOCC3,-6.174535653,-6.567195957,-7.09863433,-7.333740707,-1.918674844,3.0288,323.74,4.255860809,6.06718483,2.075365625,4.071275227,1.995909602,2.0761564,0.214801698,0.856,-1.822,232.97,71.55,0.32197,0.001,308,0.5,1,HCl,EIS,90
comp_232,2-(8-hydroxy-7-(morpholinomethyl)quinolin-5-yl)acetonitrile,N#CCC=1C=C(C(O)=C2N=CC=CC21)CN3CCOCC3,-6.20038647,-6.641755155,-7.218364429,-7.373469331,-1.983437943,3.5353,306.23,4.216948527,6.095587068,2.140308592,4.11794783,1.977639238,2.143653656,0.193185978,1.2269,-2.258,224.04,69.38,0.22844,0.000001,308,6,1,HCl,WL,70
comp_232,2-(8-hydroxy-7-(morpholinomethyl)quinolin-5-yl)acetonitrile,N#CCC=1C=C(C(O)=C2N=CC=CC21)CN3CCOCC3,-6.20038647,-6.641755155,-7.218364429,-7.373469331,-1.983437943,3.5353,306.23,4.216948527,6.095587068,2.140308592,4.11794783,1.977639238,2.143653656,0.193185978,1.2269,-2.258,224.04,69.38,0.22844,0.00001,308,6,1,HCl,WL,74
comp_232,2-(8-hydroxy-7-(morpholinomethyl)quinolin-5-yl)acetonitrile,N#CCC=1C=C(C(O)=C2N=CC=CC21)CN3CCOCC3,-6.20038647,-6.641755155,-7.218364429,-7.373469331,-1.983437943,3.5353,306.23,4.216948527,6.095587068,2.140308592,4.11794783,1.977639238,2.143653656,0.193185978,1.2269,-2.258,224.04,69.38,0.22844,0.0001,308,6,1,HCl,WL,80
comp_232,2-(8-hydroxy-7-(morpholinomethyl)quinolin-5-yl)acetonitrile,N#CCC=1C=C(C(O)=C2N=CC=CC21)CN3CCOCC3,-6.20038647,-6.641755155,-7.218364429,-7.373469331,-1.983437943,3.5353,306.23,4.216948527,6.095587068,2.140308592,4.11794783,1.977639238,2.143653656,0.193185978,1.2269,-2.258,224.04,69.38,0.22844,0.001,308,6,1,HCl,WL,87
comp_232,2-(8-hydroxy-7-(morpholinomethyl)quinolin-5-yl)acetonitrile,N#CCC=1C=C(C(O)=C2N=CC=CC21)CN3CCOCC3,-6.20038647,-6.641755155,-7.218364429,-7.373469331,-1.983437943,3.5353,306.23,4.216948527,6.095587068,2.140308592,4.11794783,1.977639238,2.143653656,0.193185978,1.2269,-2.258,224.04,69.38,0.22844,0.000001,308,0.5,1,HCl,PDP,64
comp_232,2-(8-hydroxy-7-(morpholinomethyl)quinolin-5-yl)acetonitrile,N#CCC=1C=C(C(O)=C2N=CC=CC21)CN3CCOCC3,-6.20038647,-6.641755155,-7.218364429,-7.373469331,-1.983437943,3.5353,306.23,4.216948527,6.095587068,2.140308592,4.11794783,1.977639238,2.143653656,0.193185978,1.2269,-2.258,224.04,69.38,0.22844,0.00001,308,0.5,1,HCl,PDP,73
comp_232,2-(8-hydroxy-7-(morpholinomethyl)quinolin-5-yl)acetonitrile,N#CCC=1C=C(C(O)=C2N=CC=CC21)CN3CCOCC3,-6.20038647,-6.641755155,-7.218364429,-7.373469331,-1.983437943,3.5353,306.23,4.216948527,6.095587068,2.140308592,4.11794783,1.977639238,2.143653656,0.193185978,1.2269,-2.258,224.04,69.38,0.22844,0.0001,308,0.5,1,HCl,PDP,85
comp_232,2-(8-hydroxy-7-(morpholinomethyl)quinolin-5-yl)acetonitrile,N#CCC=1C=C(C(O)=C2N=CC=CC21)CN3CCOCC3,-6.20038647,-6.641755155,-7.218364429,-7.373469331,-1.983437943,3.5353,306.23,4.216948527,6.095587068,2.140308592,4.11794783,1.977639238,2.143653656,0.193185978,1.2269,-2.258,224.04,69.38,0.22844,0.001,308,0.5,1,HCl,PDP,88
comp_232,2-(8-hydroxy-7-(morpholinomethyl)quinolin-5-yl)acetonitrile,N#CCC=1C=C(C(O)=C2N=CC=CC21)CN3CCOCC3,-6.20038647,-6.641755155,-7.218364429,-7.373469331,-1.983437943,3.5353,306.23,4.216948527,6.095587068,2.140308592,4.11794783,1.977639238,2.143653656,0.193185978,1.2269,-2.258,224.04,69.38,0.22844,0.000001,308,0.5,1,HCl,EIS,53
comp_232,2-(8-hydroxy-7-(morpholinomethyl)quinolin-5-yl)acetonitrile,N#CCC=1C=C(C(O)=C2N=CC=CC21)CN3CCOCC3,-6.20038647,-6.641755155,-7.218364429,-7.373469331,-1.983437943,3.5353,306.23,4.216948527,6.095587068,2.140308592,4.11794783,1.977639238,2.143653656,0.193185978,1.2269,-2.258,224.04,69.38,0.22844,0.00001,308,0.5,1,HCl,EIS,80
comp_232,2-(8-hydroxy-7-(morpholinomethyl)quinolin-5-yl)acetonitrile,N#CCC=1C=C(C(O)=C2N=CC=CC21)CN3CCOCC3,-6.20038647,-6.641755155,-7.218364429,-7.373469331,-1.983437943,3.5353,306.23,4.216948527,6.095587068,2.140308592,4.11794783,1.977639238,2.143653656,0.193185978,1.2269,-2.258,224.04,69.38,0.22844,0.0001,308,0.5,1,HCl,EIS,86
comp_232,2-(8-hydroxy-7-(morpholinomethyl)quinolin-5-yl)acetonitrile,N#CCC=1C=C(C(O)=C2N=CC=CC21)CN3CCOCC3,-6.20038647,-6.641755155,-7.218364429,-7.373469331,-1.983437943,3.5353,306.23,4.216948527,6.095587068,2.140308592,4.11794783,1.977639238,2.143653656,0.193185978,1.2269,-2.258,224.04,69.38,0.22844,0.001,308,0.5,1,HCl,EIS,89
comp_233,5-(azidomethyl)-7-(piperidin-1-ylmethyl)quinolin-8-ol,[N-]=[N+]=NCC=1C=C(C(O)=C2N=CC=CC21)CN3CCCCC3,-5.997933756,-6.126643613,-7.14652637,-7.347618514,-1.945069889,4.5146,335.82,4.052863867,5.880318988,2.106286468,3.993302728,1.88701626,2.112656236,0.268517703,2.02,-2.711,236.73,62.32,0.27462,0.000001,308,6,1,HCl,WL,65
comp_233,5-(azidomethyl)-7-(piperidin-1-ylmethyl)quinolin-8-ol,[N-]=[N+]=NCC=1C=C(C(O)=C2N=CC=CC21)CN3CCCCC3,-5.997933756,-6.126643613,-7.14652637,-7.347618514,-1.945069889,4.5146,335.82,4.052863867,5.880318988,2.106286468,3.993302728,1.88701626,2.112656236,0.268517703,2.02,-2.711,236.73,62.32,0.27462,0.00001,308,6,1,HCl,WL,73
comp_233,5-(azidomethyl)-7-(piperidin-1-ylmethyl)quinolin-8-ol,[N-]=[N+]=NCC=1C=C(C(O)=C2N=CC=CC21)CN3CCCCC3,-5.997933756,-6.126643613,-7.14652637,-7.347618514,-1.945069889,4.5146,335.82,4.052863867,5.880318988,2.106286468,3.993302728,1.88701626,2.112656236,0.268517703,2.02,-2.711,236.73,62.32,0.27462,0.0001,308,6,1,HCl,WL,77
comp_233,5-(azidomethyl)-7-(piperidin-1-ylmethyl)quinolin-8-ol,[N-]=[N+]=NCC=1C=C(C(O)=C2N=CC=CC21)CN3CCCCC3,-5.997933756,-6.126643613,-7.14652637,-7.347618514,-1.945069889,4.5146,335.82,4.052863867,5.880318988,2.106286468,3.993302728,1.88701626,2.112656236,0.268517703,2.02,-2.711,236.73,62.32,0.27462,0.001,308,6,1,HCl,WL,82
comp_233,5-(azidomethyl)-7-(piperidin-1-ylmethyl)quinolin-8-ol,[N-]=[N+]=NCC=1C=C(C(O)=C2N=CC=CC21)CN3CCCCC3,-5.997933756,-6.126643613,-7.14652637,-7.347618514,-1.945069889,4.5146,335.82,4.052863867,5.880318988,2.106286468,3.993302728,1.88701626,2.112656236,0.268517703,2.02,-2.711,236.73,62.32,0.27462,0.000001,308,0.5,1,HCl,PDP,63
comp_233,5-(azidomethyl)-7-(piperidin-1-ylmethyl)quinolin-8-ol,[N-]=[N+]=NCC=1C=C(C(O)=C2N=CC=CC21)CN3CCCCC3,-5.997933756,-6.126643613,-7.14652637,-7.347618514,-1.945069889,4.5146,335.82,4.052863867,5.880318988,2.106286468,3.993302728,1.88701626,2.112656236,0.268517703,2.02,-2.711,236.73,62.32,0.27462,0.00001,308,0.5,1,HCl,PDP,71
comp_233,5-(azidomethyl)-7-(piperidin-1-ylmethyl)quinolin-8-ol,[N-]=[N+]=NCC=1C=C(C(O)=C2N=CC=CC21)CN3CCCCC3,-5.997933756,-6.126643613,-7.14652637,-7.347618514,-1.945069889,4.5146,335.82,4.052863867,5.880318988,2.106286468,3.993302728,1.88701626,2.112656236,0.268517703,2.02,-2.711,236.73,62.32,0.27462,0.0001,308,0.5,1,HCl,PDP,82
comp_233,5-(azidomethyl)-7-(piperidin-1-ylmethyl)quinolin-8-ol,[N-]=[N+]=NCC=1C=C(C(O)=C2N=CC=CC21)CN3CCCCC3,-5.997933756,-6.126643613,-7.14652637,-7.347618514,-1.945069889,4.5146,335.82,4.052863867,5.880318988,2.106286468,3.993302728,1.88701626,2.112656236,0.268517703,2.02,-2.711,236.73,62.32,0.27462,0.000001,308,0.5,1,HCl,EIS,57
comp_233,5-(azidomethyl)-7-(piperidin-1-ylmethyl)quinolin-8-ol,[N-]=[N+]=NCC=1C=C(C(O)=C2N=CC=CC21)CN3CCCCC3,-5.997933756,-6.126643613,-7.14652637,-7.347618514,-1.945069889,4.5146,335.82,4.052863867,5.880318988,2.106286468,3.993302728,1.88701626,2.112656236,0.268517703,2.02,-2.711,236.73,62.32,0.27462,0.00001,308,0.5,1,HCl,EIS,71
comp_233,5-(azidomethyl)-7-(piperidin-1-ylmethyl)quinolin-8-ol,[N-]=[N+]=NCC=1C=C(C(O)=C2N=CC=CC21)CN3CCCCC3,-5.997933756,-6.126643613,-7.14652637,-7.347618514,-1.945069889,4.5146,335.82,4.052863867,5.880318988,2.106286468,3.993302728,1.88701626,2.112656236,0.268517703,2.02,-2.711,236.73,62.32,0.27462,0.0001,308,0.5,1,HCl,EIS,85
comp_233,5-(azidomethyl)-7-(piperidin-1-ylmethyl)quinolin-8-ol,[N-]=[N+]=NCC=1C=C(C(O)=C2N=CC=CC21)CN3CCCCC3,-5.997933756,-6.126643613,-7.14652637,-7.347618514,-1.945069889,4.5146,335.82,4.052863867,5.880318988,2.106286468,3.993302728,1.88701626,2.112656236,0.268517703,2.02,-2.711,236.73,62.32,0.27462,0.001,308,0.5,1,HCl,EIS,88
comp_234,5-((benzyloxy)methyl)quinolin-8-ol,Oc2ccc(COCc1ccccc1)c3cccnc23,-6.208549886,-6.885297062,-7.116593845,-7.312515826,-1.963301518,4.5651,302.17,4.245248368,6.112589558,2.122352424,4.117470991,1.995118567,2.124380932,0.191732469,2.8786,-3.361,210.25,42.35,0.16205,0.000001,298,0.5,1,HCl,PDP,53.9
comp_234,5-((benzyloxy)methyl)quinolin-8-ol,Oc2ccc(COCc1ccccc1)c3cccnc23,-6.208549886,-6.885297062,-7.116593845,-7.312515826,-1.963301518,4.5651,302.17,4.245248368,6.112589558,2.122352424,4.117470991,1.995118567,2.124380932,0.191732469,2.8786,-3.361,210.25,42.35,0.16205,0.00001,298,0.5,1,HCl,PDP,86.7
comp_234,5-((benzyloxy)methyl)quinolin-8-ol,Oc2ccc(COCc1ccccc1)c3cccnc23,-6.208549886,-6.885297062,-7.116593845,-7.312515826,-1.963301518,4.5651,302.17,4.245248368,6.112589558,2.122352424,4.117470991,1.995118567,2.124380932,0.191732469,2.8786,-3.361,210.25,42.35,0.16205,0.0001,298,0.5,1,HCl,PDP,89
comp_234,5-((benzyloxy)methyl)quinolin-8-ol,Oc2ccc(COCc1ccccc1)c3cccnc23,-6.208549886,-6.885297062,-7.116593845,-7.312515826,-1.963301518,4.5651,302.17,4.245248368,6.112589558,2.122352424,4.117470991,1.995118567,2.124380932,0.191732469,2.8786,-3.361,210.25,42.35,0.16205,0.001,298,0.5,1,HCl,PDP,94.3
comp_234,5-((benzyloxy)methyl)quinolin-8-ol,Oc2ccc(COCc1ccccc1)c3cccnc23,-6.208549886,-6.885297062,-7.116593845,-7.312515826,-1.963301518,4.5651,302.17,4.245248368,6.112589558,2.122352424,4.117470991,1.995118567,2.124380932,0.191732469,2.8786,-3.361,210.25,42.35,0.16205,0.000001,308,0.5,1,HCl,PDP,50.5
comp_234,5-((benzyloxy)methyl)quinolin-8-ol,Oc2ccc(COCc1ccccc1)c3cccnc23,-6.208549886,-6.885297062,-7.116593845,-7.312515826,-1.963301518,4.5651,302.17,4.245248368,6.112589558,2.122352424,4.117470991,1.995118567,2.124380932,0.191732469,2.8786,-3.361,210.25,42.35,0.16205,0.00001,308,0.5,1,HCl,PDP,82.2
comp_234,5-((benzyloxy)methyl)quinolin-8-ol,Oc2ccc(COCc1ccccc1)c3cccnc23,-6.208549886,-6.885297062,-7.116593845,-7.312515826,-1.963301518,4.5651,302.17,4.245248368,6.112589558,2.122352424,4.117470991,1.995118567,2.124380932,0.191732469,2.8786,-3.361,210.25,42.35,0.16205,0.0001,308,0.5,1,HCl,PDP,86.5
comp_234,5-((benzyloxy)methyl)quinolin-8-ol,Oc2ccc(COCc1ccccc1)c3cccnc23,-6.208549886,-6.885297062,-7.116593845,-7.312515826,-1.963301518,4.5651,302.17,4.245248368,6.112589558,2.122352424,4.117470991,1.995118567,2.124380932,0.191732469,2.8786,-3.361,210.25,42.35,0.16205,0.001,308,0.5,1,HCl,PDP,92.3
comp_234,5-((benzyloxy)methyl)quinolin-8-ol,Oc2ccc(COCc1ccccc1)c3cccnc23,-6.208549886,-6.885297062,-7.116593845,-7.312515826,-1.963301518,4.5651,302.17,4.245248368,6.112589558,2.122352424,4.117470991,1.995118567,2.124380932,0.191732469,2.8786,-3.361,210.25,42.35,0.16205,0.000001,318,0.5,1,HCl,PDP,47.1
comp_234,5-((benzyloxy)methyl)quinolin-8-ol,Oc2ccc(COCc1ccccc1)c3cccnc23,-6.208549886,-6.885297062,-7.116593845,-7.312515826,-1.963301518,4.5651,302.17,4.245248368,6.112589558,2.122352424,4.117470991,1.995118567,2.124380932,0.191732469,2.8786,-3.361,210.25,42.35,0.16205,0.00001,318,0.5,1,HCl,PDP,78.2
comp_234,5-((benzyloxy)methyl)quinolin-8-ol,Oc2ccc(COCc1ccccc1)c3cccnc23,-6.208549886,-6.885297062,-7.116593845,-7.312515826,-1.963301518,4.5651,302.17,4.245248368,6.112589558,2.122352424,4.117470991,1.995118567,2.124380932,0.191732469,2.8786,-3.361,210.25,42.35,0.16205,0.0001,318,0.5,1,HCl,PDP,83.5
comp_234,5-((benzyloxy)methyl)quinolin-8-ol,Oc2ccc(COCc1ccccc1)c3cccnc23,-6.208549886,-6.885297062,-7.116593845,-7.312515826,-1.963301518,4.5651,302.17,4.245248368,6.112589558,2.122352424,4.117470991,1.995118567,2.124380932,0.191732469,2.8786,-3.361,210.25,42.35,0.16205,0.001,318,0.5,1,HCl,PDP,89.4
comp_234,5-((benzyloxy)methyl)quinolin-8-ol,Oc2ccc(COCc1ccccc1)c3cccnc23,-6.208549886,-6.885297062,-7.116593845,-7.312515826,-1.963301518,4.5651,302.17,4.245248368,6.112589558,2.122352424,4.117470991,1.995118567,2.124380932,0.191732469,2.8786,-3.361,210.25,42.35,0.16205,0.000001,328,0.5,1,HCl,PDP,43.4
comp_234,5-((benzyloxy)methyl)quinolin-8-ol,Oc2ccc(COCc1ccccc1)c3cccnc23,-6.208549886,-6.885297062,-7.116593845,-7.312515826,-1.963301518,4.5651,302.17,4.245248368,6.112589558,2.122352424,4.117470991,1.995118567,2.124380932,0.191732469,2.8786,-3.361,210.25,42.35,0.16205,0.00001,328,0.5,1,HCl,PDP,75.7
comp_234,5-((benzyloxy)methyl)quinolin-8-ol,Oc2ccc(COCc1ccccc1)c3cccnc23,-6.208549886,-6.885297062,-7.116593845,-7.312515826,-1.963301518,4.5651,302.17,4.245248368,6.112589558,2.122352424,4.117470991,1.995118567,2.124380932,0.191732469,2.8786,-3.361,210.25,42.35,0.16205,0.0001,328,0.5,1,HCl,PDP,80.2
comp_234,5-((benzyloxy)methyl)quinolin-8-ol,Oc2ccc(COCc1ccccc1)c3cccnc23,-6.208549886,-6.885297062,-7.116593845,-7.312515826,-1.963301518,4.5651,302.17,4.245248368,6.112589558,2.122352424,4.117470991,1.995118567,2.124380932,0.191732469,2.8786,-3.361,210.25,42.35,0.16205,0.001,328,0.5,1,HCl,PDP,86.5
comp_234,5-((benzyloxy)methyl)quinolin-8-ol,Oc2ccc(COCc1ccccc1)c3cccnc23,-6.208549886,-6.885297062,-7.116593845,-7.312515826,-1.963301518,4.5651,302.17,4.245248368,6.112589558,2.122352424,4.117470991,1.995118567,2.124380932,0.191732469,2.8786,-3.361,210.25,42.35,0.16205,0.000001,298,0.5,1,HCl,EIS,53.7
comp_234,5-((benzyloxy)methyl)quinolin-8-ol,Oc2ccc(COCc1ccccc1)c3cccnc23,-6.208549886,-6.885297062,-7.116593845,-7.312515826,-1.963301518,4.5651,302.17,4.245248368,6.112589558,2.122352424,4.117470991,1.995118567,2.124380932,0.191732469,2.8786,-3.361,210.25,42.35,0.16205,0.00001,298,0.5,1,HCl,EIS,87.3
comp_234,5-((benzyloxy)methyl)quinolin-8-ol,Oc2ccc(COCc1ccccc1)c3cccnc23,-6.208549886,-6.885297062,-7.116593845,-7.312515826,-1.963301518,4.5651,302.17,4.245248368,6.112589558,2.122352424,4.117470991,1.995118567,2.124380932,0.191732469,2.8786,-3.361,210.25,42.35,0.16205,0.0001,298,0.5,1,HCl,EIS,88.2
comp_234,5-((benzyloxy)methyl)quinolin-8-ol,Oc2ccc(COCc1ccccc1)c3cccnc23,-6.208549886,-6.885297062,-7.116593845,-7.312515826,-1.963301518,4.5651,302.17,4.245248368,6.112589558,2.122352424,4.117470991,1.995118567,2.124380932,0.191732469,2.8786,-3.361,210.25,42.35,0.16205,0.001,298,0.5,1,HCl,EIS,94.2
comp_235,5-((2-(diethylamino)ethoxy)methyl)quinolin-8-ol,CCN(CC)CCOCc1ccc(O)c2ncccc12,-6.094534178,-6.130997435,-7.197683776,-7.410204703,-1.970648592,5.465,305.02,4.123885586,5.98127783,2.133905426,4.057591628,1.923686202,2.139648583,0.22997949,1.9729,-2.061,226.59,45.59,0.16603,0.000001,298,0.5,1,HCl,PDP,87.7
comp_235,5-((2-(diethylamino)ethoxy)methyl)quinolin-8-ol,CCN(CC)CCOCc1ccc(O)c2ncccc12,-6.094534178,-6.130997435,-7.197683776,-7.410204703,-1.970648592,5.465,305.02,4.123885586,5.98127783,2.133905426,4.057591628,1.923686202,2.139648583,0.22997949,1.9729,-2.061,226.59,45.59,0.16603,0.00001,298,0.5,1,HCl,PDP,88
comp_235,5-((2-(diethylamino)ethoxy)methyl)quinolin-8-ol,CCN(CC)CCOCc1ccc(O)c2ncccc12,-6.094534178,-6.130997435,-7.197683776,-7.410204703,-1.970648592,5.465,305.02,4.123885586,5.98127783,2.133905426,4.057591628,1.923686202,2.139648583,0.22997949,1.9729,-2.061,226.59,45.59,0.16603,0.0001,298,0.5,1,HCl,PDP,88.2
comp_235,5-((2-(diethylamino)ethoxy)methyl)quinolin-8-ol,CCN(CC)CCOCc1ccc(O)c2ncccc12,-6.094534178,-6.130997435,-7.197683776,-7.410204703,-1.970648592,5.465,305.02,4.123885586,5.98127783,2.133905426,4.057591628,1.923686202,2.139648583,0.22997949,1.9729,-2.061,226.59,45.59,0.16603,0.001,298,0.5,1,HCl,PDP,93.8
comp_235,5-((2-(diethylamino)ethoxy)methyl)quinolin-8-ol,CCN(CC)CCOCc1ccc(O)c2ncccc12,-6.094534178,-6.130997435,-7.197683776,-7.410204703,-1.970648592,5.465,305.02,4.123885586,5.98127783,2.133905426,4.057591628,1.923686202,2.139648583,0.22997949,1.9729,-2.061,226.59,45.59,0.16603,0.000001,308,0.5,1,HCl,PDP,84.4
comp_235,5-((2-(diethylamino)ethoxy)methyl)quinolin-8-ol,CCN(CC)CCOCc1ccc(O)c2ncccc12,-6.094534178,-6.130997435,-7.197683776,-7.410204703,-1.970648592,5.465,305.02,4.123885586,5.98127783,2.133905426,4.057591628,1.923686202,2.139648583,0.22997949,1.9729,-2.061,226.59,45.59,0.16603,0.00001,308,0.5,1,HCl,PDP,85.8
comp_235,5-((2-(diethylamino)ethoxy)methyl)quinolin-8-ol,CCN(CC)CCOCc1ccc(O)c2ncccc12,-6.094534178,-6.130997435,-7.197683776,-7.410204703,-1.970648592,5.465,305.02,4.123885586,5.98127783,2.133905426,4.057591628,1.923686202,2.139648583,0.22997949,1.9729,-2.061,226.59,45.59,0.16603,0.0001,308,0.5,1,HCl,PDP,86.1
comp_235,5-((2-(diethylamino)ethoxy)methyl)quinolin-8-ol,CCN(CC)CCOCc1ccc(O)c2ncccc12,-6.094534178,-6.130997435,-7.197683776,-7.410204703,-1.970648592,5.465,305.02,4.123885586,5.98127783,2.133905426,4.057591628,1.923686202,2.139648583,0.22997949,1.9729,-2.061,226.59,45.59,0.16603,0.001,308,0.5,1,HCl,PDP,91.8
comp_235,5-((2-(diethylamino)ethoxy)methyl)quinolin-8-ol,CCN(CC)CCOCc1ccc(O)c2ncccc12,-6.094534178,-6.130997435,-7.197683776,-7.410204703,-1.970648592,5.465,305.02,4.123885586,5.98127783,2.133905426,4.057591628,1.923686202,2.139648583,0.22997949,1.9729,-2.061,226.59,45.59,0.16603,0.000001,318,0.5,1,HCl,PDP,79.8
comp_235,5-((2-(diethylamino)ethoxy)methyl)quinolin-8-ol,CCN(CC)CCOCc1ccc(O)c2ncccc12,-6.094534178,-6.130997435,-7.197683776,-7.410204703,-1.970648592,5.465,305.02,4.123885586,5.98127783,2.133905426,4.057591628,1.923686202,2.139648583,0.22997949,1.9729,-2.061,226.59,45.59,0.16603,0.00001,318,0.5,1,HCl,PDP,81.6
comp_235,5-((2-(diethylamino)ethoxy)methyl)quinolin-8-ol,CCN(CC)CCOCc1ccc(O)c2ncccc12,-6.094534178,-6.130997435,-7.197683776,-7.410204703,-1.970648592,5.465,305.02,4.123885586,5.98127783,2.133905426,4.057591628,1.923686202,2.139648583,0.22997949,1.9729,-2.061,226.59,45.59,0.16603,0.0001,318,0.5,1,HCl,PDP,82.6
comp_235,5-((2-(diethylamino)ethoxy)methyl)quinolin-8-ol,CCN(CC)CCOCc1ccc(O)c2ncccc12,-6.094534178,-6.130997435,-7.197683776,-7.410204703,-1.970648592,5.465,305.02,4.123885586,5.98127783,2.133905426,4.057591628,1.923686202,2.139648583,0.22997949,1.9729,-2.061,226.59,45.59,0.16603,0.001,318,0.5,1,HCl,PDP,89
comp_235,5-((2-(diethylamino)ethoxy)methyl)quinolin-8-ol,CCN(CC)CCOCc1ccc(O)c2ncccc12,-6.094534178,-6.130997435,-7.197683776,-7.410204703,-1.970648592,5.465,305.02,4.123885586,5.98127783,2.133905426,4.057591628,1.923686202,2.139648583,0.22997949,1.9729,-2.061,226.59,45.59,0.16603,0.000001,328,0.5,1,HCl,PDP,75.6
comp_235,5-((2-(diethylamino)ethoxy)methyl)quinolin-8-ol,CCN(CC)CCOCc1ccc(O)c2ncccc12,-6.094534178,-6.130997435,-7.197683776,-7.410204703,-1.970648592,5.465,305.02,4.123885586,5.98127783,2.133905426,4.057591628,1.923686202,2.139648583,0.22997949,1.9729,-2.061,226.59,45.59,0.16603,0.00001,328,0.5,1,HCl,PDP,78.8
comp_235,5-((2-(diethylamino)ethoxy)methyl)quinolin-8-ol,CCN(CC)CCOCc1ccc(O)c2ncccc12,-6.094534178,-6.130997435,-7.197683776,-7.410204703,-1.970648592,5.465,305.02,4.123885586,5.98127783,2.133905426,4.057591628,1.923686202,2.139648583,0.22997949,1.9729,-2.061,226.59,45.59,0.16603,0.0001,328,0.5,1,HCl,PDP,79.5
comp_235,5-((2-(diethylamino)ethoxy)methyl)quinolin-8-ol,CCN(CC)CCOCc1ccc(O)c2ncccc12,-6.094534178,-6.130997435,-7.197683776,-7.410204703,-1.970648592,5.465,305.02,4.123885586,5.98127783,2.133905426,4.057591628,1.923686202,2.139648583,0.22997949,1.9729,-2.061,226.59,45.59,0.16603,0.001,328,0.5,1,HCl,PDP,86.3
comp_235,5-((2-(diethylamino)ethoxy)methyl)quinolin-8-ol,CCN(CC)CCOCc1ccc(O)c2ncccc12,-6.094534178,-6.130997435,-7.197683776,-7.410204703,-1.970648592,5.465,305.02,4.123885586,5.98127783,2.133905426,4.057591628,1.923686202,2.139648583,0.22997949,1.9729,-2.061,226.59,45.59,0.16603,0.000001,298,0.5,1,HCl,EIS,87.1
comp_235,5-((2-(diethylamino)ethoxy)methyl)quinolin-8-ol,CCN(CC)CCOCc1ccc(O)c2ncccc12,-6.094534178,-6.130997435,-7.197683776,-7.410204703,-1.970648592,5.465,305.02,4.123885586,5.98127783,2.133905426,4.057591628,1.923686202,2.139648583,0.22997949,1.9729,-2.061,226.59,45.59,0.16603,0.00001,298,0.5,1,HCl,EIS,87.3
comp_235,5-((2-(diethylamino)ethoxy)methyl)quinolin-8-ol,CCN(CC)CCOCc1ccc(O)c2ncccc12,-6.094534178,-6.130997435,-7.197683776,-7.410204703,-1.970648592,5.465,305.02,4.123885586,5.98127783,2.133905426,4.057591628,1.923686202,2.139648583,0.22997949,1.9729,-2.061,226.59,45.59,0.16603,0.0001,298,0.5,1,HCl,EIS,87.8
comp_235,5-((2-(diethylamino)ethoxy)methyl)quinolin-8-ol,CCN(CC)CCOCc1ccc(O)c2ncccc12,-6.094534178,-6.130997435,-7.197683776,-7.410204703,-1.970648592,5.465,305.02,4.123885586,5.98127783,2.133905426,4.057591628,1.923686202,2.139648583,0.22997949,1.9729,-2.061,226.59,45.59,0.16603,0.001,298,0.5,1,HCl,EIS,93.7
comp_236,2-(allylthio)-1H-benzo[d]imidazole,N1=C(SCC=C)NC=2C=CC=CC12,-6.764750621,-6.901079666,-7.568302857,-7.891846239,-2.850936937,5.0249,214.54,3.913813684,6.650754586,3.016268748,4.833511667,1.817242919,3.214049535,-0.183526189,2.7444,-2.885,151.98,53.98,0.27931,0.000001,298,6,1,HCl,WL,88.1
comp_236,2-(allylthio)-1H-benzo[d]imidazole,N1=C(SCC=C)NC=2C=CC=CC12,-6.764750621,-6.901079666,-7.568302857,-7.891846239,-2.850936937,5.0249,214.54,3.913813684,6.650754586,3.016268748,4.833511667,1.817242919,3.214049535,-0.183526189,2.7444,-2.885,151.98,53.98,0.27931,0.00001,298,6,1,HCl,WL,91.2
comp_236,2-(allylthio)-1H-benzo[d]imidazole,N1=C(SCC=C)NC=2C=CC=CC12,-6.764750621,-6.901079666,-7.568302857,-7.891846239,-2.850936937,5.0249,214.54,3.913813684,6.650754586,3.016268748,4.833511667,1.817242919,3.214049535,-0.183526189,2.7444,-2.885,151.98,53.98,0.27931,0.0001,298,6,1,HCl,WL,92
comp_236,2-(allylthio)-1H-benzo[d]imidazole,N1=C(SCC=C)NC=2C=CC=CC12,-6.764750621,-6.901079666,-7.568302857,-7.891846239,-2.850936937,5.0249,214.54,3.913813684,6.650754586,3.016268748,4.833511667,1.817242919,3.214049535,-0.183526189,2.7444,-2.885,151.98,53.98,0.27931,0.001,298,6,1,HCl,WL,94.2
comp_236,2-(allylthio)-1H-benzo[d]imidazole,N1=C(SCC=C)NC=2C=CC=CC12,-6.764750621,-6.901079666,-7.568302857,-7.891846239,-2.850936937,5.0249,214.54,3.913813684,6.650754586,3.016268748,4.833511667,1.817242919,3.214049535,-0.183526189,2.7444,-2.885,151.98,53.98,0.27931,0.000001,298,0.5,1,HCl,PDP,87.8
comp_236,2-(allylthio)-1H-benzo[d]imidazole,N1=C(SCC=C)NC=2C=CC=CC12,-6.764750621,-6.901079666,-7.568302857,-7.891846239,-2.850936937,5.0249,214.54,3.913813684,6.650754586,3.016268748,4.833511667,1.817242919,3.214049535,-0.183526189,2.7444,-2.885,151.98,53.98,0.27931,0.00001,298,0.5,1,HCl,PDP,91.2
comp_236,2-(allylthio)-1H-benzo[d]imidazole,N1=C(SCC=C)NC=2C=CC=CC12,-6.764750621,-6.901079666,-7.568302857,-7.891846239,-2.850936937,5.0249,214.54,3.913813684,6.650754586,3.016268748,4.833511667,1.817242919,3.214049535,-0.183526189,2.7444,-2.885,151.98,53.98,0.27931,0.0001,298,0.5,1,HCl,PDP,92.4
comp_236,2-(allylthio)-1H-benzo[d]imidazole,N1=C(SCC=C)NC=2C=CC=CC12,-6.764750621,-6.901079666,-7.568302857,-7.891846239,-2.850936937,5.0249,214.54,3.913813684,6.650754586,3.016268748,4.833511667,1.817242919,3.214049535,-0.183526189,2.7444,-2.885,151.98,53.98,0.27931,0.001,298,0.5,1,HCl,PDP,93.8
comp_236,2-(allylthio)-1H-benzo[d]imidazole,N1=C(SCC=C)NC=2C=CC=CC12,-6.764750621,-6.901079666,-7.568302857,-7.891846239,-2.850936937,5.0249,214.54,3.913813684,6.650754586,3.016268748,4.833511667,1.817242919,3.214049535,-0.183526189,2.7444,-2.885,151.98,53.98,0.27931,0.000001,298,0.5,1,HCl,EIS,87.6
comp_236,2-(allylthio)-1H-benzo[d]imidazole,N1=C(SCC=C)NC=2C=CC=CC12,-6.764750621,-6.901079666,-7.568302857,-7.891846239,-2.850936937,5.0249,214.54,3.913813684,6.650754586,3.016268748,4.833511667,1.817242919,3.214049535,-0.183526189,2.7444,-2.885,151.98,53.98,0.27931,0.00001,298,0.5,1,HCl,EIS,91
comp_236,2-(allylthio)-1H-benzo[d]imidazole,N1=C(SCC=C)NC=2C=CC=CC12,-6.764750621,-6.901079666,-7.568302857,-7.891846239,-2.850936937,5.0249,214.54,3.913813684,6.650754586,3.016268748,4.833511667,1.817242919,3.214049535,-0.183526189,2.7444,-2.885,151.98,53.98,0.27931,0.0001,298,0.5,1,HCl,EIS,92.3
comp_236,2-(allylthio)-1H-benzo[d]imidazole,N1=C(SCC=C)NC=2C=CC=CC12,-6.764750621,-6.901079666,-7.568302857,-7.891846239,-2.850936937,5.0249,214.54,3.913813684,6.650754586,3.016268748,4.833511667,1.817242919,3.214049535,-0.183526189,2.7444,-2.885,151.98,53.98,0.27931,0.001,298,0.5,1,HCl,EIS,93.7
comp_236,2-(allylthio)-1H-benzo[d]imidazole,N1=C(SCC=C)NC=2C=CC=CC12,-6.764750621,-6.901079666,-7.568302857,-7.891846239,-2.850936937,5.0249,214.54,3.913813684,6.650754586,3.016268748,4.833511667,1.817242919,3.214049535,-0.183526189,2.7444,-2.885,151.98,53.98,0.27931,0.001,308,0.5,1,HCl,PDP,91.2
comp_236,2-(allylthio)-1H-benzo[d]imidazole,N1=C(SCC=C)NC=2C=CC=CC12,-6.764750621,-6.901079666,-7.568302857,-7.891846239,-2.850936937,5.0249,214.54,3.913813684,6.650754586,3.016268748,4.833511667,1.817242919,3.214049535,-0.183526189,2.7444,-2.885,151.98,53.98,0.27931,0.001,318,0.5,1,HCl,PDP,88.3
comp_236,2-(allylthio)-1H-benzo[d]imidazole,N1=C(SCC=C)NC=2C=CC=CC12,-6.764750621,-6.901079666,-7.568302857,-7.891846239,-2.850936937,5.0249,214.54,3.913813684,6.650754586,3.016268748,4.833511667,1.817242919,3.214049535,-0.183526189,2.7444,-2.885,151.98,53.98,0.27931,0.001,328,0.5,1,HCl,PDP,85.1
comp_237,bis((1H-benzo[d]imidazole-2-yl)thio)methane,N1=C(SCSC2=NC=3C=CC=CC3N2)NC=4C=CC=CC14,-6.808288839,-6.828697378,-7.053191315,-7.224895162,-2.967129556,9.7275,344.15,3.841159282,6.687649607,3.125416557,4.906533082,1.781116525,3.37906961,-0.228246202,4.0367,-4.825,227.62,107.96,0.37299,0.000001,298,6,1,HCl,WL,91.4
comp_237,bis((1H-benzo[d]imidazole-2-yl)thio)methane,N1=C(SCSC2=NC=3C=CC=CC3N2)NC=4C=CC=CC14,-6.808288839,-6.828697378,-7.053191315,-7.224895162,-2.967129556,9.7275,344.15,3.841159282,6.687649607,3.125416557,4.906533082,1.781116525,3.37906961,-0.228246202,4.0367,-4.825,227.62,107.96,0.37299,0.00001,298,6,1,HCl,WL,93.3
comp_237,bis((1H-benzo[d]imidazole-2-yl)thio)methane,N1=C(SCSC2=NC=3C=CC=CC3N2)NC=4C=CC=CC14,-6.808288839,-6.828697378,-7.053191315,-7.224895162,-2.967129556,9.7275,344.15,3.841159282,6.687649607,3.125416557,4.906533082,1.781116525,3.37906961,-0.228246202,4.0367,-4.825,227.62,107.96,0.37299,0.0001,298,6,1,HCl,WL,96.4
comp_237,bis((1H-benzo[d]imidazole-2-yl)thio)methane,N1=C(SCSC2=NC=3C=CC=CC3N2)NC=4C=CC=CC14,-6.808288839,-6.828697378,-7.053191315,-7.224895162,-2.967129556,9.7275,344.15,3.841159282,6.687649607,3.125416557,4.906533082,1.781116525,3.37906961,-0.228246202,4.0367,-4.825,227.62,107.96,0.37299,0.001,298,6,1,HCl,WL,97.6
comp_237,bis((1H-benzo[d]imidazole-2-yl)thio)methane,N1=C(SCSC2=NC=3C=CC=CC3N2)NC=4C=CC=CC14,-6.808288839,-6.828697378,-7.053191315,-7.224895162,-2.967129556,9.7275,344.15,3.841159282,6.687649607,3.125416557,4.906533082,1.781116525,3.37906961,-0.228246202,4.0367,-4.825,227.62,107.96,0.37299,0.000001,298,0.5,1,HCl,PDP,91.3
comp_237,bis((1H-benzo[d]imidazole-2-yl)thio)methane,N1=C(SCSC2=NC=3C=CC=CC3N2)NC=4C=CC=CC14,-6.808288839,-6.828697378,-7.053191315,-7.224895162,-2.967129556,9.7275,344.15,3.841159282,6.687649607,3.125416557,4.906533082,1.781116525,3.37906961,-0.228246202,4.0367,-4.825,227.62,107.96,0.37299,0.00001,298,0.5,1,HCl,PDP,92.4
comp_237,bis((1H-benzo[d]imidazole-2-yl)thio)methane,N1=C(SCSC2=NC=3C=CC=CC3N2)NC=4C=CC=CC14,-6.808288839,-6.828697378,-7.053191315,-7.224895162,-2.967129556,9.7275,344.15,3.841159282,6.687649607,3.125416557,4.906533082,1.781116525,3.37906961,-0.228246202,4.0367,-4.825,227.62,107.96,0.37299,0.0001,298,0.5,1,HCl,PDP,96.6
comp_237,bis((1H-benzo[d]imidazole-2-yl)thio)methane,N1=C(SCSC2=NC=3C=CC=CC3N2)NC=4C=CC=CC14,-6.808288839,-6.828697378,-7.053191315,-7.224895162,-2.967129556,9.7275,344.15,3.841159282,6.687649607,3.125416557,4.906533082,1.781116525,3.37906961,-0.228246202,4.0367,-4.825,227.62,107.96,0.37299,0.001,298,0.5,1,HCl,PDP,97.4
comp_237,bis((1H-benzo[d]imidazole-2-yl)thio)methane,N1=C(SCSC2=NC=3C=CC=CC3N2)NC=4C=CC=CC14,-6.808288839,-6.828697378,-7.053191315,-7.224895162,-2.967129556,9.7275,344.15,3.841159282,6.687649607,3.125416557,4.906533082,1.781116525,3.37906961,-0.228246202,4.0367,-4.825,227.62,107.96,0.37299,0.000001,298,0.5,1,HCl,EIS,91.3
comp_237,bis((1H-benzo[d]imidazole-2-yl)thio)methane,N1=C(SCSC2=NC=3C=CC=CC3N2)NC=4C=CC=CC14,-6.808288839,-6.828697378,-7.053191315,-7.224895162,-2.967129556,9.7275,344.15,3.841159282,6.687649607,3.125416557,4.906533082,1.781116525,3.37906961,-0.228246202,4.0367,-4.825,227.62,107.96,0.37299,0.00001,298,0.5,1,HCl,EIS,92.2
comp_237,bis((1H-benzo[d]imidazole-2-yl)thio)methane,N1=C(SCSC2=NC=3C=CC=CC3N2)NC=4C=CC=CC14,-6.808288839,-6.828697378,-7.053191315,-7.224895162,-2.967129556,9.7275,344.15,3.841159282,6.687649607,3.125416557,4.906533082,1.781116525,3.37906961,-0.228246202,4.0367,-4.825,227.62,107.96,0.37299,0.0001,298,0.5,1,HCl,EIS,96.5
comp_237,bis((1H-benzo[d]imidazole-2-yl)thio)methane,N1=C(SCSC2=NC=3C=CC=CC3N2)NC=4C=CC=CC14,-6.808288839,-6.828697378,-7.053191315,-7.224895162,-2.967129556,9.7275,344.15,3.841159282,6.687649607,3.125416557,4.906533082,1.781116525,3.37906961,-0.228246202,4.0367,-4.825,227.62,107.96,0.37299,0.001,298,0.5,1,HCl,EIS,97.1
comp_237,bis((1H-benzo[d]imidazole-2-yl)thio)methane,N1=C(SCSC2=NC=3C=CC=CC3N2)NC=4C=CC=CC14,-6.808288839,-6.828697378,-7.053191315,-7.224895162,-2.967129556,9.7275,344.15,3.841159282,6.687649607,3.125416557,4.906533082,1.781116525,3.37906961,-0.228246202,4.0367,-4.825,227.62,107.96,0.37299,0.001,308,0.5,1,HCl,PDP,95
comp_237,bis((1H-benzo[d]imidazole-2-yl)thio)methane,N1=C(SCSC2=NC=3C=CC=CC3N2)NC=4C=CC=CC14,-6.808288839,-6.828697378,-7.053191315,-7.224895162,-2.967129556,9.7275,344.15,3.841159282,6.687649607,3.125416557,4.906533082,1.781116525,3.37906961,-0.228246202,4.0367,-4.825,227.62,107.96,0.37299,0.001,318,0.5,1,HCl,PDP,92
comp_237,bis((1H-benzo[d]imidazole-2-yl)thio)methane,N1=C(SCSC2=NC=3C=CC=CC3N2)NC=4C=CC=CC14,-6.808288839,-6.828697378,-7.053191315,-7.224895162,-2.967129556,9.7275,344.15,3.841159282,6.687649607,3.125416557,4.906533082,1.781116525,3.37906961,-0.228246202,4.0367,-4.825,227.62,107.96,0.37299,0.001,328,0.5,1,HCl,PDP,88.6
comp_238,"5-(4-(dimethylamino)phenyl)-3-phenyl-4,5-dihydro-1H-pyrazole-1-carboxamide",CN(C)c3ccc(C2CC(c1ccccc1)=NN2C(N)=O)cc3,-5.301594382,-6.09045247,-7.145982142,-7.330475341,-1.806291819,10.7633,370.44,3.495302563,5.172918948,1.979767781,3.576343364,1.596575584,2.002760156,0.578523588,2.5023,-3.915,240.14,61.93,0.19539,0.0001,303,1,1,HCl,WL,57.82
comp_238,"5-(4-(dimethylamino)phenyl)-3-phenyl-4,5-dihydro-1H-pyrazole-1-carboxamide",CN(C)c3ccc(C2CC(c1ccccc1)=NN2C(N)=O)cc3,-5.301594382,-6.09045247,-7.145982142,-7.330475341,-1.806291819,10.7633,370.44,3.495302563,5.172918948,1.979767781,3.576343364,1.596575584,2.002760156,0.578523588,2.5023,-3.915,240.14,61.93,0.19539,0.0002,303,1,1,HCl,WL,68.5
comp_238,"5-(4-(dimethylamino)phenyl)-3-phenyl-4,5-dihydro-1H-pyrazole-1-carboxamide",CN(C)c3ccc(C2CC(c1ccccc1)=NN2C(N)=O)cc3,-5.301594382,-6.09045247,-7.145982142,-7.330475341,-1.806291819,10.7633,370.44,3.495302563,5.172918948,1.979767781,3.576343364,1.596575584,2.002760156,0.578523588,2.5023,-3.915,240.14,61.93,0.19539,0.0003,303,1,1,HCl,WL,72.2
comp_238,"5-(4-(dimethylamino)phenyl)-3-phenyl-4,5-dihydro-1H-pyrazole-1-carboxamide",CN(C)c3ccc(C2CC(c1ccccc1)=NN2C(N)=O)cc3,-5.301594382,-6.09045247,-7.145982142,-7.330475341,-1.806291819,10.7633,370.44,3.495302563,5.172918948,1.979767781,3.576343364,1.596575584,2.002760156,0.578523588,2.5023,-3.915,240.14,61.93,0.19539,0.0004,303,1,1,HCl,WL,84.56
comp_238,"5-(4-(dimethylamino)phenyl)-3-phenyl-4,5-dihydro-1H-pyrazole-1-carboxamide",CN(C)c3ccc(C2CC(c1ccccc1)=NN2C(N)=O)cc3,-5.301594382,-6.09045247,-7.145982142,-7.330475341,-1.806291819,10.7633,370.44,3.495302563,5.172918948,1.979767781,3.576343364,1.596575584,2.002760156,0.578523588,2.5023,-3.915,240.14,61.93,0.19539,0.00005,303,1,1,HCl,WL,45.65
comp_238,"5-(4-(dimethylamino)phenyl)-3-phenyl-4,5-dihydro-1H-pyrazole-1-carboxamide",CN(C)c3ccc(C2CC(c1ccccc1)=NN2C(N)=O)cc3,-5.301594382,-6.09045247,-7.145982142,-7.330475341,-1.806291819,10.7633,370.44,3.495302563,5.172918948,1.979767781,3.576343364,1.596575584,2.002760156,0.578523588,2.5023,-3.915,240.14,61.93,0.19539,0.00007,303,1,1,HCl,WL,60.43
comp_238,"5-(4-(dimethylamino)phenyl)-3-phenyl-4,5-dihydro-1H-pyrazole-1-carboxamide",CN(C)c3ccc(C2CC(c1ccccc1)=NN2C(N)=O)cc3,-5.301594382,-6.09045247,-7.145982142,-7.330475341,-1.806291819,10.7633,370.44,3.495302563,5.172918948,1.979767781,3.576343364,1.596575584,2.002760156,0.578523588,2.5023,-3.915,240.14,61.93,0.19539,0.0001,313,1,1,HCl,WL,63.7
comp_238,"5-(4-(dimethylamino)phenyl)-3-phenyl-4,5-dihydro-1H-pyrazole-1-carboxamide",CN(C)c3ccc(C2CC(c1ccccc1)=NN2C(N)=O)cc3,-5.301594382,-6.09045247,-7.145982142,-7.330475341,-1.806291819,10.7633,370.44,3.495302563,5.172918948,1.979767781,3.576343364,1.596575584,2.002760156,0.578523588,2.5023,-3.915,240.14,61.93,0.19539,0.0002,313,1,1,HCl,WL,78.15
comp_238,"5-(4-(dimethylamino)phenyl)-3-phenyl-4,5-dihydro-1H-pyrazole-1-carboxamide",CN(C)c3ccc(C2CC(c1ccccc1)=NN2C(N)=O)cc3,-5.301594382,-6.09045247,-7.145982142,-7.330475341,-1.806291819,10.7633,370.44,3.495302563,5.172918948,1.979767781,3.576343364,1.596575584,2.002760156,0.578523588,2.5023,-3.915,240.14,61.93,0.19539,0.0003,313,1,1,HCl,WL,82.2
comp_238,"5-(4-(dimethylamino)phenyl)-3-phenyl-4,5-dihydro-1H-pyrazole-1-carboxamide",CN(C)c3ccc(C2CC(c1ccccc1)=NN2C(N)=O)cc3,-5.301594382,-6.09045247,-7.145982142,-7.330475341,-1.806291819,10.7633,370.44,3.495302563,5.172918948,1.979767781,3.576343364,1.596575584,2.002760156,0.578523588,2.5023,-3.915,240.14,61.93,0.19539,0.0004,313,1,1,HCl,WL,92
comp_238,"5-(4-(dimethylamino)phenyl)-3-phenyl-4,5-dihydro-1H-pyrazole-1-carboxamide",CN(C)c3ccc(C2CC(c1ccccc1)=NN2C(N)=O)cc3,-5.301594382,-6.09045247,-7.145982142,-7.330475341,-1.806291819,10.7633,370.44,3.495302563,5.172918948,1.979767781,3.576343364,1.596575584,2.002760156,0.578523588,2.5023,-3.915,240.14,61.93,0.19539,0.00005,313,1,1,HCl,WL,62.5
comp_238,"5-(4-(dimethylamino)phenyl)-3-phenyl-4,5-dihydro-1H-pyrazole-1-carboxamide",CN(C)c3ccc(C2CC(c1ccccc1)=NN2C(N)=O)cc3,-5.301594382,-6.09045247,-7.145982142,-7.330475341,-1.806291819,10.7633,370.44,3.495302563,5.172918948,1.979767781,3.576343364,1.596575584,2.002760156,0.578523588,2.5023,-3.915,240.14,61.93,0.19539,0.00007,313,1,1,HCl,WL,70
comp_238,"5-(4-(dimethylamino)phenyl)-3-phenyl-4,5-dihydro-1H-pyrazole-1-carboxamide",CN(C)c3ccc(C2CC(c1ccccc1)=NN2C(N)=O)cc3,-5.301594382,-6.09045247,-7.145982142,-7.330475341,-1.806291819,10.7633,370.44,3.495302563,5.172918948,1.979767781,3.576343364,1.596575584,2.002760156,0.578523588,2.5023,-3.915,240.14,61.93,0.19539,0.0001,323,1,1,HCl,WL,61.4
comp_238,"5-(4-(dimethylamino)phenyl)-3-phenyl-4,5-dihydro-1H-pyrazole-1-carboxamide",CN(C)c3ccc(C2CC(c1ccccc1)=NN2C(N)=O)cc3,-5.301594382,-6.09045247,-7.145982142,-7.330475341,-1.806291819,10.7633,370.44,3.495302563,5.172918948,1.979767781,3.576343364,1.596575584,2.002760156,0.578523588,2.5023,-3.915,240.14,61.93,0.19539,0.0002,323,1,1,HCl,WL,74.94
comp_238,"5-(4-(dimethylamino)phenyl)-3-phenyl-4,5-dihydro-1H-pyrazole-1-carboxamide",CN(C)c3ccc(C2CC(c1ccccc1)=NN2C(N)=O)cc3,-5.301594382,-6.09045247,-7.145982142,-7.330475341,-1.806291819,10.7633,370.44,3.495302563,5.172918948,1.979767781,3.576343364,1.596575584,2.002760156,0.578523588,2.5023,-3.915,240.14,61.93,0.19539,0.0003,323,1,1,HCl,WL,78.91
