Repository: aveucoloap/Machine-Learning-corrosion-study

File: comp1-502_datasetQM_20220608.csv (part 29 of 61)
comp_ref,Compound,smiles,HOMO,HOMO_1,HOMO_2,HOMO_3,LUMO,Dipole,Polar,Egap,IP,EA,Electronegativity,Chemical hardness,Electrophilicity,deltaN,cLogP,cLogS,Total Surface Area,Polar Surface Area,Relative PSA,ConcInh_M,TempK,Time_H,Med_ConcM,Med_ID,Method,IE
comp_238,"5-(4-(dimethylamino)phenyl)-3-phenyl-4,5-dihydro-1H-pyrazole-1-carboxamide",CN(C)c3ccc(C2CC(c1ccccc1)=NN2C(N)=O)cc3,-5.301594382,-6.09045247,-7.145982142,-7.330475341,-1.806291819,10.7633,370.44,3.495302563,5.172918948,1.979767781,3.576343364,1.596575584,2.002760156,0.578523588,2.5023,-3.915,240.14,61.93,0.19539,0.0004,323,1,1,HCl,WL,90.3
comp_238,"5-(4-(dimethylamino)phenyl)-3-phenyl-4,5-dihydro-1H-pyrazole-1-carboxamide",CN(C)c3ccc(C2CC(c1ccccc1)=NN2C(N)=O)cc3,-5.301594382,-6.09045247,-7.145982142,-7.330475341,-1.806291819,10.7633,370.44,3.495302563,5.172918948,1.979767781,3.576343364,1.596575584,2.002760156,0.578523588,2.5023,-3.915,240.14,61.93,0.19539,0.00005,323,1,1,HCl,WL,71.44
comp_238,"5-(4-(dimethylamino)phenyl)-3-phenyl-4,5-dihydro-1H-pyrazole-1-carboxamide",CN(C)c3ccc(C2CC(c1ccccc1)=NN2C(N)=O)cc3,-5.301594382,-6.09045247,-7.145982142,-7.330475341,-1.806291819,10.7633,370.44,3.495302563,5.172918948,1.979767781,3.576343364,1.596575584,2.002760156,0.578523588,2.5023,-3.915,240.14,61.93,0.19539,0.00007,323,1,1,HCl,WL,77.71
comp_238,"5-(4-(dimethylamino)phenyl)-3-phenyl-4,5-dihydro-1H-pyrazole-1-carboxamide",CN(C)c3ccc(C2CC(c1ccccc1)=NN2C(N)=O)cc3,-5.301594382,-6.09045247,-7.145982142,-7.330475341,-1.806291819,10.7633,370.44,3.495302563,5.172918948,1.979767781,3.576343364,1.596575584,2.002760156,0.578523588,2.5023,-3.915,240.14,61.93,0.19539,0.0001,333,1,1,HCl,WL,56.78
comp_238,"5-(4-(dimethylamino)phenyl)-3-phenyl-4,5-dihydro-1H-pyrazole-1-carboxamide",CN(C)c3ccc(C2CC(c1ccccc1)=NN2C(N)=O)cc3,-5.301594382,-6.09045247,-7.145982142,-7.330475341,-1.806291819,10.7633,370.44,3.495302563,5.172918948,1.979767781,3.576343364,1.596575584,2.002760156,0.578523588,2.5023,-3.915,240.14,61.93,0.19539,0.0002,333,1,1,HCl,WL,68.04
comp_238,"5-(4-(dimethylamino)phenyl)-3-phenyl-4,5-dihydro-1H-pyrazole-1-carboxamide",CN(C)c3ccc(C2CC(c1ccccc1)=NN2C(N)=O)cc3,-5.301594382,-6.09045247,-7.145982142,-7.330475341,-1.806291819,10.7633,370.44,3.495302563,5.172918948,1.979767781,3.576343364,1.596575584,2.002760156,0.578523588,2.5023,-3.915,240.14,61.93,0.19539,0.0003,333,1,1,HCl,WL,71.45
comp_238,"5-(4-(dimethylamino)phenyl)-3-phenyl-4,5-dihydro-1H-pyrazole-1-carboxamide",CN(C)c3ccc(C2CC(c1ccccc1)=NN2C(N)=O)cc3,-5.301594382,-6.09045247,-7.145982142,-7.330475341,-1.806291819,10.7633,370.44,3.495302563,5.172918948,1.979767781,3.576343364,1.596575584,2.002760156,0.578523588,2.5023,-3.915,240.14,61.93,0.19539,0.0004,333,1,1,HCl,WL,90.9
comp_238,"5-(4-(dimethylamino)phenyl)-3-phenyl-4,5-dihydro-1H-pyrazole-1-carboxamide",CN(C)c3ccc(C2CC(c1ccccc1)=NN2C(N)=O)cc3,-5.301594382,-6.09045247,-7.145982142,-7.330475341,-1.806291819,10.7633,370.44,3.495302563,5.172918948,1.979767781,3.576343364,1.596575584,2.002760156,0.578523588,2.5023,-3.915,240.14,61.93,0.19539,0.00005,333,1,1,HCl,WL,64.93
comp_238,"5-(4-(dimethylamino)phenyl)-3-phenyl-4,5-dihydro-1H-pyrazole-1-carboxamide",CN(C)c3ccc(C2CC(c1ccccc1)=NN2C(N)=O)cc3,-5.301594382,-6.09045247,-7.145982142,-7.330475341,-1.806291819,10.7633,370.44,3.495302563,5.172918948,1.979767781,3.576343364,1.596575584,2.002760156,0.578523588,2.5023,-3.915,240.14,61.93,0.19539,0.00007,333,1,1,HCl,WL,78.3
comp_238,"5-(4-(dimethylamino)phenyl)-3-phenyl-4,5-dihydro-1H-pyrazole-1-carboxamide",CN(C)c3ccc(C2CC(c1ccccc1)=NN2C(N)=O)cc3,-5.301594382,-6.09045247,-7.145982142,-7.330475341,-1.806291819,10.7633,370.44,3.495302563,5.172918948,1.979767781,3.576343364,1.596575584,2.002760156,0.578523588,2.5023,-3.915,240.14,61.93,0.19539,0.0002,303,1,1,HCl,PDP,30.75
comp_238,"5-(4-(dimethylamino)phenyl)-3-phenyl-4,5-dihydro-1H-pyrazole-1-carboxamide",CN(C)c3ccc(C2CC(c1ccccc1)=NN2C(N)=O)cc3,-5.301594382,-6.09045247,-7.145982142,-7.330475341,-1.806291819,10.7633,370.44,3.495302563,5.172918948,1.979767781,3.576343364,1.596575584,2.002760156,0.578523588,2.5023,-3.915,240.14,61.93,0.19539,0.0004,303,1,1,HCl,PDP,82.19
comp_238,"5-(4-(dimethylamino)phenyl)-3-phenyl-4,5-dihydro-1H-pyrazole-1-carboxamide",CN(C)c3ccc(C2CC(c1ccccc1)=NN2C(N)=O)cc3,-5.301594382,-6.09045247,-7.145982142,-7.330475341,-1.806291819,10.7633,370.44,3.495302563,5.172918948,1.979767781,3.576343364,1.596575584,2.002760156,0.578523588,2.5023,-3.915,240.14,61.93,0.19539,0.0002,303,1,1,HCl,EIS,27.3
comp_238,"5-(4-(dimethylamino)phenyl)-3-phenyl-4,5-dihydro-1H-pyrazole-1-carboxamide",CN(C)c3ccc(C2CC(c1ccccc1)=NN2C(N)=O)cc3,-5.301594382,-6.09045247,-7.145982142,-7.330475341,-1.806291819,10.7633,370.44,3.495302563,5.172918948,1.979767781,3.576343364,1.596575584,2.002760156,0.578523588,2.5023,-3.915,240.14,61.93,0.19539,0.0004,303,1,1,HCl,EIS,63.95
comp_239,"(E)-5-(4-(dimethylamino)phenyl)-
3-(4-(dimethylamino)styryl)-4,5-dihydro-1H-pyrazole-1-carboxamide",CN(C)c3ccc(/C=C/C2=NN(C(N)=O)C(c1ccc(N(C)C)cc1)C2)cc3,-5.148122164,-5.364180571,-6.262156317,-7.16557434,-1.936090131,10.5788,531.53,3.212032032,4.984454927,2.133153358,3.558804143,1.425650785,2.220930795,0.660186819,2.9487,-4.097,301.46,65.17,0.16742,0.0001,303,1,1,HCl,WL,66.74
comp_239,"(E)-5-(4-(dimethylamino)phenyl)-
3-(4-(dimethylamino)styryl)-4,5-dihydro-1H-pyrazole-1-carboxamide",CN(C)c3ccc(/C=C/C2=NN(C(N)=O)C(c1ccc(N(C)C)cc1)C2)cc3,-5.148122164,-5.364180571,-6.262156317,-7.16557434,-1.936090131,10.5788,531.53,3.212032032,4.984454927,2.133153358,3.558804143,1.425650785,2.220930795,0.660186819,2.9487,-4.097,301.46,65.17,0.16742,0.00016,303,1,1,HCl,WL,80
comp_239,"(E)-5-(4-(dimethylamino)phenyl)-
3-(4-(dimethylamino)styryl)-4,5-dihydro-1H-pyrazole-1-carboxamide",CN(C)c3ccc(/C=C/C2=NN(C(N)=O)C(c1ccc(N(C)C)cc1)C2)cc3,-5.148122164,-5.364180571,-6.262156317,-7.16557434,-1.936090131,10.5788,531.53,3.212032032,4.984454927,2.133153358,3.558804143,1.425650785,2.220930795,0.660186819,2.9487,-4.097,301.46,65.17,0.16742,0.0001,313,1,1,HCl,WL,74
comp_239,"(E)-5-(4-(dimethylamino)phenyl)-
3-(4-(dimethylamino)styryl)-4,5-dihydro-1H-pyrazole-1-carboxamide",CN(C)c3ccc(/C=C/C2=NN(C(N)=O)C(c1ccc(N(C)C)cc1)C2)cc3,-5.148122164,-5.364180571,-6.262156317,-7.16557434,-1.936090131,10.5788,531.53,3.212032032,4.984454927,2.133153358,3.558804143,1.425650785,2.220930795,0.660186819,2.9487,-4.097,301.46,65.17,0.16742,0.00016,313,1,1,HCl,WL,90.43
comp_239,"(E)-5-(4-(dimethylamino)phenyl)-
3-(4-(dimethylamino)styryl)-4,5-dihydro-1H-pyrazole-1-carboxamide",CN(C)c3ccc(/C=C/C2=NN(C(N)=O)C(c1ccc(N(C)C)cc1)C2)cc3,-5.148122164,-5.364180571,-6.262156317,-7.16557434,-1.936090131,10.5788,531.53,3.212032032,4.984454927,2.133153358,3.558804143,1.425650785,2.220930795,0.660186819,2.9487,-4.097,301.46,65.17,0.16742,0.0001,323,1,1,HCl,WL,83.4
comp_239,"(E)-5-(4-(dimethylamino)phenyl)-
3-(4-(dimethylamino)styryl)-4,5-dihydro-1H-pyrazole-1-carboxamide",CN(C)c3ccc(/C=C/C2=NN(C(N)=O)C(c1ccc(N(C)C)cc1)C2)cc3,-5.148122164,-5.364180571,-6.262156317,-7.16557434,-1.936090131,10.5788,531.53,3.212032032,4.984454927,2.133153358,3.558804143,1.425650785,2.220930795,0.660186819,2.9487,-4.097,301.46,65.17,0.16742,0.00016,323,1,1,HCl,WL,94.1
comp_239,"(E)-5-(4-(dimethylamino)phenyl)-
3-(4-(dimethylamino)styryl)-4,5-dihydro-1H-pyrazole-1-carboxamide",CN(C)c3ccc(/C=C/C2=NN(C(N)=O)C(c1ccc(N(C)C)cc1)C2)cc3,-5.148122164,-5.364180571,-6.262156317,-7.16557434,-1.936090131,10.5788,531.53,3.212032032,4.984454927,2.133153358,3.558804143,1.425650785,2.220930795,0.660186819,2.9487,-4.097,301.46,65.17,0.16742,0.0001,333,1,1,HCl,WL,83.33
comp_239,"(E)-5-(4-(dimethylamino)phenyl)-
3-(4-(dimethylamino)styryl)-4,5-dihydro-1H-pyrazole-1-carboxamide",CN(C)c3ccc(/C=C/C2=NN(C(N)=O)C(c1ccc(N(C)C)cc1)C2)cc3,-5.148122164,-5.364180571,-6.262156317,-7.16557434,-1.936090131,10.5788,531.53,3.212032032,4.984454927,2.133153358,3.558804143,1.425650785,2.220930795,0.660186819,2.9487,-4.097,301.46,65.17,0.16742,0.00016,333,1,1,HCl,WL,92
comp_239,"(E)-5-(4-(dimethylamino)phenyl)-
3-(4-(dimethylamino)styryl)-4,5-dihydro-1H-pyrazole-1-carboxamide",CN(C)c3ccc(/C=C/C2=NN(C(N)=O)C(c1ccc(N(C)C)cc1)C2)cc3,-5.148122164,-5.364180571,-6.262156317,-7.16557434,-1.936090131,10.5788,531.53,3.212032032,4.984454927,2.133153358,3.558804143,1.425650785,2.220930795,0.660186819,2.9487,-4.097,301.46,65.17,0.16742,0.00007,303,1,1,HCl,PDP,55.13
comp_239,"(E)-5-(4-(dimethylamino)phenyl)-
3-(4-(dimethylamino)styryl)-4,5-dihydro-1H-pyrazole-1-carboxamide",CN(C)c3ccc(/C=C/C2=NN(C(N)=O)C(c1ccc(N(C)C)cc1)C2)cc3,-5.148122164,-5.364180571,-6.262156317,-7.16557434,-1.936090131,10.5788,531.53,3.212032032,4.984454927,2.133153358,3.558804143,1.425650785,2.220930795,0.660186819,2.9487,-4.097,301.46,65.17,0.16742,0.00016,303,1,1,HCl,PDP,72.11
comp_239,"(E)-5-(4-(dimethylamino)phenyl)-
3-(4-(dimethylamino)styryl)-4,5-dihydro-1H-pyrazole-1-carboxamide",CN(C)c3ccc(/C=C/C2=NN(C(N)=O)C(c1ccc(N(C)C)cc1)C2)cc3,-5.148122164,-5.364180571,-6.262156317,-7.16557434,-1.936090131,10.5788,531.53,3.212032032,4.984454927,2.133153358,3.558804143,1.425650785,2.220930795,0.660186819,2.9487,-4.097,301.46,65.17,0.16742,0.00007,303,1,1,HCl,EIS,25.04
comp_239,"(E)-5-(4-(dimethylamino)phenyl)-
3-(4-(dimethylamino)styryl)-4,5-dihydro-1H-pyrazole-1-carboxamide",CN(C)c3ccc(/C=C/C2=NN(C(N)=O)C(c1ccc(N(C)C)cc1)C2)cc3,-5.148122164,-5.364180571,-6.262156317,-7.16557434,-1.936090131,10.5788,531.53,3.212032032,4.984454927,2.133153358,3.558804143,1.425650785,2.220930795,0.660186819,2.9487,-4.097,301.46,65.17,0.16742,0.00016,303,1,1,HCl,EIS,61.68
comp_240,"5-((furan-2-yl)methyleneamino)-2H-1,2,4-triazole-3-thiol",Sc2nc(/N=C/c1ccco1)n[nH]2,-6.394403654,-7.166390682,-8.039059839,-8.151714978,-2.471882327,1.6825,220.11,3.922521327,6.270884015,2.638272089,4.454578052,1.816305963,2.731266927,0.025007872,0.5446,-2.936,150.42,105.87,0.5595,0.0001,300,0.75,1,HCl,PDP,62
comp_240,"5-((furan-2-yl)methyleneamino)-2H-1,2,4-triazole-3-thiol",Sc2nc(/N=C/c1ccco1)n[nH]2,-6.394403654,-7.166390682,-8.039059839,-8.151714978,-2.471882327,1.6825,220.11,3.922521327,6.270884015,2.638272089,4.454578052,1.816305963,2.731266927,0.025007872,0.5446,-2.936,150.42,105.87,0.5595,0.0005,300,0.75,1,HCl,PDP,74
comp_240,"5-((furan-2-yl)methyleneamino)-2H-1,2,4-triazole-3-thiol",Sc2nc(/N=C/c1ccco1)n[nH]2,-6.394403654,-7.166390682,-8.039059839,-8.151714978,-2.471882327,1.6825,220.11,3.922521327,6.270884015,2.638272089,4.454578052,1.816305963,2.731266927,0.025007872,0.5446,-2.936,150.42,105.87,0.5595,0.001,300,0.75,1,HCl,PDP,78
comp_240,"5-((furan-2-yl)methyleneamino)-2H-1,2,4-triazole-3-thiol",Sc2nc(/N=C/c1ccco1)n[nH]2,-6.394403654,-7.166390682,-8.039059839,-8.151714978,-2.471882327,1.6825,220.11,3.922521327,6.270884015,2.638272089,4.454578052,1.816305963,2.731266927,0.025007872,0.5446,-2.936,150.42,105.87,0.5595,0.005,300,0.75,1,HCl,PDP,86
comp_240,"5-((furan-2-yl)methyleneamino)-2H-1,2,4-triazole-3-thiol",Sc2nc(/N=C/c1ccco1)n[nH]2,-6.394403654,-7.166390682,-8.039059839,-8.151714978,-2.471882327,1.6825,220.11,3.922521327,6.270884015,2.638272089,4.454578052,1.816305963,2.731266927,0.025007872,0.5446,-2.936,150.42,105.87,0.5595,0.0001,300,0.75,1,HCl,EIS,63
comp_240,"5-((furan-2-yl)methyleneamino)-2H-1,2,4-triazole-3-thiol",Sc2nc(/N=C/c1ccco1)n[nH]2,-6.394403654,-7.166390682,-8.039059839,-8.151714978,-2.471882327,1.6825,220.11,3.922521327,6.270884015,2.638272089,4.454578052,1.816305963,2.731266927,0.025007872,0.5446,-2.936,150.42,105.87,0.5595,0.0005,300,0.75,1,HCl,EIS,76
comp_240,"5-((furan-2-yl)methyleneamino)-2H-1,2,4-triazole-3-thiol",Sc2nc(/N=C/c1ccco1)n[nH]2,-6.394403654,-7.166390682,-8.039059839,-8.151714978,-2.471882327,1.6825,220.11,3.922521327,6.270884015,2.638272089,4.454578052,1.816305963,2.731266927,0.025007872,0.5446,-2.936,150.42,105.87,0.5595,0.001,300,0.75,1,HCl,EIS,85
comp_240,"5-((furan-2-yl)methyleneamino)-2H-1,2,4-triazole-3-thiol",Sc2nc(/N=C/c1ccco1)n[nH]2,-6.394403654,-7.166390682,-8.039059839,-8.151714978,-2.471882327,1.6825,220.11,3.922521327,6.270884015,2.638272089,4.454578052,1.816305963,2.731266927,0.025007872,0.5446,-2.936,150.42,105.87,0.5595,0.005,300,0.75,1,HCl,EIS,90
comp_241,"5-((thiophen-2-yl)methyleneamino)-2H-1,2,4-triazole-3-thiol",Sc2nc(/N=C/c1cccs1)n[nH]2,-6.120384994,-7.277685251,-7.40013649,-7.69184255,-2.625354545,12.0585,264.37,3.495030449,6.004000807,2.805799778,4.404900292,1.599100515,3.033446993,0.05947075,1.2225,-3.264,156.67,120.97,0.57707,0.0001,300,0.75,1,HCl,PDP,64
comp_241,"5-((thiophen-2-yl)methyleneamino)-2H-1,2,4-triazole-3-thiol",Sc2nc(/N=C/c1cccs1)n[nH]2,-6.120384994,-7.277685251,-7.40013649,-7.69184255,-2.625354545,12.0585,264.37,3.495030449,6.004000807,2.805799778,4.404900292,1.599100515,3.033446993,0.05947075,1.2225,-3.264,156.67,120.97,0.57707,0.0005,300,0.75,1,HCl,PDP,84
comp_241,"5-((thiophen-2-yl)methyleneamino)-2H-1,2,4-triazole-3-thiol",Sc2nc(/N=C/c1cccs1)n[nH]2,-6.120384994,-7.277685251,-7.40013649,-7.69184255,-2.625354545,12.0585,264.37,3.495030449,6.004000807,2.805799778,4.404900292,1.599100515,3.033446993,0.05947075,1.2225,-3.264,156.67,120.97,0.57707,0.001,300,0.75,1,HCl,PDP,88
comp_241,"5-((thiophen-2-yl)methyleneamino)-2H-1,2,4-triazole-3-thiol",Sc2nc(/N=C/c1cccs1)n[nH]2,-6.120384994,-7.277685251,-7.40013649,-7.69184255,-2.625354545,12.0585,264.37,3.495030449,6.004000807,2.805799778,4.404900292,1.599100515,3.033446993,0.05947075,1.2225,-3.264,156.67,120.97,0.57707,0.005,300,0.75,1,HCl,PDP,90
comp_241,"5-((thiophen-2-yl)methyleneamino)-2H-1,2,4-triazole-3-thiol",Sc2nc(/N=C/c1cccs1)n[nH]2,-6.120384994,-7.277685251,-7.40013649,-7.69184255,-2.625354545,12.0585,264.37,3.495030449,6.004000807,2.805799778,4.404900292,1.599100515,3.033446993,0.05947075,1.2225,-3.264,156.67,120.97,0.57707,0.0001,300,0.75,1,HCl,EIS,75
comp_241,"5-((thiophen-2-yl)methyleneamino)-2H-1,2,4-triazole-3-thiol",Sc2nc(/N=C/c1cccs1)n[nH]2,-6.120384994,-7.277685251,-7.40013649,-7.69184255,-2.625354545,12.0585,264.37,3.495030449,6.004000807,2.805799778,4.404900292,1.599100515,3.033446993,0.05947075,1.2225,-3.264,156.67,120.97,0.57707,0.0005,300,0.75,1,HCl,EIS,82
comp_241,"5-((thiophen-2-yl)methyleneamino)-2H-1,2,4-triazole-3-thiol",Sc2nc(/N=C/c1cccs1)n[nH]2,-6.120384994,-7.277685251,-7.40013649,-7.69184255,-2.625354545,12.0585,264.37,3.495030449,6.004000807,2.805799778,4.404900292,1.599100515,3.033446993,0.05947075,1.2225,-3.264,156.67,120.97,0.57707,0.001,300,0.75,1,HCl,EIS,87
comp_241,"5-((thiophen-2-yl)methyleneamino)-2H-1,2,4-triazole-3-thiol",Sc2nc(/N=C/c1cccs1)n[nH]2,-6.120384994,-7.277685251,-7.40013649,-7.69184255,-2.625354545,12.0585,264.37,3.495030449,6.004000807,2.805799778,4.404900292,1.599100515,3.033446993,0.05947075,1.2225,-3.264,156.67,120.97,0.57707,0.005,300,0.75,1,HCl,EIS,93
comp_242,"5‐(4‐methoxybenzoyl)‐4‐methyl‐1,3,4,5‐tetrahydro‐2H‐1,5‐benzodiazepin‐2‐one",COc3ccc(C(=O)N2c1ccccc1NC(=O)CC2C)cc3,-6.35957308,-6.613727427,-6.784614933,-7.344897376,-1.630778378,5.9858,343.19,4.728794702,6.23750144,1.782293553,4.009897497,2.227603944,1.804548558,0.220013304,2.4271,-3.958,237.56,58.64,0.21506,0.00001,298,0.5,1,HCl,PDP,56.77
comp_242,"5‐(4‐methoxybenzoyl)‐4‐methyl‐1,3,4,5‐tetrahydro‐2H‐1,5‐benzodiazepin‐2‐one",COc3ccc(C(=O)N2c1ccccc1NC(=O)CC2C)cc3,-6.35957308,-6.613727427,-6.784614933,-7.344897376,-1.630778378,5.9858,343.19,4.728794702,6.23750144,1.782293553,4.009897497,2.227603944,1.804548558,0.220013304,2.4271,-3.958,237.56,58.64,0.21506,0.00005,298,0.5,1,HCl,PDP,74.45
comp_242,"5‐(4‐methoxybenzoyl)‐4‐methyl‐1,3,4,5‐tetrahydro‐2H‐1,5‐benzodiazepin‐2‐one",COc3ccc(C(=O)N2c1ccccc1NC(=O)CC2C)cc3,-6.35957308,-6.613727427,-6.784614933,-7.344897376,-1.630778378,5.9858,343.19,4.728794702,6.23750144,1.782293553,4.009897497,2.227603944,1.804548558,0.220013304,2.4271,-3.958,237.56,58.64,0.21506,0.0001,298,0.5,1,HCl,PDP,79.77
comp_242,"5‐(4‐methoxybenzoyl)‐4‐methyl‐1,3,4,5‐tetrahydro‐2H‐1,5‐benzodiazepin‐2‐one",COc3ccc(C(=O)N2c1ccccc1NC(=O)CC2C)cc3,-6.35957308,-6.613727427,-6.784614933,-7.344897376,-1.630778378,5.9858,343.19,4.728794702,6.23750144,1.782293553,4.009897497,2.227603944,1.804548558,0.220013304,2.4271,-3.958,237.56,58.64,0.21506,0.001,298,0.5,1,HCl,PDP,89.13
comp_242,"5‐(4‐methoxybenzoyl)‐4‐methyl‐1,3,4,5‐tetrahydro‐2H‐1,5‐benzodiazepin‐2‐one",COc3ccc(C(=O)N2c1ccccc1NC(=O)CC2C)cc3,-6.35957308,-6.613727427,-6.784614933,-7.344897376,-1.630778378,5.9858,343.19,4.728794702,6.23750144,1.782293553,4.009897497,2.227603944,1.804548558,0.220013304,2.4271,-3.958,237.56,58.64,0.21506,0.00001,298,0.5,1,HCl,EIS,57.85
comp_242,"5‐(4‐methoxybenzoyl)‐4‐methyl‐1,3,4,5‐tetrahydro‐2H‐1,5‐benzodiazepin‐2‐one",COc3ccc(C(=O)N2c1ccccc1NC(=O)CC2C)cc3,-6.35957308,-6.613727427,-6.784614933,-7.344897376,-1.630778378,5.9858,343.19,4.728794702,6.23750144,1.782293553,4.009897497,2.227603944,1.804548558,0.220013304,2.4271,-3.958,237.56,58.64,0.21506,0.00005,298,0.5,1,HCl,EIS,71.34
comp_242,"5‐(4‐methoxybenzoyl)‐4‐methyl‐1,3,4,5‐tetrahydro‐2H‐1,5‐benzodiazepin‐2‐one",COc3ccc(C(=O)N2c1ccccc1NC(=O)CC2C)cc3,-6.35957308,-6.613727427,-6.784614933,-7.344897376,-1.630778378,5.9858,343.19,4.728794702,6.23750144,1.782293553,4.009897497,2.227603944,1.804548558,0.220013304,2.4271,-3.958,237.56,58.64,0.21506,0.0001,298,0.5,1,HCl,EIS,78.23
comp_242,"5‐(4‐methoxybenzoyl)‐4‐methyl‐1,3,4,5‐tetrahydro‐2H‐1,5‐benzodiazepin‐2‐one",COc3ccc(C(=O)N2c1ccccc1NC(=O)CC2C)cc3,-6.35957308,-6.613727427,-6.784614933,-7.344897376,-1.630778378,5.9858,343.19,4.728794702,6.23750144,1.782293553,4.009897497,2.227603944,1.804548558,0.220013304,2.4271,-3.958,237.56,58.64,0.21506,0.001,298,0.5,1,HCl,EIS,85.73
comp_243,"5‐(3‐methylbenzoyl)‐4‐methyl‐1,3,4,5‐tetrahydro‐2H‐1,5‐benzodiazepin‐2‐one",Cc3cccc(C(=O)N2c1ccccc1NC(=O)CC2C)c3,-6.403383411,-6.781349566,-6.976999433,-7.411837386,-1.808740844,4.7448,331.41,4.594642568,6.292437447,1.961251738,4.126844593,2.165592854,1.966072046,0.172310971,2.841,-4.284,227.56,49.41,0.18057,0.00001,298,0.5,1,HCl,PDP,56.47
comp_243,"5‐(3‐methylbenzoyl)‐4‐methyl‐1,3,4,5‐tetrahydro‐2H‐1,5‐benzodiazepin‐2‐one",Cc3cccc(C(=O)N2c1ccccc1NC(=O)CC2C)c3,-6.403383411,-6.781349566,-6.976999433,-7.411837386,-1.808740844,4.7448,331.41,4.594642568,6.292437447,1.961251738,4.126844593,2.165592854,1.966072046,0.172310971,2.841,-4.284,227.56,49.41,0.18057,0.00005,298,0.5,1,HCl,PDP,66.04
comp_243,"5‐(3‐methylbenzoyl)‐4‐methyl‐1,3,4,5‐tetrahydro‐2H‐1,5‐benzodiazepin‐2‐one",Cc3cccc(C(=O)N2c1ccccc1NC(=O)CC2C)c3,-6.403383411,-6.781349566,-6.976999433,-7.411837386,-1.808740844,4.7448,331.41,4.594642568,6.292437447,1.961251738,4.126844593,2.165592854,1.966072046,0.172310971,2.841,-4.284,227.56,49.41,0.18057,0.0001,298,0.5,1,HCl,PDP,73.2
comp_243,"5‐(3‐methylbenzoyl)‐4‐methyl‐1,3,4,5‐tetrahydro‐2H‐1,5‐benzodiazepin‐2‐one",Cc3cccc(C(=O)N2c1ccccc1NC(=O)CC2C)c3,-6.403383411,-6.781349566,-6.976999433,-7.411837386,-1.808740844,4.7448,331.41,4.594642568,6.292437447,1.961251738,4.126844593,2.165592854,1.966072046,0.172310971,2.841,-4.284,227.56,49.41,0.18057,0.001,298,0.5,1,HCl,PDP,76.89
comp_243,"5‐(3‐methylbenzoyl)‐4‐methyl‐1,3,4,5‐tetrahydro‐2H‐1,5‐benzodiazepin‐2‐one",Cc3cccc(C(=O)N2c1ccccc1NC(=O)CC2C)c3,-6.403383411,-6.781349566,-6.976999433,-7.411837386,-1.808740844,4.7448,331.41,4.594642568,6.292437447,1.961251738,4.126844593,2.165592854,1.966072046,0.172310971,2.841,-4.284,227.56,49.41,0.18057,0.00001,298,0.5,1,HCl,EIS,58.04
comp_243,"5‐(3‐methylbenzoyl)‐4‐methyl‐1,3,4,5‐tetrahydro‐2H‐1,5‐benzodiazepin‐2‐one",Cc3cccc(C(=O)N2c1ccccc1NC(=O)CC2C)c3,-6.403383411,-6.781349566,-6.976999433,-7.411837386,-1.808740844,4.7448,331.41,4.594642568,6.292437447,1.961251738,4.126844593,2.165592854,1.966072046,0.172310971,2.841,-4.284,227.56,49.41,0.18057,0.00005,298,0.5,1,HCl,EIS,66.31
comp_243,"5‐(3‐methylbenzoyl)‐4‐methyl‐1,3,4,5‐tetrahydro‐2H‐1,5‐benzodiazepin‐2‐one",Cc3cccc(C(=O)N2c1ccccc1NC(=O)CC2C)c3,-6.403383411,-6.781349566,-6.976999433,-7.411837386,-1.808740844,4.7448,331.41,4.594642568,6.292437447,1.961251738,4.126844593,2.165592854,1.966072046,0.172310971,2.841,-4.284,227.56,49.41,0.18057,0.0001,298,0.5,1,HCl,EIS,75.1
comp_243,"5‐(3‐methylbenzoyl)‐4‐methyl‐1,3,4,5‐tetrahydro‐2H‐1,5‐benzodiazepin‐2‐one",Cc3cccc(C(=O)N2c1ccccc1NC(=O)CC2C)c3,-6.403383411,-6.781349566,-6.976999433,-7.411837386,-1.808740844,4.7448,331.41,4.594642568,6.292437447,1.961251738,4.126844593,2.165592854,1.966072046,0.172310971,2.841,-4.284,227.56,49.41,0.18057,0.001,298,0.5,1,HCl,EIS,78.71
comp_244,"5‐(2‐chlorobenzoyl)‐4‐methyl‐1,3,4,5‐tetrahydro‐2H‐1,5‐benzodiazepin‐2‐one",CC2CC(=O)Nc1ccccc1N2C(=O)c3ccccc3Cl,-6.544610506,-6.890195111,-7.15360133,-7.398231693,-1.5978526,3.1122,322.55,4.946757906,6.430611669,1.745761723,4.088186696,2.342424973,1.783757287,0.175806401,3.1031,-4.676,230.72,49.41,0.17809,0.00001,298,0.5,1,HCl,PDP,53.99
comp_244,"5‐(2‐chlorobenzoyl)‐4‐methyl‐1,3,4,5‐tetrahydro‐2H‐1,5‐benzodiazepin‐2‐one",CC2CC(=O)Nc1ccccc1N2C(=O)c3ccccc3Cl,-6.544610506,-6.890195111,-7.15360133,-7.398231693,-1.5978526,3.1122,322.55,4.946757906,6.430611669,1.745761723,4.088186696,2.342424973,1.783757287,0.175806401,3.1031,-4.676,230.72,49.41,0.17809,0.00005,298,0.5,1,HCl,PDP,61.12
comp_244,"5‐(2‐chlorobenzoyl)‐4‐methyl‐1,3,4,5‐tetrahydro‐2H‐1,5‐benzodiazepin‐2‐one",CC2CC(=O)Nc1ccccc1N2C(=O)c3ccccc3Cl,-6.544610506,-6.890195111,-7.15360133,-7.398231693,-1.5978526,3.1122,322.55,4.946757906,6.430611669,1.745761723,4.088186696,2.342424973,1.783757287,0.175806401,3.1031,-4.676,230.72,49.41,0.17809,0.0001,298,0.5,1,HCl,PDP,64.95
comp_244,"5‐(2‐chlorobenzoyl)‐4‐methyl‐1,3,4,5‐tetrahydro‐2H‐1,5‐benzodiazepin‐2‐one",CC2CC(=O)Nc1ccccc1N2C(=O)c3ccccc3Cl,-6.544610506,-6.890195111,-7.15360133,-7.398231693,-1.5978526,3.1122,322.55,4.946757906,6.430611669,1.745761723,4.088186696,2.342424973,1.783757287,0.175806401,3.1031,-4.676,230.72,49.41,0.17809,0.001,298,0.5,1,HCl,PDP,75.68
comp_244,"5‐(2‐chlorobenzoyl)‐4‐methyl‐1,3,4,5‐tetrahydro‐2H‐1,5‐benzodiazepin‐2‐one",CC2CC(=O)Nc1ccccc1N2C(=O)c3ccccc3Cl,-6.544610506,-6.890195111,-7.15360133,-7.398231693,-1.5978526,3.1122,322.55,4.946757906,6.430611669,1.745761723,4.088186696,2.342424973,1.783757287,0.175806401,3.1031,-4.676,230.72,49.41,0.17809,0.00001,298,0.5,1,HCl,EIS,55.38
comp_244,"5‐(2‐chlorobenzoyl)‐4‐methyl‐1,3,4,5‐tetrahydro‐2H‐1,5‐benzodiazepin‐2‐one",CC2CC(=O)Nc1ccccc1N2C(=O)c3ccccc3Cl,-6.544610506,-6.890195111,-7.15360133,-7.398231693,-1.5978526,3.1122,322.55,4.946757906,6.430611669,1.745761723,4.088186696,2.342424973,1.783757287,0.175806401,3.1031,-4.676,230.72,49.41,0.17809,0.00005,298,0.5,1,HCl,EIS,62.35
comp_244, ,CC2CC(=O)Nc1ccccc1N2C(=O)c3ccccc3Cl,-6.544610506,-6.890195111,-7.15360133,-7.398231693,-1.5978526,3.1122,322.55,4.946757906,6.430611669,1.745761723,4.088186696,2.342424973,1.783757287,0.175806401,3.1031,-4.676,230.72,49.41,0.17809,0.0001,298,0.5,1,HCl,EIS,66.98
comp_244, ,CC2CC(=O)Nc1ccccc1N2C(=O)c3ccccc3Cl,-6.544610506,-6.890195111,-7.15360133,-7.398231693,-1.5978526,3.1122,322.55,4.946757906,6.430611669,1.745761723,4.088186696,2.342424973,1.783757287,0.175806401,3.1031,-4.676,230.72,49.41,0.17809,0.001,298,0.5,1,HCl,EIS,77.89
comp_245,"Ethylenediamine-modified glucose
",OC[C@H]2O[C@@H](NCCN[C@H]1O[C@@H](CO)[C@H](O)C(O)[C@@H]1O)[C@H](O)[C@@H](O)[C@@H]2O,-6.50542611,-6.836044453,-7.027884726,-7.212650038,-0.407082338,7.1643,301.25,6.098343772,6.504811677,0.94831409,3.726562883,2.778248794,1.249642486,0.278390157,-5.4988,0.902,260.26,204.36,0.56759,0.0000114,303,0.5,1,HCl,EIS,38.25
comp_245,"Ethylenediamine-modified glucose
",OC[C@H]2O[C@@H](NCCN[C@H]1O[C@@H](CO)[C@H](O)C(O)[C@@H]1O)[C@H](O)[C@@H](O)[C@@H]2O,-6.50542611,-6.836044453,-7.027884726,-7.212650038,-0.407082338,7.1643,301.25,6.098343772,6.504811677,0.94831409,3.726562883,2.778248794,1.249642486,0.278390157,-5.4988,0.902,260.26,204.36,0.56759,0.0000568,303,0.5,1,HCl,EIS,55.6
comp_245,"Ethylenediamine-modified glucose
",OC[C@H]2O[C@@H](NCCN[C@H]1O[C@@H](CO)[C@H](O)C(O)[C@@H]1O)[C@H](O)[C@@H](O)[C@@H]2O,-6.50542611,-6.836044453,-7.027884726,-7.212650038,-0.407082338,7.1643,301.25,6.098343772,6.504811677,0.94831409,3.726562883,2.778248794,1.249642486,0.278390157,-5.4988,0.902,260.26,204.36,0.56759,0.0001136,303,0.5,1,HCl,EIS,70.75
comp_245,"Ethylenediamine-modified glucose
",OC[C@H]2O[C@@H](NCCN[C@H]1O[C@@H](CO)[C@H](O)C(O)[C@@H]1O)[C@H](O)[C@@H](O)[C@@H]2O,-6.50542611,-6.836044453,-7.027884726,-7.212650038,-0.407082338,7.1643,301.25,6.098343772,6.504811677,0.94831409,3.726562883,2.778248794,1.249642486,0.278390157,-5.4988,0.902,260.26,204.36,0.56759,0.0002271,303,0.5,1,HCl,EIS,74.66
comp_245,"Ethylenediamine-modified glucose
",OC[C@H]2O[C@@H](NCCN[C@H]1O[C@@H](CO)[C@H](O)C(O)[C@@H]1O)[C@H](O)[C@@H](O)[C@@H]2O,-6.50542611,-6.836044453,-7.027884726,-7.212650038,-0.407082338,7.1643,301.25,6.098343772,6.504811677,0.94831409,3.726562883,2.778248794,1.249642486,0.278390157,-5.4988,0.902,260.26,204.36,0.56759,0.0000114,303,0.5,1,HCl,PDP,48.05
comp_245,"Ethylenediamine-modified glucose
",OC[C@H]2O[C@@H](NCCN[C@H]1O[C@@H](CO)[C@H](O)C(O)[C@@H]1O)[C@H](O)[C@@H](O)[C@@H]2O,-6.50542611,-6.836044453,-7.027884726,-7.212650038,-0.407082338,7.1643,301.25,6.098343772,6.504811677,0.94831409,3.726562883,2.778248794,1.249642486,0.278390157,-5.4988,0.902,260.26,204.36,0.56759,0.0000568,303,0.5,1,HCl,PDP,76.72
comp_245,"Ethylenediamine-modified glucose
",OC[C@H]2O[C@@H](NCCN[C@H]1O[C@@H](CO)[C@H](O)C(O)[C@@H]1O)[C@H](O)[C@@H](O)[C@@H]2O,-6.50542611,-6.836044453,-7.027884726,-7.212650038,-0.407082338,7.1643,301.25,6.098343772,6.504811677,0.94831409,3.726562883,2.778248794,1.249642486,0.278390157,-5.4988,0.902,260.26,204.36,0.56759,0.0001136,303,0.5,1,HCl,PDP,82
comp_245,"Ethylenediamine-modified glucose
",OC[C@H]2O[C@@H](NCCN[C@H]1O[C@@H](CO)[C@H](O)C(O)[C@@H]1O)[C@H](O)[C@@H](O)[C@@H]2O,-6.50542611,-6.836044453,-7.027884726,-7.212650038,-0.407082338,7.1643,301.25,6.098343772,6.504811677,0.94831409,3.726562883,2.778248794,1.249642486,0.278390157,-5.4988,0.902,260.26,204.36,0.56759,0.0002271,303,0.5,1,HCl,PDP,84.96
comp_246,"Tetramethylenediamine-modified
glucose",OC[C@@H]2O[C@H](NCCCCN[C@@H]1O[C@H](CO)[C@@H](O)[C@H](O)[C@H]1O)[C@@H](O)C(O)[C@H]2O,-6.347872183,-6.46950708,-7.257004598,-7.266528583,-0.436198522,8.6141,330.75,5.911673662,6.31229384,1.187184618,3.749739229,2.562554611,1.371731184,0.292778452,-4.59,0.362,287.78,204.36,0.51331,0.0000114,303,0.5,1,HCl,EIS,67.33
comp_246,"Tetramethylenediamine-modified
glucose",OC[C@@H]2O[C@H](NCCCCN[C@@H]1O[C@H](CO)[C@@H](O)[C@H](O)[C@H]1O)[C@@H](O)C(O)[C@H]2O,-6.347872183,-6.46950708,-7.257004598,-7.266528583,-0.436198522,8.6141,330.75,5.911673662,6.31229384,1.187184618,3.749739229,2.562554611,1.371731184,0.292778452,-4.59,0.362,287.78,204.36,0.51331,0.0000568,303,0.5,1,HCl,EIS,72.5
comp_246,"Tetramethylenediamine-modified
glucose",OC[C@@H]2O[C@H](NCCCCN[C@@H]1O[C@H](CO)[C@@H](O)[C@H](O)[C@H]1O)[C@@H](O)C(O)[C@H]2O,-6.347872183,-6.46950708,-7.257004598,-7.266528583,-0.436198522,8.6141,330.75,5.911673662,6.31229384,1.187184618,3.749739229,2.562554611,1.371731184,0.292778452,-4.59,0.362,287.78,204.36,0.51331,0.0001136,303,0.5,1,HCl,EIS,88.08
comp_246,"Tetramethylenediamine-modified
glucose",OC[C@@H]2O[C@H](NCCCCN[C@@H]1O[C@H](CO)[C@@H](O)[C@H](O)[C@H]1O)[C@@H](O)C(O)[C@H]2O,-6.347872183,-6.46950708,-7.257004598,-7.266528583,-0.436198522,8.6141,330.75,5.911673662,6.31229384,1.187184618,3.749739229,2.562554611,1.371731184,0.292778452,-4.59,0.362,287.78,204.36,0.51331,0.0002271,303,0.5,1,HCl,EIS,92.81
comp_246,"Tetramethylenediamine-modified
glucose",OC[C@@H]2O[C@H](NCCCCN[C@@H]1O[C@H](CO)[C@@H](O)[C@H](O)[C@H]1O)[C@@H](O)C(O)[C@H]2O,-6.347872183,-6.46950708,-7.257004598,-7.266528583,-0.436198522,8.6141,330.75,5.911673662,6.31229384,1.187184618,3.749739229,2.562554611,1.371731184,0.292778452,-4.59,0.362,287.78,204.36,0.51331,0.0000114,303,0.5,1,HCl,PDP,56.76
comp_246,"Tetramethylenediamine-modified
glucose",OC[C@@H]2O[C@H](NCCCCN[C@@H]1O[C@H](CO)[C@@H](O)[C@H](O)[C@H]1O)[C@@H](O)C(O)[C@H]2O,-6.347872183,-6.46950708,-7.257004598,-7.266528583,-0.436198522,8.6141,330.75,5.911673662,6.31229384,1.187184618,3.749739229,2.562554611,1.371731184,0.292778452,-4.59,0.362,287.78,204.36,0.51331,0.0000568,303,0.5,1,HCl,PDP,78.74
comp_246,"Tetramethylenediamine-modified
glucose",OC[C@@H]2O[C@H](NCCCCN[C@@H]1O[C@H](CO)[C@@H](O)[C@H](O)[C@H]1O)[C@@H](O)C(O)[C@H]2O,-6.347872183,-6.46950708,-7.257004598,-7.266528583,-0.436198522,8.6141,330.75,5.911673662,6.31229384,1.187184618,3.749739229,2.562554611,1.371731184,0.292778452,-4.59,0.362,287.78,204.36,0.51331,0.0001136,303,0.5,1,HCl,PDP,90.18
comp_246,"Tetramethylenediamine-modified
glucose",OC[C@@H]2O[C@H](NCCCCN[C@@H]1O[C@H](CO)[C@@H](O)[C@H](O)[C@H]1O)[C@@H](O)C(O)[C@H]2O,-6.347872183,-6.46950708,-7.257004598,-7.266528583,-0.436198522,8.6141,330.75,5.911673662,6.31229384,1.187184618,3.749739229,2.562554611,1.371731184,0.292778452,-4.59,0.362,287.78,204.36,0.51331,0.0002271,303,0.5,1,HCl,PDP,91.23
comp_247,"Hexamethylenediamine-modified
glucose",OC[C@@H]2O[C@H](NCCCCCCN[C@@H]1O[C@H](CO)[C@@H](O)[C@H](O)[C@H]1O)[C@@H](O)C(O)[C@H]2O,-6.320932911,-6.519031803,-7.086933434,-7.242854677,-0.475655032,4.6278,365.9,5.84527788,6.317375839,1.143965861,3.73067085,2.586704989,1.345138415,0.297416657,-3.6812,-0.178,315.3,204.36,0.46851,0.0000114,303,0.5,1,HCl,EIS,60.6
comp_247,"Hexamethylenediamine-modified
glucose",OC[C@@H]2O[C@H](NCCCCCCN[C@@H]1O[C@H](CO)[C@@H](O)[C@H](O)[C@H]1O)[C@@H](O)C(O)[C@H]2O,-6.320932911,-6.519031803,-7.086933434,-7.242854677,-0.475655032,4.6278,365.9,5.84527788,6.317375839,1.143965861,3.73067085,2.586704989,1.345138415,0.297416657,-3.6812,-0.178,315.3,204.36,0.46851,0.0000568,303,0.5,1,HCl,EIS,87.64
comp_247,"Hexamethylenediamine-modified
glucose",OC[C@@H]2O[C@H](NCCCCCCN[C@@H]1O[C@H](CO)[C@@H](O)[C@H](O)[C@H]1O)[C@@H](O)C(O)[C@H]2O,-6.320932911,-6.519031803,-7.086933434,-7.242854677,-0.475655032,4.6278,365.9,5.84527788,6.317375839,1.143965861,3.73067085,2.586704989,1.345138415,0.297416657,-3.6812,-0.178,315.3,204.36,0.46851,0.0001136,303,0.5,1,HCl,EIS,92.28
comp_247,"Hexamethylenediamine-modified
glucose",OC[C@@H]2O[C@H](NCCCCCCN[C@@H]1O[C@H](CO)[C@@H](O)[C@H](O)[C@H]1O)[C@@H](O)C(O)[C@H]2O,-6.320932911,-6.519031803,-7.086933434,-7.242854677,-0.475655032,4.6278,365.9,5.84527788,6.317375839,1.143965861,3.73067085,2.586704989,1.345138415,0.297416657,-3.6812,-0.178,315.3,204.36,0.46851,0.0002271,303,0.5,1,HCl,EIS,95.42
comp_247,"Hexamethylenediamine-modified
glucose",OC[C@@H]2O[C@H](NCCCCCCN[C@@H]1O[C@H](CO)[C@@H](O)[C@H](O)[C@H]1O)[C@@H](O)C(O)[C@H]2O,-6.320932911,-6.519031803,-7.086933434,-7.242854677,-0.475655032,4.6278,365.9,5.84527788,6.317375839,1.143965861,3.73067085,2.586704989,1.345138415,0.297416657,-3.6812,-0.178,315.3,204.36,0.46851,0.0000114,303,0.5,1,HCl,PDP,80.5
comp_247,"Hexamethylenediamine-modified
glucose",OC[C@@H]2O[C@H](NCCCCCCN[C@@H]1O[C@H](CO)[C@@H](O)[C@H](O)[C@H]1O)[C@@H](O)C(O)[C@H]2O,-6.320932911,-6.519031803,-7.086933434,-7.242854677,-0.475655032,4.6278,365.9,5.84527788,6.317375839,1.143965861,3.73067085,2.586704989,1.345138415,0.297416657,-3.6812,-0.178,315.3,204.36,0.46851,0.0000568,303,0.5,1,HCl,PDP,86.66
comp_247,"Hexamethylenediamine-modified
glucose",OC[C@@H]2O[C@H](NCCCCCCN[C@@H]1O[C@H](CO)[C@@H](O)[C@H](O)[C@H]1O)[C@@H](O)C(O)[C@H]2O,-6.320932911,-6.519031803,-7.086933434,-7.242854677,-0.475655032,4.6278,365.9,5.84527788,6.317375839,1.143965861,3.73067085,2.586704989,1.345138415,0.297416657,-3.6812,-0.178,315.3,204.36,0.46851,0.0001136,303,0.5,1,HCl,PDP,94.2
comp_247,"Hexamethylenediamine-modified
glucose",OC[C@@H]2O[C@H](NCCCCCCN[C@@H]1O[C@H](CO)[C@@H](O)[C@H](O)[C@H]1O)[C@@H](O)C(O)[C@H]2O,-6.320932911,-6.519031803,-7.086933434,-7.242854677,-0.475655032,4.6278,365.9,5.84527788,6.317375839,1.143965861,3.73067085,2.586704989,1.345138415,0.297416657,-3.6812,-0.178,315.3,204.36,0.46851,0.0002271,303,0.5,1,HCl,PDP,96.06
comp_248,2-acetyl pyridine nicotinic hydrazone,C/C(=N\NC(=O)c1cccnc1)c2ccccn2,-6.545154734,-7.394966326,-7.485852356,-7.705720357,-2.358410846,6.0359,280.38,4.186743888,6.438383077,2.522509247,4.480446162,1.957936915,2.563207943,0.00998696,1.1917,-2.515,194.98,67.24,0.29721,0.0001,303,0.5,1,HCl,PDP,86.3
comp_248,2-acetyl pyridine nicotinic hydrazone,C/C(=N\NC(=O)c1cccnc1)c2ccccn2,-6.545154734,-7.394966326,-7.485852356,-7.705720357,-2.358410846,6.0359,280.38,4.186743888,6.438383077,2.522509247,4.480446162,1.957936915,2.563207943,0.00998696,1.1917,-2.515,194.98,67.24,0.29721,0.00025,303,0.5,1,HCl,PDP,90.6
comp_248,2-acetyl pyridine nicotinic hydrazone,C/C(=N\NC(=O)c1cccnc1)c2ccccn2,-6.545154734,-7.394966326,-7.485852356,-7.705720357,-2.358410846,6.0359,280.38,4.186743888,6.438383077,2.522509247,4.480446162,1.957936915,2.563207943,0.00998696,1.1917,-2.515,194.98,67.24,0.29721,0.0005,303,0.5,1,HCl,PDP,92.8
comp_248,2-acetyl pyridine nicotinic hydrazone,C/C(=N\NC(=O)c1cccnc1)c2ccccn2,-6.545154734,-7.394966326,-7.485852356,-7.705720357,-2.358410846,6.0359,280.38,4.186743888,6.438383077,2.522509247,4.480446162,1.957936915,2.563207943,0.00998696,1.1917,-2.515,194.98,67.24,0.29721,0.001,303,0.5,1,HCl,PDP,93.8
comp_248,2-acetyl pyridine nicotinic hydrazone,C/C(=N\NC(=O)c1cccnc1)c2ccccn2,-6.545154734,-7.394966326,-7.485852356,-7.705720357,-2.358410846,6.0359,280.38,4.186743888,6.438383077,2.522509247,4.480446162,1.957936915,2.563207943,0.00998696,1.1917,-2.515,194.98,67.24,0.29721,0.002,303,0.5,1,HCl,PDP,96.5
comp_248,2-acetyl pyridine nicotinic hydrazone,C/C(=N\NC(=O)c1cccnc1)c2ccccn2,-6.545154734,-7.394966326,-7.485852356,-7.705720357,-2.358410846,6.0359,280.38,4.186743888,6.438383077,2.522509247,4.480446162,1.957936915,2.563207943,0.00998696,1.1917,-2.515,194.98,67.24,0.29721,0.0001,303,0.5,1,HCl,EIS,79.4
comp_248,2-acetyl pyridine nicotinic hydrazone,C/C(=N\NC(=O)c1cccnc1)c2ccccn2,-6.545154734,-7.394966326,-7.485852356,-7.705720357,-2.358410846,6.0359,280.38,4.186743888,6.438383077,2.522509247,4.480446162,1.957936915,2.563207943,0.00998696,1.1917,-2.515,194.98,67.24,0.29721,0.00025,303,0.5,1,HCl,EIS,84.2
comp_248,2-acetyl pyridine nicotinic hydrazone,C/C(=N\NC(=O)c1cccnc1)c2ccccn2,-6.545154734,-7.394966326,-7.485852356,-7.705720357,-2.358410846,6.0359,280.38,4.186743888,6.438383077,2.522509247,4.480446162,1.957936915,2.563207943,0.00998696,1.1917,-2.515,194.98,67.24,0.29721,0.0005,303,0.5,1,HCl,EIS,90.8
comp_248,2-acetyl pyridine nicotinic hydrazone,C/C(=N\NC(=O)c1cccnc1)c2ccccn2,-6.545154734,-7.394966326,-7.485852356,-7.705720357,-2.358410846,6.0359,280.38,4.186743888,6.438383077,2.522509247,4.480446162,1.957936915,2.563207943,0.00998696,1.1917,-2.515,194.98,67.24,0.29721,0.001,303,0.5,1,HCl,EIS,93.6
comp_248,2-acetyl pyridine nicotinic hydrazone,C/C(=N\NC(=O)c1cccnc1)c2ccccn2,-6.545154734,-7.394966326,-7.485852356,-7.705720357,-2.358410846,6.0359,280.38,4.186743888,6.438383077,2.522509247,4.480446162,1.957936915,2.563207943,0.00998696,1.1917,-2.515,194.98,67.24,0.29721,0.002,303,0.5,1,HCl,EIS,96.1
comp_249,acetophenone nicotinic hydrazone,C/C(=N\NC(=O)c1cccnc1)c2ccccc2,-6.348416411,-7.294012083,-7.51360797,-7.684223362,-2.245483593,3.3029,287.24,4.102932818,6.233184272,2.408171709,4.320677991,1.912506281,2.440287188,0.093762834,2.1386,-3.286,196.22,54.35,0.23943,0.0001,303,0.5,1,HCl,PDP,71.8
comp_249,acetophenone nicotinic hydrazone,C/C(=N\NC(=O)c1cccnc1)c2ccccc2,-6.348416411,-7.294012083,-7.51360797,-7.684223362,-2.245483593,3.3029,287.24,4.102932818,6.233184272,2.408171709,4.320677991,1.912506281,2.440287188,0.093762834,2.1386,-3.286,196.22,54.35,0.23943,0.00025,303,0.5,1,HCl,PDP,78.3
comp_249,acetophenone nicotinic hydrazone,C/C(=N\NC(=O)c1cccnc1)c2ccccc2,-6.348416411,-7.294012083,-7.51360797,-7.684223362,-2.245483593,3.3029,287.24,4.102932818,6.233184272,2.408171709,4.320677991,1.912506281,2.440287188,0.093762834,2.1386,-3.286,196.22,54.35,0.23943,0.0005,303,0.5,1,HCl,PDP,85.6
comp_249,acetophenone nicotinic hydrazone,C/C(=N\NC(=O)c1cccnc1)c2ccccc2,-6.348416411,-7.294012083,-7.51360797,-7.684223362,-2.245483593,3.3029,287.24,4.102932818,6.233184272,2.408171709,4.320677991,1.912506281,2.440287188,0.093762834,2.1386,-3.286,196.22,54.35,0.23943,0.001,303,0.5,1,HCl,PDP,87.3
comp_249,acetophenone nicotinic hydrazone,C/C(=N\NC(=O)c1cccnc1)c2ccccc2,-6.348416411,-7.294012083,-7.51360797,-7.684223362,-2.245483593,3.3029,287.24,4.102932818,6.233184272,2.408171709,4.320677991,1.912506281,2.440287188,0.093762834,2.1386,-3.286,196.22,54.35,0.23943,0.002,303,0.5,1,HCl,PDP,87.7
comp_249,acetophenone nicotinic hydrazone,C/C(=N\NC(=O)c1cccnc1)c2ccccc2,-6.348416411,-7.294012083,-7.51360797,-7.684223362,-2.245483593,3.3029,287.24,4.102932818,6.233184272,2.408171709,4.320677991,1.912506281,2.440287188,0.093762834,2.1386,-3.286,196.22,54.35,0.23943,0.0001,303,0.5,1,HCl,EIS,55.1
comp_249,acetophenone nicotinic hydrazone,C/C(=N\NC(=O)c1cccnc1)c2ccccc2,-6.348416411,-7.294012083,-7.51360797,-7.684223362,-2.245483593,3.3029,287.24,4.102932818,6.233184272,2.408171709,4.320677991,1.912506281,2.440287188,0.093762834,2.1386,-3.286,196.22,54.35,0.23943,0.00025,303,0.5,1,HCl,EIS,63
comp_249,acetophenone nicotinic hydrazone,C/C(=N\NC(=O)c1cccnc1)c2ccccc2,-6.348416411,-7.294012083,-7.51360797,-7.684223362,-2.245483593,3.3029,287.24,4.102932818,6.233184272,2.408171709,4.320677991,1.912506281,2.440287188,0.093762834,2.1386,-3.286,196.22,54.35,0.23943,0.0005,303,0.5,1,HCl,EIS,79.5
comp_249,acetophenone nicotinic hydrazone,C/C(=N\NC(=O)c1cccnc1)c2ccccc2,-6.348416411,-7.294012083,-7.51360797,-7.684223362,-2.245483593,3.3029,287.24,4.102932818,6.233184272,2.408171709,4.320677991,1.912506281,2.440287188,0.093762834,2.1386,-3.286,196.22,54.35,0.23943,0.001,303,0.5,1,HCl,EIS,80.5
comp_249,acetophenone nicotinic hydrazone,C/C(=N\NC(=O)c1cccnc1)c2ccccc2,-6.348416411,-7.294012083,-7.51360797,-7.684223362,-2.245483593,3.3029,287.24,4.102932818,6.233184272,2.408171709,4.320677991,1.912506281,2.440287188,0.093762834,2.1386,-3.286,196.22,54.35,0.23943,0.002,303,0.5,1,HCl,EIS,85.4
comp_250,"4,4’-Bis (pyrrole-2-carboxaldehyde) diphenyl
diimino sulfide",C(=N\c3ccc(Sc2ccc(/N=C/c1ccc[nH]1)cc2)cc3)/c4ccc[nH]4,-6.414267966,-6.529916357,-6.797676398,-7.443402594,-2.818827501,3.8813,525.55,3.595440465,6.284804626,2.968861289,4.626832957,1.657971668,3.227977839,-0.076498869,3.7813,-4.582,298.69,81.6,0.2293,0.0001,298,24,1,HCl,WL,57.9
comp_250,"4,4’-Bis (pyrrole-2-carboxaldehyde) diphenyl
diimino sulfide",C(=N\c3ccc(Sc2ccc(/N=C/c1ccc[nH]1)cc2)cc3)/c4ccc[nH]4,-6.414267966,-6.529916357,-6.797676398,-7.443402594,-2.818827501,3.8813,525.55,3.595440465,6.284804626,2.968861289,4.626832957,1.657971668,3.227977839,-0.076498869,3.7813,-4.582,298.69,81.6,0.2293,0.0005,298,24,1,HCl,WL,67.62
comp_250,"4,4’-Bis (pyrrole-2-carboxaldehyde) diphenyl
diimino sulfide",C(=N\c3ccc(Sc2ccc(/N=C/c1ccc[nH]1)cc2)cc3)/c4ccc[nH]4,-6.414267966,-6.529916357,-6.797676398,-7.443402594,-2.818827501,3.8813,525.55,3.595440465,6.284804626,2.968861289,4.626832957,1.657971668,3.227977839,-0.076498869,3.7813,-4.582,298.69,81.6,0.2293,0.001,298,24,1,HCl,WL,89.97
comp_250,"4,4’-Bis (pyrrole-2-carboxaldehyde) diphenyl
diimino sulfide",C(=N\c3ccc(Sc2ccc(/N=C/c1ccc[nH]1)cc2)cc3)/c4ccc[nH]4,-6.414267966,-6.529916357,-6.797676398,-7.443402594,-2.818827501,3.8813,525.55,3.595440465,6.284804626,2.968861289,4.626832957,1.657971668,3.227977839,-0.076498869,3.7813,-4.582,298.69,81.6,0.2293,0.005,298,24,1,HCl,WL,91.93
comp_250,"4,4’-Bis (pyrrole-2-carboxaldehyde) diphenyl
diimino sulfide",C(=N\c3ccc(Sc2ccc(/N=C/c1ccc[nH]1)cc2)cc3)/c4ccc[nH]4,-6.414267966,-6.529916357,-6.797676398,-7.443402594,-2.818827501,3.8813,525.55,3.595440465,6.284804626,2.968861289,4.626832957,1.657971668,3.227977839,-0.076498869,3.7813,-4.582,298.69,81.6,0.2293,0.0075,298,24,1,HCl,WL,86.7
comp_250,"4,4’-Bis (pyrrole-2-carboxaldehyde) diphenyl
diimino sulfide",C(=N\c3ccc(Sc2ccc(/N=C/c1ccc[nH]1)cc2)cc3)/c4ccc[nH]4,-6.414267966,-6.529916357,-6.797676398,-7.443402594,-2.818827501,3.8813,525.55,3.595440465,6.284804626,2.968861289,4.626832957,1.657971668,3.227977839,-0.076498869,3.7813,-4.582,298.69,81.6,0.2293,0.005,298,16,1,HCl,WL,87.94
comp_250,"4,4’-Bis (pyrrole-2-carboxaldehyde) diphenyl
diimino sulfide",C(=N\c3ccc(Sc2ccc(/N=C/c1ccc[nH]1)cc2)cc3)/c4ccc[nH]4,-6.414267966,-6.529916357,-6.797676398,-7.443402594,-2.818827501,3.8813,525.55,3.595440465,6.284804626,2.968861289,4.626832957,1.657971668,3.227977839,-0.076498869,3.7813,-4.582,298.69,81.6,0.2293,0.005,298,48,1,HCl,WL,95.76
comp_250,"4,4’-Bis (pyrrole-2-carboxaldehyde) diphenyl
