Repository: aveucoloap/Machine-Learning-corrosion-study

File: comp1-502_datasetQM_20220608.csv (part 30 of 61)
comp_ref,Compound,smiles,HOMO,HOMO_1,HOMO_2,HOMO_3,LUMO,Dipole,Polar,Egap,IP,EA,Electronegativity,Chemical hardness,Electrophilicity,deltaN,cLogP,cLogS,Total Surface Area,Polar Surface Area,Relative PSA,ConcInh_M,TempK,Time_H,Med_ConcM,Med_ID,Method,IE
diimino sulfide",C(=N\c3ccc(Sc2ccc(/N=C/c1ccc[nH]1)cc2)cc3)/c4ccc[nH]4,-6.414267966,-6.529916357,-6.797676398,-7.443402594,-2.818827501,3.8813,525.55,3.595440465,6.284804626,2.968861289,4.626832957,1.657971668,3.227977839,-0.076498869,3.7813,-4.582,298.69,81.6,0.2293,0.005,298,72,1,HCl,WL,95.79
comp_250,"4,4’-Bis (pyrrole-2-carboxaldehyde) diphenyl
diimino sulfide",C(=N\c3ccc(Sc2ccc(/N=C/c1ccc[nH]1)cc2)cc3)/c4ccc[nH]4,-6.414267966,-6.529916357,-6.797676398,-7.443402594,-2.818827501,3.8813,525.55,3.595440465,6.284804626,2.968861289,4.626832957,1.657971668,3.227977839,-0.076498869,3.7813,-4.582,298.69,81.6,0.2293,0.005,308,24,1,HCl,WL,93.71
comp_250,"4,4’-Bis (pyrrole-2-carboxaldehyde) diphenyl
diimino sulfide",C(=N\c3ccc(Sc2ccc(/N=C/c1ccc[nH]1)cc2)cc3)/c4ccc[nH]4,-6.414267966,-6.529916357,-6.797676398,-7.443402594,-2.818827501,3.8813,525.55,3.595440465,6.284804626,2.968861289,4.626832957,1.657971668,3.227977839,-0.076498869,3.7813,-4.582,298.69,81.6,0.2293,0.005,318,24,1,HCl,WL,95.97
comp_250,"4,4’-Bis (pyrrole-2-carboxaldehyde) diphenyl
diimino sulfide",C(=N\c3ccc(Sc2ccc(/N=C/c1ccc[nH]1)cc2)cc3)/c4ccc[nH]4,-6.414267966,-6.529916357,-6.797676398,-7.443402594,-2.818827501,3.8813,525.55,3.595440465,6.284804626,2.968861289,4.626832957,1.657971668,3.227977839,-0.076498869,3.7813,-4.582,298.69,81.6,0.2293,0.005,328,24,1,HCl,WL,85.98
comp_250,"4,4’-Bis (pyrrole-2-carboxaldehyde) diphenyl
diimino sulfide",C(=N\c3ccc(Sc2ccc(/N=C/c1ccc[nH]1)cc2)cc3)/c4ccc[nH]4,-6.414267966,-6.529916357,-6.797676398,-7.443402594,-2.818827501,3.8813,525.55,3.595440465,6.284804626,2.968861289,4.626832957,1.657971668,3.227977839,-0.076498869,3.7813,-4.582,298.69,81.6,0.2293,0.0001,298,0.5,1,HCl,PDP,77.49
comp_250,"4,4’-Bis (pyrrole-2-carboxaldehyde) diphenyl
diimino sulfide",C(=N\c3ccc(Sc2ccc(/N=C/c1ccc[nH]1)cc2)cc3)/c4ccc[nH]4,-6.414267966,-6.529916357,-6.797676398,-7.443402594,-2.818827501,3.8813,525.55,3.595440465,6.284804626,2.968861289,4.626832957,1.657971668,3.227977839,-0.076498869,3.7813,-4.582,298.69,81.6,0.2293,0.0005,298,0.5,1,HCl,PDP,87.03
comp_250,"4,4’-Bis (pyrrole-2-carboxaldehyde) diphenyl
diimino sulfide",C(=N\c3ccc(Sc2ccc(/N=C/c1ccc[nH]1)cc2)cc3)/c4ccc[nH]4,-6.414267966,-6.529916357,-6.797676398,-7.443402594,-2.818827501,3.8813,525.55,3.595440465,6.284804626,2.968861289,4.626832957,1.657971668,3.227977839,-0.076498869,3.7813,-4.582,298.69,81.6,0.2293,0.001,298,0.5,1,HCl,PDP,87.83
comp_250,"4,4’-Bis (pyrrole-2-carboxaldehyde) diphenyl
diimino sulfide",C(=N\c3ccc(Sc2ccc(/N=C/c1ccc[nH]1)cc2)cc3)/c4ccc[nH]4,-6.414267966,-6.529916357,-6.797676398,-7.443402594,-2.818827501,3.8813,525.55,3.595440465,6.284804626,2.968861289,4.626832957,1.657971668,3.227977839,-0.076498869,3.7813,-4.582,298.69,81.6,0.2293,0.005,298,0.5,1,HCl,PDP,94.47
comp_250,"4,4’-Bis (pyrrole-2-carboxaldehyde) diphenyl
diimino sulfide",C(=N\c3ccc(Sc2ccc(/N=C/c1ccc[nH]1)cc2)cc3)/c4ccc[nH]4,-6.414267966,-6.529916357,-6.797676398,-7.443402594,-2.818827501,3.8813,525.55,3.595440465,6.284804626,2.968861289,4.626832957,1.657971668,3.227977839,-0.076498869,3.7813,-4.582,298.69,81.6,0.2293,0.0001,298,0.5,1,HCl,LPR,70.81
comp_250,"4,4’-Bis (pyrrole-2-carboxaldehyde) diphenyl
diimino sulfide",C(=N\c3ccc(Sc2ccc(/N=C/c1ccc[nH]1)cc2)cc3)/c4ccc[nH]4,-6.414267966,-6.529916357,-6.797676398,-7.443402594,-2.818827501,3.8813,525.55,3.595440465,6.284804626,2.968861289,4.626832957,1.657971668,3.227977839,-0.076498869,3.7813,-4.582,298.69,81.6,0.2293,0.0005,298,0.5,1,HCl,LPR,77.21
comp_250,"4,4’-Bis (pyrrole-2-carboxaldehyde) diphenyl
diimino sulfide",C(=N\c3ccc(Sc2ccc(/N=C/c1ccc[nH]1)cc2)cc3)/c4ccc[nH]4,-6.414267966,-6.529916357,-6.797676398,-7.443402594,-2.818827501,3.8813,525.55,3.595440465,6.284804626,2.968861289,4.626832957,1.657971668,3.227977839,-0.076498869,3.7813,-4.582,298.69,81.6,0.2293,0.001,298,0.5,1,HCl,LPR,81.69
comp_250,"4,4’-Bis (pyrrole-2-carboxaldehyde) diphenyl
diimino sulfide",C(=N\c3ccc(Sc2ccc(/N=C/c1ccc[nH]1)cc2)cc3)/c4ccc[nH]4,-6.414267966,-6.529916357,-6.797676398,-7.443402594,-2.818827501,3.8813,525.55,3.595440465,6.284804626,2.968861289,4.626832957,1.657971668,3.227977839,-0.076498869,3.7813,-4.582,298.69,81.6,0.2293,0.005,298,0.5,1,HCl,LPR,92.11
comp_250,"4,4’-Bis (pyrrole-2-carboxaldehyde) diphenyl
diimino sulfide",C(=N\c3ccc(Sc2ccc(/N=C/c1ccc[nH]1)cc2)cc3)/c4ccc[nH]4,-6.414267966,-6.529916357,-6.797676398,-7.443402594,-2.818827501,3.8813,525.55,3.595440465,6.284804626,2.968861289,4.626832957,1.657971668,3.227977839,-0.076498869,3.7813,-4.582,298.69,81.6,0.2293,0.0001,308,0.5,1,HCl,LPR,49.64
comp_250,"4,4’-Bis (pyrrole-2-carboxaldehyde) diphenyl
diimino sulfide",C(=N\c3ccc(Sc2ccc(/N=C/c1ccc[nH]1)cc2)cc3)/c4ccc[nH]4,-6.414267966,-6.529916357,-6.797676398,-7.443402594,-2.818827501,3.8813,525.55,3.595440465,6.284804626,2.968861289,4.626832957,1.657971668,3.227977839,-0.076498869,3.7813,-4.582,298.69,81.6,0.2293,0.0005,308,0.5,1,HCl,LPR,57.86
comp_250,"4,4’-Bis (pyrrole-2-carboxaldehyde) diphenyl
diimino sulfide",C(=N\c3ccc(Sc2ccc(/N=C/c1ccc[nH]1)cc2)cc3)/c4ccc[nH]4,-6.414267966,-6.529916357,-6.797676398,-7.443402594,-2.818827501,3.8813,525.55,3.595440465,6.284804626,2.968861289,4.626832957,1.657971668,3.227977839,-0.076498869,3.7813,-4.582,298.69,81.6,0.2293,0.001,308,0.5,1,HCl,LPR,60.25
comp_250,"4,4’-Bis (pyrrole-2-carboxaldehyde) diphenyl
diimino sulfide",C(=N\c3ccc(Sc2ccc(/N=C/c1ccc[nH]1)cc2)cc3)/c4ccc[nH]4,-6.414267966,-6.529916357,-6.797676398,-7.443402594,-2.818827501,3.8813,525.55,3.595440465,6.284804626,2.968861289,4.626832957,1.657971668,3.227977839,-0.076498869,3.7813,-4.582,298.69,81.6,0.2293,0.005,308,0.5,1,HCl,LPR,70.57
comp_250,"4,4’-Bis (pyrrole-2-carboxaldehyde) diphenyl
diimino sulfide",C(=N\c3ccc(Sc2ccc(/N=C/c1ccc[nH]1)cc2)cc3)/c4ccc[nH]4,-6.414267966,-6.529916357,-6.797676398,-7.443402594,-2.818827501,3.8813,525.55,3.595440465,6.284804626,2.968861289,4.626832957,1.657971668,3.227977839,-0.076498869,3.7813,-4.582,298.69,81.6,0.2293,0.0001,318,0.5,1,HCl,LPR,49.3
comp_250,"4,4’-Bis (pyrrole-2-carboxaldehyde) diphenyl
diimino sulfide",C(=N\c3ccc(Sc2ccc(/N=C/c1ccc[nH]1)cc2)cc3)/c4ccc[nH]4,-6.414267966,-6.529916357,-6.797676398,-7.443402594,-2.818827501,3.8813,525.55,3.595440465,6.284804626,2.968861289,4.626832957,1.657971668,3.227977839,-0.076498869,3.7813,-4.582,298.69,81.6,0.2293,0.0005,318,0.5,1,HCl,LPR,57.61
comp_250,"4,4’-Bis (pyrrole-2-carboxaldehyde) diphenyl
diimino sulfide",C(=N\c3ccc(Sc2ccc(/N=C/c1ccc[nH]1)cc2)cc3)/c4ccc[nH]4,-6.414267966,-6.529916357,-6.797676398,-7.443402594,-2.818827501,3.8813,525.55,3.595440465,6.284804626,2.968861289,4.626832957,1.657971668,3.227977839,-0.076498869,3.7813,-4.582,298.69,81.6,0.2293,0.001,318,0.5,1,HCl,LPR,58.9
comp_250,"4,4’-Bis (pyrrole-2-carboxaldehyde) diphenyl
diimino sulfide",C(=N\c3ccc(Sc2ccc(/N=C/c1ccc[nH]1)cc2)cc3)/c4ccc[nH]4,-6.414267966,-6.529916357,-6.797676398,-7.443402594,-2.818827501,3.8813,525.55,3.595440465,6.284804626,2.968861289,4.626832957,1.657971668,3.227977839,-0.076498869,3.7813,-4.582,298.69,81.6,0.2293,0.005,318,0.5,1,HCl,LPR,66.27
comp_250,"4,4’-Bis (pyrrole-2-carboxaldehyde) diphenyl
diimino sulfide",C(=N\c3ccc(Sc2ccc(/N=C/c1ccc[nH]1)cc2)cc3)/c4ccc[nH]4,-6.414267966,-6.529916357,-6.797676398,-7.443402594,-2.818827501,3.8813,525.55,3.595440465,6.284804626,2.968861289,4.626832957,1.657971668,3.227977839,-0.076498869,3.7813,-4.582,298.69,81.6,0.2293,0.0001,328,0.5,1,HCl,LPR,37.89
comp_250,"4,4’-Bis (pyrrole-2-carboxaldehyde) diphenyl
diimino sulfide",C(=N\c3ccc(Sc2ccc(/N=C/c1ccc[nH]1)cc2)cc3)/c4ccc[nH]4,-6.414267966,-6.529916357,-6.797676398,-7.443402594,-2.818827501,3.8813,525.55,3.595440465,6.284804626,2.968861289,4.626832957,1.657971668,3.227977839,-0.076498869,3.7813,-4.582,298.69,81.6,0.2293,0.0005,328,0.5,1,HCl,LPR,41.21
comp_250,"4,4’-Bis (pyrrole-2-carboxaldehyde) diphenyl
diimino sulfide",C(=N\c3ccc(Sc2ccc(/N=C/c1ccc[nH]1)cc2)cc3)/c4ccc[nH]4,-6.414267966,-6.529916357,-6.797676398,-7.443402594,-2.818827501,3.8813,525.55,3.595440465,6.284804626,2.968861289,4.626832957,1.657971668,3.227977839,-0.076498869,3.7813,-4.582,298.69,81.6,0.2293,0.001,328,0.5,1,HCl,LPR,57.96
comp_250,"4,4’-Bis (pyrrole-2-carboxaldehyde) diphenyl
diimino sulfide",C(=N\c3ccc(Sc2ccc(/N=C/c1ccc[nH]1)cc2)cc3)/c4ccc[nH]4,-6.414267966,-6.529916357,-6.797676398,-7.443402594,-2.818827501,3.8813,525.55,3.595440465,6.284804626,2.968861289,4.626832957,1.657971668,3.227977839,-0.076498869,3.7813,-4.582,298.69,81.6,0.2293,0.005,328,0.5,1,HCl,LPR,59.09
comp_250,"4,4’-Bis (pyrrole-2-carboxaldehyde) diphenyl
diimino sulfide",C(=N\c3ccc(Sc2ccc(/N=C/c1ccc[nH]1)cc2)cc3)/c4ccc[nH]4,-6.414267966,-6.529916357,-6.797676398,-7.443402594,-2.818827501,3.8813,525.55,3.595440465,6.284804626,2.968861289,4.626832957,1.657971668,3.227977839,-0.076498869,3.7813,-4.582,298.69,81.6,0.2293,0.0001,298,0.5,1,HCl,EIS,82.33
comp_250,"4,4’-Bis (pyrrole-2-carboxaldehyde) diphenyl
diimino sulfide",C(=N\c3ccc(Sc2ccc(/N=C/c1ccc[nH]1)cc2)cc3)/c4ccc[nH]4,-6.414267966,-6.529916357,-6.797676398,-7.443402594,-2.818827501,3.8813,525.55,3.595440465,6.284804626,2.968861289,4.626832957,1.657971668,3.227977839,-0.076498869,3.7813,-4.582,298.69,81.6,0.2293,0.0005,298,0.5,1,HCl,EIS,83.12
comp_250,"4,4’-Bis (pyrrole-2-carboxaldehyde) diphenyl
diimino sulfide",C(=N\c3ccc(Sc2ccc(/N=C/c1ccc[nH]1)cc2)cc3)/c4ccc[nH]4,-6.414267966,-6.529916357,-6.797676398,-7.443402594,-2.818827501,3.8813,525.55,3.595440465,6.284804626,2.968861289,4.626832957,1.657971668,3.227977839,-0.076498869,3.7813,-4.582,298.69,81.6,0.2293,0.001,298,0.5,1,HCl,EIS,87.54
comp_250,"4,4’-Bis (pyrrole-2-carboxaldehyde) diphenyl
diimino sulfide",C(=N\c3ccc(Sc2ccc(/N=C/c1ccc[nH]1)cc2)cc3)/c4ccc[nH]4,-6.414267966,-6.529916357,-6.797676398,-7.443402594,-2.818827501,3.8813,525.55,3.595440465,6.284804626,2.968861289,4.626832957,1.657971668,3.227977839,-0.076498869,3.7813,-4.582,298.69,81.6,0.2293,0.005,298,0.5,1,HCl,EIS,90.68
comp_251,"4,4’-Bis (thiophene-2-carboxaldehyde) diphenyl
diimino sulfide",C(=N\c3ccc(Sc2ccc(/N=C/c1cccs1)cc2)cc3)/c4cccs4,-5.587313938,-6.374539342,-6.975638864,-7.224350934,-2.44467094,3.3957,627.49,3.142642998,5.442662018,2.599916525,4.021289272,1.421372747,2.844216523,0.336794644,5.9615,-6.506,311.43,106.5,0.26083,0.0001,298,24,1,HCl,WL,52.11
comp_251,"4,4’-Bis (thiophene-2-carboxaldehyde) diphenyl
diimino sulfide",C(=N\c3ccc(Sc2ccc(/N=C/c1cccs1)cc2)cc3)/c4cccs4,-5.587313938,-6.374539342,-6.975638864,-7.224350934,-2.44467094,3.3957,627.49,3.142642998,5.442662018,2.599916525,4.021289272,1.421372747,2.844216523,0.336794644,5.9615,-6.506,311.43,106.5,0.26083,0.0005,298,24,1,HCl,WL,76.42
comp_251,"4,4’-Bis (thiophene-2-carboxaldehyde) diphenyl
diimino sulfide",C(=N\c3ccc(Sc2ccc(/N=C/c1cccs1)cc2)cc3)/c4cccs4,-5.587313938,-6.374539342,-6.975638864,-7.224350934,-2.44467094,3.3957,627.49,3.142642998,5.442662018,2.599916525,4.021289272,1.421372747,2.844216523,0.336794644,5.9615,-6.506,311.43,106.5,0.26083,0.001,298,24,1,HCl,WL,86.14
comp_251,"4,4’-Bis (thiophene-2-carboxaldehyde) diphenyl
diimino sulfide",C(=N\c3ccc(Sc2ccc(/N=C/c1cccs1)cc2)cc3)/c4cccs4,-5.587313938,-6.374539342,-6.975638864,-7.224350934,-2.44467094,3.3957,627.49,3.142642998,5.442662018,2.599916525,4.021289272,1.421372747,2.844216523,0.336794644,5.9615,-6.506,311.43,106.5,0.26083,0.005,298,24,1,HCl,WL,89.71
comp_251,"4,4’-Bis (thiophene-2-carboxaldehyde) diphenyl
diimino sulfide",C(=N\c3ccc(Sc2ccc(/N=C/c1cccs1)cc2)cc3)/c4cccs4,-5.587313938,-6.374539342,-6.975638864,-7.224350934,-2.44467094,3.3957,627.49,3.142642998,5.442662018,2.599916525,4.021289272,1.421372747,2.844216523,0.336794644,5.9615,-6.506,311.43,106.5,0.26083,0.0075,298,24,1,HCl,WL,85.73
comp_251,"4,4’-Bis (thiophene-2-carboxaldehyde) diphenyl
diimino sulfide",C(=N\c3ccc(Sc2ccc(/N=C/c1cccs1)cc2)cc3)/c4cccs4,-5.587313938,-6.374539342,-6.975638864,-7.224350934,-2.44467094,3.3957,627.49,3.142642998,5.442662018,2.599916525,4.021289272,1.421372747,2.844216523,0.336794644,5.9615,-6.506,311.43,106.5,0.26083,0.005,298,16,1,HCl,WL,86.5
comp_251,"4,4’-Bis (thiophene-2-carboxaldehyde) diphenyl
diimino sulfide",C(=N\c3ccc(Sc2ccc(/N=C/c1cccs1)cc2)cc3)/c4cccs4,-5.587313938,-6.374539342,-6.975638864,-7.224350934,-2.44467094,3.3957,627.49,3.142642998,5.442662018,2.599916525,4.021289272,1.421372747,2.844216523,0.336794644,5.9615,-6.506,311.43,106.5,0.26083,0.005,298,48,1,HCl,WL,94.9
comp_251,"4,4’-Bis (thiophene-2-carboxaldehyde) diphenyl
diimino sulfide",C(=N\c3ccc(Sc2ccc(/N=C/c1cccs1)cc2)cc3)/c4cccs4,-5.587313938,-6.374539342,-6.975638864,-7.224350934,-2.44467094,3.3957,627.49,3.142642998,5.442662018,2.599916525,4.021289272,1.421372747,2.844216523,0.336794644,5.9615,-6.506,311.43,106.5,0.26083,0.005,298,72,1,HCl,WL,96.4
comp_251,"4,4’-Bis (thiophene-2-carboxaldehyde) diphenyl
diimino sulfide",C(=N\c3ccc(Sc2ccc(/N=C/c1cccs1)cc2)cc3)/c4cccs4,-5.587313938,-6.374539342,-6.975638864,-7.224350934,-2.44467094,3.3957,627.49,3.142642998,5.442662018,2.599916525,4.021289272,1.421372747,2.844216523,0.336794644,5.9615,-6.506,311.43,106.5,0.26083,0.005,308,24,1,HCl,WL,94.01
comp_251,"4,4’-Bis (thiophene-2-carboxaldehyde) diphenyl
diimino sulfide",C(=N\c3ccc(Sc2ccc(/N=C/c1cccs1)cc2)cc3)/c4cccs4,-5.587313938,-6.374539342,-6.975638864,-7.224350934,-2.44467094,3.3957,627.49,3.142642998,5.442662018,2.599916525,4.021289272,1.421372747,2.844216523,0.336794644,5.9615,-6.506,311.43,106.5,0.26083,0.005,318,24,1,HCl,WL,96.97
comp_251,"4,4’-Bis (thiophene-2-carboxaldehyde) diphenyl
diimino sulfide",C(=N\c3ccc(Sc2ccc(/N=C/c1cccs1)cc2)cc3)/c4cccs4,-5.587313938,-6.374539342,-6.975638864,-7.224350934,-2.44467094,3.3957,627.49,3.142642998,5.442662018,2.599916525,4.021289272,1.421372747,2.844216523,0.336794644,5.9615,-6.506,311.43,106.5,0.26083,0.005,328,24,1,HCl,WL,95.93
comp_251,"4,4’-Bis (thiophene-2-carboxaldehyde) diphenyl
diimino sulfide",C(=N\c3ccc(Sc2ccc(/N=C/c1cccs1)cc2)cc3)/c4cccs4,-5.587313938,-6.374539342,-6.975638864,-7.224350934,-2.44467094,3.3957,627.49,3.142642998,5.442662018,2.599916525,4.021289272,1.421372747,2.844216523,0.336794644,5.9615,-6.506,311.43,106.5,0.26083,0.0001,298,0.5,1,HCl,PDP,69.53
comp_251,"4,4’-Bis (thiophene-2-carboxaldehyde) diphenyl
diimino sulfide",C(=N\c3ccc(Sc2ccc(/N=C/c1cccs1)cc2)cc3)/c4cccs4,-5.587313938,-6.374539342,-6.975638864,-7.224350934,-2.44467094,3.3957,627.49,3.142642998,5.442662018,2.599916525,4.021289272,1.421372747,2.844216523,0.336794644,5.9615,-6.506,311.43,106.5,0.26083,0.0005,298,0.5,1,HCl,PDP,75.75
comp_251,"4,4’-Bis (thiophene-2-carboxaldehyde) diphenyl
diimino sulfide",C(=N\c3ccc(Sc2ccc(/N=C/c1cccs1)cc2)cc3)/c4cccs4,-5.587313938,-6.374539342,-6.975638864,-7.224350934,-2.44467094,3.3957,627.49,3.142642998,5.442662018,2.599916525,4.021289272,1.421372747,2.844216523,0.336794644,5.9615,-6.506,311.43,106.5,0.26083,0.001,298,0.5,1,HCl,PDP,86.45
comp_251,"4,4’-Bis (thiophene-2-carboxaldehyde) diphenyl
diimino sulfide",C(=N\c3ccc(Sc2ccc(/N=C/c1cccs1)cc2)cc3)/c4cccs4,-5.587313938,-6.374539342,-6.975638864,-7.224350934,-2.44467094,3.3957,627.49,3.142642998,5.442662018,2.599916525,4.021289272,1.421372747,2.844216523,0.336794644,5.9615,-6.506,311.43,106.5,0.26083,0.005,298,0.5,1,HCl,PDP,90.94
comp_251,"4,4’-Bis (thiophene-2-carboxaldehyde) diphenyl
diimino sulfide",C(=N\c3ccc(Sc2ccc(/N=C/c1cccs1)cc2)cc3)/c4cccs4,-5.587313938,-6.374539342,-6.975638864,-7.224350934,-2.44467094,3.3957,627.49,3.142642998,5.442662018,2.599916525,4.021289272,1.421372747,2.844216523,0.336794644,5.9615,-6.506,311.43,106.5,0.26083,0.0001,298,0.5,1,HCl,LPR,60.2
comp_251,"4,4’-Bis (thiophene-2-carboxaldehyde) diphenyl
diimino sulfide",C(=N\c3ccc(Sc2ccc(/N=C/c1cccs1)cc2)cc3)/c4cccs4,-5.587313938,-6.374539342,-6.975638864,-7.224350934,-2.44467094,3.3957,627.49,3.142642998,5.442662018,2.599916525,4.021289272,1.421372747,2.844216523,0.336794644,5.9615,-6.506,311.43,106.5,0.26083,0.0005,298,0.5,1,HCl,LPR,67.68
comp_251,"4,4’-Bis (thiophene-2-carboxaldehyde) diphenyl
diimino sulfide",C(=N\c3ccc(Sc2ccc(/N=C/c1cccs1)cc2)cc3)/c4cccs4,-5.587313938,-6.374539342,-6.975638864,-7.224350934,-2.44467094,3.3957,627.49,3.142642998,5.442662018,2.599916525,4.021289272,1.421372747,2.844216523,0.336794644,5.9615,-6.506,311.43,106.5,0.26083,0.001,298,0.5,1,HCl,LPR,80.53
comp_251,"4,4’-Bis (thiophene-2-carboxaldehyde) diphenyl
diimino sulfide",C(=N\c3ccc(Sc2ccc(/N=C/c1cccs1)cc2)cc3)/c4cccs4,-5.587313938,-6.374539342,-6.975638864,-7.224350934,-2.44467094,3.3957,627.49,3.142642998,5.442662018,2.599916525,4.021289272,1.421372747,2.844216523,0.336794644,5.9615,-6.506,311.43,106.5,0.26083,0.005,298,0.5,1,HCl,LPR,90.07
comp_251,"4,4’-Bis (thiophene-2-carboxaldehyde) diphenyl
diimino sulfide",C(=N\c3ccc(Sc2ccc(/N=C/c1cccs1)cc2)cc3)/c4cccs4,-5.587313938,-6.374539342,-6.975638864,-7.224350934,-2.44467094,3.3957,627.49,3.142642998,5.442662018,2.599916525,4.021289272,1.421372747,2.844216523,0.336794644,5.9615,-6.506,311.43,106.5,0.26083,0.0001,308,0.5,1,HCl,LPR,51.12
comp_251,"4,4’-Bis (thiophene-2-carboxaldehyde) diphenyl
diimino sulfide",C(=N\c3ccc(Sc2ccc(/N=C/c1cccs1)cc2)cc3)/c4cccs4,-5.587313938,-6.374539342,-6.975638864,-7.224350934,-2.44467094,3.3957,627.49,3.142642998,5.442662018,2.599916525,4.021289272,1.421372747,2.844216523,0.336794644,5.9615,-6.506,311.43,106.5,0.26083,0.0005,308,0.5,1,HCl,LPR,65.43
comp_251,"4,4’-Bis (thiophene-2-carboxaldehyde) diphenyl
diimino sulfide",C(=N\c3ccc(Sc2ccc(/N=C/c1cccs1)cc2)cc3)/c4cccs4,-5.587313938,-6.374539342,-6.975638864,-7.224350934,-2.44467094,3.3957,627.49,3.142642998,5.442662018,2.599916525,4.021289272,1.421372747,2.844216523,0.336794644,5.9615,-6.506,311.43,106.5,0.26083,0.001,308,0.5,1,HCl,LPR,71.71
comp_251,"4,4’-Bis (thiophene-2-carboxaldehyde) diphenyl
diimino sulfide",C(=N\c3ccc(Sc2ccc(/N=C/c1cccs1)cc2)cc3)/c4cccs4,-5.587313938,-6.374539342,-6.975638864,-7.224350934,-2.44467094,3.3957,627.49,3.142642998,5.442662018,2.599916525,4.021289272,1.421372747,2.844216523,0.336794644,5.9615,-6.506,311.43,106.5,0.26083,0.005,308,0.5,1,HCl,LPR,73.47
comp_251,"4,4’-Bis (thiophene-2-carboxaldehyde) diphenyl
diimino sulfide",C(=N\c3ccc(Sc2ccc(/N=C/c1cccs1)cc2)cc3)/c4cccs4,-5.587313938,-6.374539342,-6.975638864,-7.224350934,-2.44467094,3.3957,627.49,3.142642998,5.442662018,2.599916525,4.021289272,1.421372747,2.844216523,0.336794644,5.9615,-6.506,311.43,106.5,0.26083,0.0001,318,0.5,1,HCl,LPR,48.62
comp_251,"4,4’-Bis (thiophene-2-carboxaldehyde) diphenyl
diimino sulfide",C(=N\c3ccc(Sc2ccc(/N=C/c1cccs1)cc2)cc3)/c4cccs4,-5.587313938,-6.374539342,-6.975638864,-7.224350934,-2.44467094,3.3957,627.49,3.142642998,5.442662018,2.599916525,4.021289272,1.421372747,2.844216523,0.336794644,5.9615,-6.506,311.43,106.5,0.26083,0.0005,318,0.5,1,HCl,LPR,62.77
comp_251,"4,4’-Bis (thiophene-2-carboxaldehyde) diphenyl
diimino sulfide",C(=N\c3ccc(Sc2ccc(/N=C/c1cccs1)cc2)cc3)/c4cccs4,-5.587313938,-6.374539342,-6.975638864,-7.224350934,-2.44467094,3.3957,627.49,3.142642998,5.442662018,2.599916525,4.021289272,1.421372747,2.844216523,0.336794644,5.9615,-6.506,311.43,106.5,0.26083,0.001,318,0.5,1,HCl,LPR,69.02
comp_251,"4,4’-Bis (thiophene-2-carboxaldehyde) diphenyl
diimino sulfide",C(=N\c3ccc(Sc2ccc(/N=C/c1cccs1)cc2)cc3)/c4cccs4,-5.587313938,-6.374539342,-6.975638864,-7.224350934,-2.44467094,3.3957,627.49,3.142642998,5.442662018,2.599916525,4.021289272,1.421372747,2.844216523,0.336794644,5.9615,-6.506,311.43,106.5,0.26083,0.005,318,0.5,1,HCl,LPR,73.58
comp_251,"4,4’-Bis (thiophene-2-carboxaldehyde) diphenyl
diimino sulfide",C(=N\c3ccc(Sc2ccc(/N=C/c1cccs1)cc2)cc3)/c4cccs4,-5.587313938,-6.374539342,-6.975638864,-7.224350934,-2.44467094,3.3957,627.49,3.142642998,5.442662018,2.599916525,4.021289272,1.421372747,2.844216523,0.336794644,5.9615,-6.506,311.43,106.5,0.26083,0.0001,328,0.5,1,HCl,LPR,14.76
comp_251,"4,4’-Bis (thiophene-2-carboxaldehyde) diphenyl
diimino sulfide",C(=N\c3ccc(Sc2ccc(/N=C/c1cccs1)cc2)cc3)/c4cccs4,-5.587313938,-6.374539342,-6.975638864,-7.224350934,-2.44467094,3.3957,627.49,3.142642998,5.442662018,2.599916525,4.021289272,1.421372747,2.844216523,0.336794644,5.9615,-6.506,311.43,106.5,0.26083,0.0005,328,0.5,1,HCl,LPR,38.6
comp_251,"4,4’-Bis (thiophene-2-carboxaldehyde) diphenyl
diimino sulfide",C(=N\c3ccc(Sc2ccc(/N=C/c1cccs1)cc2)cc3)/c4cccs4,-5.587313938,-6.374539342,-6.975638864,-7.224350934,-2.44467094,3.3957,627.49,3.142642998,5.442662018,2.599916525,4.021289272,1.421372747,2.844216523,0.336794644,5.9615,-6.506,311.43,106.5,0.26083,0.001,328,0.5,1,HCl,LPR,45.1
comp_251,"4,4’-Bis (thiophene-2-carboxaldehyde) diphenyl
diimino sulfide",C(=N\c3ccc(Sc2ccc(/N=C/c1cccs1)cc2)cc3)/c4cccs4,-5.587313938,-6.374539342,-6.975638864,-7.224350934,-2.44467094,3.3957,627.49,3.142642998,5.442662018,2.599916525,4.021289272,1.421372747,2.844216523,0.336794644,5.9615,-6.506,311.43,106.5,0.26083,0.005,328,0.5,1,HCl,LPR,62.79
comp_251,"4,4’-Bis (thiophene-2-carboxaldehyde) diphenyl
diimino sulfide",C(=N\c3ccc(Sc2ccc(/N=C/c1cccs1)cc2)cc3)/c4cccs4,-5.587313938,-6.374539342,-6.975638864,-7.224350934,-2.44467094,3.3957,627.49,3.142642998,5.442662018,2.599916525,4.021289272,1.421372747,2.844216523,0.336794644,5.9615,-6.506,311.43,106.5,0.26083,0.0001,298,0.5,1,HCl,EIS,73.18
comp_251,"4,4’-Bis (thiophene-2-carboxaldehyde) diphenyl
diimino sulfide",C(=N\c3ccc(Sc2ccc(/N=C/c1cccs1)cc2)cc3)/c4cccs4,-5.587313938,-6.374539342,-6.975638864,-7.224350934,-2.44467094,3.3957,627.49,3.142642998,5.442662018,2.599916525,4.021289272,1.421372747,2.844216523,0.336794644,5.9615,-6.506,311.43,106.5,0.26083,0.0005,298,0.5,1,HCl,EIS,80.39
comp_251,"4,4’-Bis (thiophene-2-carboxaldehyde) diphenyl
diimino sulfide",C(=N\c3ccc(Sc2ccc(/N=C/c1cccs1)cc2)cc3)/c4cccs4,-5.587313938,-6.374539342,-6.975638864,-7.224350934,-2.44467094,3.3957,627.49,3.142642998,5.442662018,2.599916525,4.021289272,1.421372747,2.844216523,0.336794644,5.9615,-6.506,311.43,106.5,0.26083,0.001,298,0.5,1,HCl,EIS,85.07
comp_251,"4,4’-Bis (thiophene-2-carboxaldehyde) diphenyl
diimino sulfide",C(=N\c3ccc(Sc2ccc(/N=C/c1cccs1)cc2)cc3)/c4cccs4,-5.587313938,-6.374539342,-6.975638864,-7.224350934,-2.44467094,3.3957,627.49,3.142642998,5.442662018,2.599916525,4.021289272,1.421372747,2.844216523,0.336794644,5.9615,-6.506,311.43,106.5,0.26083,0.005,298,0.5,1,HCl,EIS,89.41
comp_252,"6-methoxy-2-(((4-methoxy-3,5-dimethylpyridin-2-yl)methyl)sulfinyl)-
1-vinyl-1H-benzo[d]imidazole",C=Cn3c(S(=O)Cc1ncc(C)c(OC)c1C)nc2ccc(OC)cc23,-6.222971921,-6.725021997,-6.949515933,-7.228160529,-1.81690426,6.5602,410.34,4.406067661,6.114212908,1.997311397,4.055762152,2.058450756,1.997765381,0.215811744,2.2858,-2.884,284.4,85.45,0.25151,0.000001,303,6,1,HCl,WL,68
comp_252,"6-methoxy-2-(((4-methoxy-3,5-dimethylpyridin-2-yl)methyl)sulfinyl)-
1-vinyl-1H-benzo[d]imidazole",C=Cn3c(S(=O)Cc1ncc(C)c(OC)c1C)nc2ccc(OC)cc23,-6.222971921,-6.725021997,-6.949515933,-7.228160529,-1.81690426,6.5602,410.34,4.406067661,6.114212908,1.997311397,4.055762152,2.058450756,1.997765381,0.215811744,2.2858,-2.884,284.4,85.45,0.25151,0.00001,303,6,1,HCl,WL,78
comp_252,"6-methoxy-2-(((4-methoxy-3,5-dimethylpyridin-2-yl)methyl)sulfinyl)-
1-vinyl-1H-benzo[d]imidazole",C=Cn3c(S(=O)Cc1ncc(C)c(OC)c1C)nc2ccc(OC)cc23,-6.222971921,-6.725021997,-6.949515933,-7.228160529,-1.81690426,6.5602,410.34,4.406067661,6.114212908,1.997311397,4.055762152,2.058450756,1.997765381,0.215811744,2.2858,-2.884,284.4,85.45,0.25151,0.0001,303,6,1,HCl,WL,84
comp_252,"6-methoxy-2-(((4-methoxy-3,5-dimethylpyridin-2-yl)methyl)sulfinyl)-
1-vinyl-1H-benzo[d]imidazole",C=Cn3c(S(=O)Cc1ncc(C)c(OC)c1C)nc2ccc(OC)cc23,-6.222971921,-6.725021997,-6.949515933,-7.228160529,-1.81690426,6.5602,410.34,4.406067661,6.114212908,1.997311397,4.055762152,2.058450756,1.997765381,0.215811744,2.2858,-2.884,284.4,85.45,0.25151,0.001,303,6,1,HCl,WL,90
comp_252,"6-methoxy-2-(((4-methoxy-3,5-dimethylpyridin-2-yl)methyl)sulfinyl)-
1-vinyl-1H-benzo[d]imidazole",C=Cn3c(S(=O)Cc1ncc(C)c(OC)c1C)nc2ccc(OC)cc23,-6.222971921,-6.725021997,-6.949515933,-7.228160529,-1.81690426,6.5602,410.34,4.406067661,6.114212908,1.997311397,4.055762152,2.058450756,1.997765381,0.215811744,2.2858,-2.884,284.4,85.45,0.25151,0.000001,303,0.5,1,HCl,PDP,75
comp_252,"6-methoxy-2-(((4-methoxy-3,5-dimethylpyridin-2-yl)methyl)sulfinyl)-
1-vinyl-1H-benzo[d]imidazole",C=Cn3c(S(=O)Cc1ncc(C)c(OC)c1C)nc2ccc(OC)cc23,-6.222971921,-6.725021997,-6.949515933,-7.228160529,-1.81690426,6.5602,410.34,4.406067661,6.114212908,1.997311397,4.055762152,2.058450756,1.997765381,0.215811744,2.2858,-2.884,284.4,85.45,0.25151,0.00001,303,0.5,1,HCl,PDP,80
comp_252,"6-methoxy-2-(((4-methoxy-3,5-dimethylpyridin-2-yl)methyl)sulfinyl)-
1-vinyl-1H-benzo[d]imidazole",C=Cn3c(S(=O)Cc1ncc(C)c(OC)c1C)nc2ccc(OC)cc23,-6.222971921,-6.725021997,-6.949515933,-7.228160529,-1.81690426,6.5602,410.34,4.406067661,6.114212908,1.997311397,4.055762152,2.058450756,1.997765381,0.215811744,2.2858,-2.884,284.4,85.45,0.25151,0.0001,303,0.5,1,HCl,PDP,89
comp_252,"6-methoxy-2-(((4-methoxy-3,5-dimethylpyridin-2-yl)methyl)sulfinyl)-
1-vinyl-1H-benzo[d]imidazole",C=Cn3c(S(=O)Cc1ncc(C)c(OC)c1C)nc2ccc(OC)cc23,-6.222971921,-6.725021997,-6.949515933,-7.228160529,-1.81690426,6.5602,410.34,4.406067661,6.114212908,1.997311397,4.055762152,2.058450756,1.997765381,0.215811744,2.2858,-2.884,284.4,85.45,0.25151,0.001,303,0.5,1,HCl,PDP,92
comp_252,"6-methoxy-2-(((4-methoxy-3,5-dimethylpyridin-2-yl)methyl)sulfinyl)-
1-vinyl-1H-benzo[d]imidazole",C=Cn3c(S(=O)Cc1ncc(C)c(OC)c1C)nc2ccc(OC)cc23,-6.222971921,-6.725021997,-6.949515933,-7.228160529,-1.81690426,6.5602,410.34,4.406067661,6.114212908,1.997311397,4.055762152,2.058450756,1.997765381,0.215811744,2.2858,-2.884,284.4,85.45,0.25151,0.000001,303,0.5,1,HCl,EIS,69
comp_252,"6-methoxy-2-(((4-methoxy-3,5-dimethylpyridin-2-yl)methyl)sulfinyl)-
1-vinyl-1H-benzo[d]imidazole",C=Cn3c(S(=O)Cc1ncc(C)c(OC)c1C)nc2ccc(OC)cc23,-6.222971921,-6.725021997,-6.949515933,-7.228160529,-1.81690426,6.5602,410.34,4.406067661,6.114212908,1.997311397,4.055762152,2.058450756,1.997765381,0.215811744,2.2858,-2.884,284.4,85.45,0.25151,0.00001,303,0.5,1,HCl,EIS,83
comp_252,"6-methoxy-2-(((4-methoxy-3,5-dimethylpyridin-2-yl)methyl)sulfinyl)-
1-vinyl-1H-benzo[d]imidazole",C=Cn3c(S(=O)Cc1ncc(C)c(OC)c1C)nc2ccc(OC)cc23,-6.222971921,-6.725021997,-6.949515933,-7.228160529,-1.81690426,6.5602,410.34,4.406067661,6.114212908,1.997311397,4.055762152,2.058450756,1.997765381,0.215811744,2.2858,-2.884,284.4,85.45,0.25151,0.0001,303,0.5,1,HCl,EIS,89
comp_252,"6-methoxy-2-(((4-methoxy-3,5-dimethylpyridin-2-yl)methyl)sulfinyl)-
1-vinyl-1H-benzo[d]imidazole",C=Cn3c(S(=O)Cc1ncc(C)c(OC)c1C)nc2ccc(OC)cc23,-6.222971921,-6.725021997,-6.949515933,-7.228160529,-1.81690426,6.5602,410.34,4.406067661,6.114212908,1.997311397,4.055762152,2.058450756,1.997765381,0.215811744,2.2858,-2.884,284.4,85.45,0.25151,0.001,303,0.5,1,HCl,EIS,93
comp_252,"6-methoxy-2-(((4-methoxy-3,5-dimethylpyridin-2-yl)methyl)sulfinyl)-
1-vinyl-1H-benzo[d]imidazole",C=Cn3c(S(=O)Cc1ncc(C)c(OC)c1C)nc2ccc(OC)cc23,-6.222971921,-6.725021997,-6.949515933,-7.228160529,-1.81690426,6.5602,410.34,4.406067661,6.114212908,1.997311397,4.055762152,2.058450756,1.997765381,0.215811744,2.2858,-2.884,284.4,85.45,0.25151,0.001,313,0.5,1,HCl,PDP,89
comp_252,"6-methoxy-2-(((4-methoxy-3,5-dimethylpyridin-2-yl)methyl)sulfinyl)-
1-vinyl-1H-benzo[d]imidazole",C=Cn3c(S(=O)Cc1ncc(C)c(OC)c1C)nc2ccc(OC)cc23,-6.222971921,-6.725021997,-6.949515933,-7.228160529,-1.81690426,6.5602,410.34,4.406067661,6.114212908,1.997311397,4.055762152,2.058450756,1.997765381,0.215811744,2.2858,-2.884,284.4,85.45,0.25151,0.001,323,0.5,1,HCl,PDP,86
comp_252,"6-methoxy-2-(((4-methoxy-3,5-dimethylpyridin-2-yl)methyl)sulfinyl)-
1-vinyl-1H-benzo[d]imidazole",C=Cn3c(S(=O)Cc1ncc(C)c(OC)c1C)nc2ccc(OC)cc23,-6.222971921,-6.725021997,-6.949515933,-7.228160529,-1.81690426,6.5602,410.34,4.406067661,6.114212908,1.997311397,4.055762152,2.058450756,1.997765381,0.215811744,2.2858,-2.884,284.4,85.45,0.25151,0.001,333,0.5,1,HCl,PDP,78
comp_253,"6-Methoxy-2-(((4-methoxy-3,5-dimethylpyridin-2-yl)methyl))sulfinyl)-1-(prop-2-yn-1-yl)-1H-benzimidazole",C#CCn3c(S(=O)Cc1ncc(C)c(OC)c1C)nc2ccc(OC)cc23,-6.116303287,-6.81754071,-6.92039975,-7.2923794,-1.543974056,4.8375,410.96,4.572329231,6.016678048,1.719252663,3.867965355,2.148712693,1.740711548,0.294145721,2.1017,-2.713,297.43,85.45,0.24049,0.000001,303,6,1,HCl,WL,79
comp_253,"6-Methoxy-2-(((4-methoxy-3,5-dimethylpyridin-2-yl)methyl))sulfinyl)-1-(prop-2-yn-1-yl)-1H-benzimidazole",C#CCn3c(S(=O)Cc1ncc(C)c(OC)c1C)nc2ccc(OC)cc23,-6.116303287,-6.81754071,-6.92039975,-7.2923794,-1.543974056,4.8375,410.96,4.572329231,6.016678048,1.719252663,3.867965355,2.148712693,1.740711548,0.294145721,2.1017,-2.713,297.43,85.45,0.24049,0.00001,303,6,1,HCl,WL,83
comp_253,"6-Methoxy-2-(((4-methoxy-3,5-dimethylpyridin-2-yl)methyl))sulfinyl)-1-(prop-2-yn-1-yl)-1H-benzimidazole",C#CCn3c(S(=O)Cc1ncc(C)c(OC)c1C)nc2ccc(OC)cc23,-6.116303287,-6.81754071,-6.92039975,-7.2923794,-1.543974056,4.8375,410.96,4.572329231,6.016678048,1.719252663,3.867965355,2.148712693,1.740711548,0.294145721,2.1017,-2.713,297.43,85.45,0.24049,0.0001,303,6,1,HCl,WL,91
comp_253,"6-Methoxy-2-(((4-methoxy-3,5-dimethylpyridin-2-yl)methyl))sulfinyl)-1-(prop-2-yn-1-yl)-1H-benzimidazole",C#CCn3c(S(=O)Cc1ncc(C)c(OC)c1C)nc2ccc(OC)cc23,-6.116303287,-6.81754071,-6.92039975,-7.2923794,-1.543974056,4.8375,410.96,4.572329231,6.016678048,1.719252663,3.867965355,2.148712693,1.740711548,0.294145721,2.1017,-2.713,297.43,85.45,0.24049,0.001,303,6,1,HCl,WL,93
comp_253,"6-Methoxy-2-(((4-methoxy-3,5-dimethylpyridin-2-yl)methyl))sulfinyl)-1-(prop-2-yn-1-yl)-1H-benzimidazole",C#CCn3c(S(=O)Cc1ncc(C)c(OC)c1C)nc2ccc(OC)cc23,-6.116303287,-6.81754071,-6.92039975,-7.2923794,-1.543974056,4.8375,410.96,4.572329231,6.016678048,1.719252663,3.867965355,2.148712693,1.740711548,0.294145721,2.1017,-2.713,297.43,85.45,0.24049,0.000001,303,0.5,1,HCl,PDP,81
comp_253,"6-Methoxy-2-(((4-methoxy-3,5-dimethylpyridin-2-yl)methyl))sulfinyl)-1-(prop-2-yn-1-yl)-1H-benzimidazole",C#CCn3c(S(=O)Cc1ncc(C)c(OC)c1C)nc2ccc(OC)cc23,-6.116303287,-6.81754071,-6.92039975,-7.2923794,-1.543974056,4.8375,410.96,4.572329231,6.016678048,1.719252663,3.867965355,2.148712693,1.740711548,0.294145721,2.1017,-2.713,297.43,85.45,0.24049,0.00001,303,0.5,1,HCl,PDP,86
comp_253,"6-Methoxy-2-(((4-methoxy-3,5-dimethylpyridin-2-yl)methyl))sulfinyl)-1-(prop-2-yn-1-yl)-1H-benzimidazole",C#CCn3c(S(=O)Cc1ncc(C)c(OC)c1C)nc2ccc(OC)cc23,-6.116303287,-6.81754071,-6.92039975,-7.2923794,-1.543974056,4.8375,410.96,4.572329231,6.016678048,1.719252663,3.867965355,2.148712693,1.740711548,0.294145721,2.1017,-2.713,297.43,85.45,0.24049,0.0001,303,0.5,1,HCl,PDP,93
comp_253,"6-Methoxy-2-(((4-methoxy-3,5-dimethylpyridin-2-yl)methyl))sulfinyl)-1-(prop-2-yn-1-yl)-1H-benzimidazole",C#CCn3c(S(=O)Cc1ncc(C)c(OC)c1C)nc2ccc(OC)cc23,-6.116303287,-6.81754071,-6.92039975,-7.2923794,-1.543974056,4.8375,410.96,4.572329231,6.016678048,1.719252663,3.867965355,2.148712693,1.740711548,0.294145721,2.1017,-2.713,297.43,85.45,0.24049,0.001,303,0.5,1,HCl,PDP,95
comp_253,"6-Methoxy-2-(((4-methoxy-3,5-dimethylpyridin-2-yl)methyl))sulfinyl)-1-(prop-2-yn-1-yl)-1H-benzimidazole",C#CCn3c(S(=O)Cc1ncc(C)c(OC)c1C)nc2ccc(OC)cc23,-6.116303287,-6.81754071,-6.92039975,-7.2923794,-1.543974056,4.8375,410.96,4.572329231,6.016678048,1.719252663,3.867965355,2.148712693,1.740711548,0.294145721,2.1017,-2.713,297.43,85.45,0.24049,0.000001,303,0.5,1,HCl,EIS,83
comp_253,"6-Methoxy-2-(((4-methoxy-3,5-dimethylpyridin-2-yl)methyl))sulfinyl)-1-(prop-2-yn-1-yl)-1H-benzimidazole",C#CCn3c(S(=O)Cc1ncc(C)c(OC)c1C)nc2ccc(OC)cc23,-6.116303287,-6.81754071,-6.92039975,-7.2923794,-1.543974056,4.8375,410.96,4.572329231,6.016678048,1.719252663,3.867965355,2.148712693,1.740711548,0.294145721,2.1017,-2.713,297.43,85.45,0.24049,0.00001,303,0.5,1,HCl,EIS,87
comp_253,"6-Methoxy-2-(((4-methoxy-3,5-dimethylpyridin-2-yl)methyl))sulfinyl)-1-(prop-2-yn-1-yl)-1H-benzimidazole",C#CCn3c(S(=O)Cc1ncc(C)c(OC)c1C)nc2ccc(OC)cc23,-6.116303287,-6.81754071,-6.92039975,-7.2923794,-1.543974056,4.8375,410.96,4.572329231,6.016678048,1.719252663,3.867965355,2.148712693,1.740711548,0.294145721,2.1017,-2.713,297.43,85.45,0.24049,0.0001,303,0.5,1,HCl,EIS,95
comp_253,"6-Methoxy-2-(((4-methoxy-3,5-dimethylpyridin-2-yl)methyl))sulfinyl)-1-(prop-2-yn-1-yl)-1H-benzimidazole",C#CCn3c(S(=O)Cc1ncc(C)c(OC)c1C)nc2ccc(OC)cc23,-6.116303287,-6.81754071,-6.92039975,-7.2923794,-1.543974056,4.8375,410.96,4.572329231,6.016678048,1.719252663,3.867965355,2.148712693,1.740711548,0.294145721,2.1017,-2.713,297.43,85.45,0.24049,0.001,303,0.5,1,HCl,EIS,97
comp_253,"6-Methoxy-2-(((4-methoxy-3,5-dimethylpyridin-2-yl)methyl))sulfinyl)-1-(prop-2-yn-1-yl)-1H-benzimidazole",C#CCn3c(S(=O)Cc1ncc(C)c(OC)c1C)nc2ccc(OC)cc23,-6.116303287,-6.81754071,-6.92039975,-7.2923794,-1.543974056,4.8375,410.96,4.572329231,6.016678048,1.719252663,3.867965355,2.148712693,1.740711548,0.294145721,2.1017,-2.713,297.43,85.45,0.24049,0.001,313,0.5,1,HCl,PDP,92
comp_253,"6-Methoxy-2-(((4-methoxy-3,5-dimethylpyridin-2-yl)methyl))sulfinyl)-1-(prop-2-yn-1-yl)-1H-benzimidazole",C#CCn3c(S(=O)Cc1ncc(C)c(OC)c1C)nc2ccc(OC)cc23,-6.116303287,-6.81754071,-6.92039975,-7.2923794,-1.543974056,4.8375,410.96,4.572329231,6.016678048,1.719252663,3.867965355,2.148712693,1.740711548,0.294145721,2.1017,-2.713,297.43,85.45,0.24049,0.001,323,0.5,1,HCl,PDP,90
comp_253,"6-Methoxy-2-(((4-methoxy-3,5-dimethylpyridin-2-yl)methyl))sulfinyl)-1-(prop-2-yn-1-yl)-1H-benzimidazole",C#CCn3c(S(=O)Cc1ncc(C)c(OC)c1C)nc2ccc(OC)cc23,-6.116303287,-6.81754071,-6.92039975,-7.2923794,-1.543974056,4.8375,410.96,4.572329231,6.016678048,1.719252663,3.867965355,2.148712693,1.740711548,0.294145721,2.1017,-2.713,297.43,85.45,0.24049,0.001,333,0.5,1,HCl,PDP,87
comp_254,"6-methoxy-2-(((4-methoxy-3,5-dimethylpyridin-2-yl)methyl)sulfinyl)-1-(phenacyl)-1-H-benzimidazole",COc4ccc3nc(S(=O)Cc1ncc(C)c(OC)c1C)n(CC(=O)c2ccccc2)c3c4,-6.196576876,-6.7780842,-6.869786572,-7.394149985,-2.345621494,4.9329,499.46,3.850955382,6.102214319,2.449899064,4.276056692,1.826157628,2.503160263,0.122630875,3.0344,-3.705,351.13,102.52,0.24085,0.000001,303,6,1,HCl,WL,85
comp_254,"6-methoxy-2-(((4-methoxy-3,5-dimethylpyridin-2-yl)methyl)sulfinyl)-1-(phenacyl)-1-H-benzimidazole",COc4ccc3nc(S(=O)Cc1ncc(C)c(OC)c1C)n(CC(=O)c2ccccc2)c3c4,-6.196576876,-6.7780842,-6.869786572,-7.394149985,-2.345621494,4.9329,499.46,3.850955382,6.102214319,2.449899064,4.276056692,1.826157628,2.503160263,0.122630875,3.0344,-3.705,351.13,102.52,0.24085,0.00001,303,6,1,HCl,WL,89
comp_254,"6-methoxy-2-(((4-methoxy-3,5-dimethylpyridin-2-yl)methyl)sulfinyl)-1-(phenacyl)-1-H-benzimidazole",COc4ccc3nc(S(=O)Cc1ncc(C)c(OC)c1C)n(CC(=O)c2ccccc2)c3c4,-6.196576876,-6.7780842,-6.869786572,-7.394149985,-2.345621494,4.9329,499.46,3.850955382,6.102214319,2.449899064,4.276056692,1.826157628,2.503160263,0.122630875,3.0344,-3.705,351.13,102.52,0.24085,0.0001,303,6,1,HCl,WL,92
comp_254,"6-methoxy-2-(((4-methoxy-3,5-dimethylpyridin-2-yl)methyl)sulfinyl)-1-(phenacyl)-1-H-benzimidazole",COc4ccc3nc(S(=O)Cc1ncc(C)c(OC)c1C)n(CC(=O)c2ccccc2)c3c4,-6.196576876,-6.7780842,-6.869786572,-7.394149985,-2.345621494,4.9329,499.46,3.850955382,6.102214319,2.449899064,4.276056692,1.826157628,2.503160263,0.122630875,3.0344,-3.705,351.13,102.52,0.24085,0.001,303,6,1,HCl,WL,94
comp_254,"6-methoxy-2-(((4-methoxy-3,5-dimethylpyridin-2-yl)methyl)sulfinyl)-1-(phenacyl)-1-H-benzimidazole",COc4ccc3nc(S(=O)Cc1ncc(C)c(OC)c1C)n(CC(=O)c2ccccc2)c3c4,-6.196576876,-6.7780842,-6.869786572,-7.394149985,-2.345621494,4.9329,499.46,3.850955382,6.102214319,2.449899064,4.276056692,1.826157628,2.503160263,0.122630875,3.0344,-3.705,351.13,102.52,0.24085,0.000001,303,0.5,1,HCl,PDP,90
comp_254,"6-methoxy-2-(((4-methoxy-3,5-dimethylpyridin-2-yl)methyl)sulfinyl)-1-(phenacyl)-1-H-benzimidazole",COc4ccc3nc(S(=O)Cc1ncc(C)c(OC)c1C)n(CC(=O)c2ccccc2)c3c4,-6.196576876,-6.7780842,-6.869786572,-7.394149985,-2.345621494,4.9329,499.46,3.850955382,6.102214319,2.449899064,4.276056692,1.826157628,2.503160263,0.122630875,3.0344,-3.705,351.13,102.52,0.24085,0.00001,303,0.5,1,HCl,PDP,93
comp_254,"6-methoxy-2-(((4-methoxy-3,5-dimethylpyridin-2-yl)methyl)sulfinyl)-1-(phenacyl)-1-H-benzimidazole",COc4ccc3nc(S(=O)Cc1ncc(C)c(OC)c1C)n(CC(=O)c2ccccc2)c3c4,-6.196576876,-6.7780842,-6.869786572,-7.394149985,-2.345621494,4.9329,499.46,3.850955382,6.102214319,2.449899064,4.276056692,1.826157628,2.503160263,0.122630875,3.0344,-3.705,351.13,102.52,0.24085,0.0001,303,0.5,1,HCl,PDP,96
comp_254,"6-methoxy-2-(((4-methoxy-3,5-dimethylpyridin-2-yl)methyl)sulfinyl)-1-(phenacyl)-1-H-benzimidazole",COc4ccc3nc(S(=O)Cc1ncc(C)c(OC)c1C)n(CC(=O)c2ccccc2)c3c4,-6.196576876,-6.7780842,-6.869786572,-7.394149985,-2.345621494,4.9329,499.46,3.850955382,6.102214319,2.449899064,4.276056692,1.826157628,2.503160263,0.122630875,3.0344,-3.705,351.13,102.52,0.24085,0.001,303,0.5,1,HCl,PDP,97
comp_254,"6-methoxy-2-(((4-methoxy-3,5-dimethylpyridin-2-yl)methyl)sulfinyl)-1-(phenacyl)-1-H-benzimidazole",COc4ccc3nc(S(=O)Cc1ncc(C)c(OC)c1C)n(CC(=O)c2ccccc2)c3c4,-6.196576876,-6.7780842,-6.869786572,-7.394149985,-2.345621494,4.9329,499.46,3.850955382,6.102214319,2.449899064,4.276056692,1.826157628,2.503160263,0.122630875,3.0344,-3.705,351.13,102.52,0.24085,0.000001,303,0.5,1,HCl,EIS,91
comp_254,"6-methoxy-2-(((4-methoxy-3,5-dimethylpyridin-2-yl)methyl)sulfinyl)-1-(phenacyl)-1-H-benzimidazole",COc4ccc3nc(S(=O)Cc1ncc(C)c(OC)c1C)n(CC(=O)c2ccccc2)c3c4,-6.196576876,-6.7780842,-6.869786572,-7.394149985,-2.345621494,4.9329,499.46,3.850955382,6.102214319,2.449899064,4.276056692,1.826157628,2.503160263,0.122630875,3.0344,-3.705,351.13,102.52,0.24085,0.00001,303,0.5,1,HCl,EIS,93
comp_254,"6-methoxy-2-(((4-methoxy-3,5-dimethylpyridin-2-yl)methyl)sulfinyl)-1-(phenacyl)-1-H-benzimidazole",COc4ccc3nc(S(=O)Cc1ncc(C)c(OC)c1C)n(CC(=O)c2ccccc2)c3c4,-6.196576876,-6.7780842,-6.869786572,-7.394149985,-2.345621494,4.9329,499.46,3.850955382,6.102214319,2.449899064,4.276056692,1.826157628,2.503160263,0.122630875,3.0344,-3.705,351.13,102.52,0.24085,0.0001,303,0.5,1,HCl,EIS,97
comp_254,"6-methoxy-2-(((4-methoxy-3,5-dimethylpyridin-2-yl)methyl)sulfinyl)-1-(phenacyl)-1-H-benzimidazole",COc4ccc3nc(S(=O)Cc1ncc(C)c(OC)c1C)n(CC(=O)c2ccccc2)c3c4,-6.196576876,-6.7780842,-6.869786572,-7.394149985,-2.345621494,4.9329,499.46,3.850955382,6.102214319,2.449899064,4.276056692,1.826157628,2.503160263,0.122630875,3.0344,-3.705,351.13,102.52,0.24085,0.001,303,0.5,1,HCl,EIS,98
comp_254,"6-methoxy-2-(((4-methoxy-3,5-dimethylpyridin-2-yl)methyl)sulfinyl)-1-(phenacyl)-1-H-benzimidazole",COc4ccc3nc(S(=O)Cc1ncc(C)c(OC)c1C)n(CC(=O)c2ccccc2)c3c4,-6.196576876,-6.7780842,-6.869786572,-7.394149985,-2.345621494,4.9329,499.46,3.850955382,6.102214319,2.449899064,4.276056692,1.826157628,2.503160263,0.122630875,3.0344,-3.705,351.13,102.52,0.24085,0.001,313,0.5,1,HCl,PDP,93
comp_254,"6-methoxy-2-(((4-methoxy-3,5-dimethylpyridin-2-yl)methyl)sulfinyl)-1-(phenacyl)-1-H-benzimidazole",COc4ccc3nc(S(=O)Cc1ncc(C)c(OC)c1C)n(CC(=O)c2ccccc2)c3c4,-6.196576876,-6.7780842,-6.869786572,-7.394149985,-2.345621494,4.9329,499.46,3.850955382,6.102214319,2.449899064,4.276056692,1.826157628,2.503160263,0.122630875,3.0344,-3.705,351.13,102.52,0.24085,0.001,323,0.5,1,HCl,PDP,92
comp_254,"6-methoxy-2-(((4-methoxy-3,5-dimethylpyridin-2-yl)methyl)sulfinyl)-1-(phenacyl)-1-H-benzimidazole",COc4ccc3nc(S(=O)Cc1ncc(C)c(OC)c1C)n(CC(=O)c2ccccc2)c3c4,-6.196576876,-6.7780842,-6.869786572,-7.394149985,-2.345621494,4.9329,499.46,3.850955382,6.102214319,2.449899064,4.276056692,1.826157628,2.503160263,0.122630875,3.0344,-3.705,351.13,102.52,0.24085,0.001,333,0.5,1,HCl,PDP,90
comp_255,"2,3-dihydrobenzo[4,5]imidazo[2,1-b]thiazole",c1ccc3c(c1)nc2SCCn23,-5.991675138,-6.572094006,-7.749258575,-8.102190255,-0.934439004,7.4007,198.67,5.057236134,5.886182389,1.131399017,3.508790703,2.377391686,1.294655428,0.416931422,1.88,-1.89,127.33,43.12,0.27747,0.005,303,10,1,HCl,WL,89
comp_255,"2,3-dihydrobenzo[4,5]imidazo[2,1-b]thiazole",c1ccc3c(c1)nc2SCCn23,-5.991675138,-6.572094006,-7.749258575,-8.102190255,-0.934439004,7.4007,198.67,5.057236134,5.886182389,1.131399017,3.508790703,2.377391686,1.294655428,0.416931422,1.88,-1.89,127.33,43.12,0.27747,0.001,303,10,1,HCl,WL,77
