Repository: aveucoloap/Machine-Learning-corrosion-study

File: comp1-502_datasetQM_20220608.csv (part 31 of 61)
comp_ref,Compound,smiles,HOMO,HOMO_1,HOMO_2,HOMO_3,LUMO,Dipole,Polar,Egap,IP,EA,Electronegativity,Chemical hardness,Electrophilicity,deltaN,cLogP,cLogS,Total Surface Area,Polar Surface Area,Relative PSA,ConcInh_M,TempK,Time_H,Med_ConcM,Med_ID,Method,IE
comp_255,"2,3-dihydrobenzo[4,5]imidazo[2,1-b]thiazole",c1ccc3c(c1)nc2SCCn23,-5.991675138,-6.572094006,-7.749258575,-8.102190255,-0.934439004,7.4007,198.67,5.057236134,5.886182389,1.131399017,3.508790703,2.377391686,1.294655428,0.416931422,1.88,-1.89,127.33,43.12,0.27747,0.0005,303,10,1,HCl,WL,70
comp_255,"2,3-dihydrobenzo[4,5]imidazo[2,1-b]thiazole",c1ccc3c(c1)nc2SCCn23,-5.991675138,-6.572094006,-7.749258575,-8.102190255,-0.934439004,7.4007,198.67,5.057236134,5.886182389,1.131399017,3.508790703,2.377391686,1.294655428,0.416931422,1.88,-1.89,127.33,43.12,0.27747,0.0001,303,10,1,HCl,WL,58
comp_255,"2,3-dihydrobenzo[4,5]imidazo[2,1-b]thiazole",c1ccc3c(c1)nc2SCCn23,-5.991675138,-6.572094006,-7.749258575,-8.102190255,-0.934439004,7.4007,198.67,5.057236134,5.886182389,1.131399017,3.508790703,2.377391686,1.294655428,0.416931422,1.88,-1.89,127.33,43.12,0.27747,0.005,303,0.5,1,HCl,EIS,88
comp_255,"2,3-dihydrobenzo[4,5]imidazo[2,1-b]thiazole",c1ccc3c(c1)nc2SCCn23,-5.991675138,-6.572094006,-7.749258575,-8.102190255,-0.934439004,7.4007,198.67,5.057236134,5.886182389,1.131399017,3.508790703,2.377391686,1.294655428,0.416931422,1.88,-1.89,127.33,43.12,0.27747,0.001,303,0.5,1,HCl,EIS,76
comp_255,"2,3-dihydrobenzo[4,5]imidazo[2,1-b]thiazole",c1ccc3c(c1)nc2SCCn23,-5.991675138,-6.572094006,-7.749258575,-8.102190255,-0.934439004,7.4007,198.67,5.057236134,5.886182389,1.131399017,3.508790703,2.377391686,1.294655428,0.416931422,1.88,-1.89,127.33,43.12,0.27747,0.0005,303,0.5,1,HCl,EIS,69
comp_255,"2,3-dihydrobenzo[4,5]imidazo[2,1-b]thiazole",c1ccc3c(c1)nc2SCCn23,-5.991675138,-6.572094006,-7.749258575,-8.102190255,-0.934439004,7.4007,198.67,5.057236134,5.886182389,1.131399017,3.508790703,2.377391686,1.294655428,0.416931422,1.88,-1.89,127.33,43.12,0.27747,0.0001,303,0.5,1,HCl,EIS,57
comp_255,"2,3-dihydrobenzo[4,5]imidazo[2,1-b]thiazole",c1ccc3c(c1)nc2SCCn23,-5.991675138,-6.572094006,-7.749258575,-8.102190255,-0.934439004,7.4007,198.67,5.057236134,5.886182389,1.131399017,3.508790703,2.377391686,1.294655428,0.416931422,1.88,-1.89,127.33,43.12,0.27747,0.005,303,0.5,1,HCl,PDP,89
comp_255,"2,3-dihydrobenzo[4,5]imidazo[2,1-b]thiazole",c1ccc3c(c1)nc2SCCn23,-5.991675138,-6.572094006,-7.749258575,-8.102190255,-0.934439004,7.4007,198.67,5.057236134,5.886182389,1.131399017,3.508790703,2.377391686,1.294655428,0.416931422,1.88,-1.89,127.33,43.12,0.27747,0.001,303,0.5,1,HCl,PDP,76
comp_255,"2,3-dihydrobenzo[4,5]imidazo[2,1-b]thiazole",c1ccc3c(c1)nc2SCCn23,-5.991675138,-6.572094006,-7.749258575,-8.102190255,-0.934439004,7.4007,198.67,5.057236134,5.886182389,1.131399017,3.508790703,2.377391686,1.294655428,0.416931422,1.88,-1.89,127.33,43.12,0.27747,0.0005,303,0.5,1,HCl,PDP,70
comp_255,"2,3-dihydrobenzo[4,5]imidazo[2,1-b]thiazole",c1ccc3c(c1)nc2SCCn23,-5.991675138,-6.572094006,-7.749258575,-8.102190255,-0.934439004,7.4007,198.67,5.057236134,5.886182389,1.131399017,3.508790703,2.377391686,1.294655428,0.416931422,1.88,-1.89,127.33,43.12,0.27747,0.0001,303,0.5,1,HCl,PDP,58
comp_256,"3,4-dihydro-2H-benzo[4,5]
imidazo[2,1-b]thiazole",c1ccc3c(c1)nc2SCCCn23,-5.973715623,-6.566379615,-7.713339545,-8.005045606,-0.983691613,8.0523,218.91,4.99002401,5.860572611,1.186058937,3.523315774,2.337256837,1.327812358,0.417876294,2.222,-2.16,141.09,43.12,0.25041,0.005,303,10,1,HCl,WL,93
comp_256,"3,4-dihydro-2H-benzo[4,5]
imidazo[2,1-b]thiazole",c1ccc3c(c1)nc2SCCCn23,-5.973715623,-6.566379615,-7.713339545,-8.005045606,-0.983691613,8.0523,218.91,4.99002401,5.860572611,1.186058937,3.523315774,2.337256837,1.327812358,0.417876294,2.222,-2.16,141.09,43.12,0.25041,0.001,303,10,1,HCl,WL,90
comp_256,"3,4-dihydro-2H-benzo[4,5]
imidazo[2,1-b]thiazole",c1ccc3c(c1)nc2SCCCn23,-5.973715623,-6.566379615,-7.713339545,-8.005045606,-0.983691613,8.0523,218.91,4.99002401,5.860572611,1.186058937,3.523315774,2.337256837,1.327812358,0.417876294,2.222,-2.16,141.09,43.12,0.25041,0.0005,303,10,1,HCl,WL,81
comp_256,"3,4-dihydro-2H-benzo[4,5]
imidazo[2,1-b]thiazole",c1ccc3c(c1)nc2SCCCn23,-5.973715623,-6.566379615,-7.713339545,-8.005045606,-0.983691613,8.0523,218.91,4.99002401,5.860572611,1.186058937,3.523315774,2.337256837,1.327812358,0.417876294,2.222,-2.16,141.09,43.12,0.25041,0.0001,303,10,1,HCl,WL,76
comp_256,"3,4-dihydro-2H-benzo[4,5]
imidazo[2,1-b]thiazole",c1ccc3c(c1)nc2SCCCn23,-5.973715623,-6.566379615,-7.713339545,-8.005045606,-0.983691613,8.0523,218.91,4.99002401,5.860572611,1.186058937,3.523315774,2.337256837,1.327812358,0.417876294,2.222,-2.16,141.09,43.12,0.25041,0.005,313,10,1,HCl,WL,89
comp_256,"3,4-dihydro-2H-benzo[4,5]
imidazo[2,1-b]thiazole",c1ccc3c(c1)nc2SCCCn23,-5.973715623,-6.566379615,-7.713339545,-8.005045606,-0.983691613,8.0523,218.91,4.99002401,5.860572611,1.186058937,3.523315774,2.337256837,1.327812358,0.417876294,2.222,-2.16,141.09,43.12,0.25041,0.005,313,10,1,HCl,WL,80
comp_256,"3,4-dihydro-2H-benzo[4,5]
imidazo[2,1-b]thiazole",c1ccc3c(c1)nc2SCCCn23,-5.973715623,-6.566379615,-7.713339545,-8.005045606,-0.983691613,8.0523,218.91,4.99002401,5.860572611,1.186058937,3.523315774,2.337256837,1.327812358,0.417876294,2.222,-2.16,141.09,43.12,0.25041,0.005,313,10,1,HCl,WL,77
comp_256,"3,4-dihydro-2H-benzo[4,5]
imidazo[2,1-b]thiazole",c1ccc3c(c1)nc2SCCCn23,-5.973715623,-6.566379615,-7.713339545,-8.005045606,-0.983691613,8.0523,218.91,4.99002401,5.860572611,1.186058937,3.523315774,2.337256837,1.327812358,0.417876294,2.222,-2.16,141.09,43.12,0.25041,0.005,313,10,1,HCl,WL,73
comp_256,"3,4-dihydro-2H-benzo[4,5]
imidazo[2,1-b]thiazole",c1ccc3c(c1)nc2SCCCn23,-5.973715623,-6.566379615,-7.713339545,-8.005045606,-0.983691613,8.0523,218.91,4.99002401,5.860572611,1.186058937,3.523315774,2.337256837,1.327812358,0.417876294,2.222,-2.16,141.09,43.12,0.25041,0.005,323,10,1,HCl,WL,81
comp_256,"3,4-dihydro-2H-benzo[4,5]
imidazo[2,1-b]thiazole",c1ccc3c(c1)nc2SCCCn23,-5.973715623,-6.566379615,-7.713339545,-8.005045606,-0.983691613,8.0523,218.91,4.99002401,5.860572611,1.186058937,3.523315774,2.337256837,1.327812358,0.417876294,2.222,-2.16,141.09,43.12,0.25041,0.005,323,10,1,HCl,WL,76
comp_256,"3,4-dihydro-2H-benzo[4,5]
imidazo[2,1-b]thiazole",c1ccc3c(c1)nc2SCCCn23,-5.973715623,-6.566379615,-7.713339545,-8.005045606,-0.983691613,8.0523,218.91,4.99002401,5.860572611,1.186058937,3.523315774,2.337256837,1.327812358,0.417876294,2.222,-2.16,141.09,43.12,0.25041,0.005,323,10,1,HCl,WL,74
comp_256,"3,4-dihydro-2H-benzo[4,5]
imidazo[2,1-b]thiazole",c1ccc3c(c1)nc2SCCCn23,-5.973715623,-6.566379615,-7.713339545,-8.005045606,-0.983691613,8.0523,218.91,4.99002401,5.860572611,1.186058937,3.523315774,2.337256837,1.327812358,0.417876294,2.222,-2.16,141.09,43.12,0.25041,0.005,323,10,1,HCl,WL,70
comp_256,"3,4-dihydro-2H-benzo[4,5]
imidazo[2,1-b]thiazole",c1ccc3c(c1)nc2SCCCn23,-5.973715623,-6.566379615,-7.713339545,-8.005045606,-0.983691613,8.0523,218.91,4.99002401,5.860572611,1.186058937,3.523315774,2.337256837,1.327812358,0.417876294,2.222,-2.16,141.09,43.12,0.25041,0.005,333,10,1,HCl,WL,78
comp_256,"3,4-dihydro-2H-benzo[4,5]
imidazo[2,1-b]thiazole",c1ccc3c(c1)nc2SCCCn23,-5.973715623,-6.566379615,-7.713339545,-8.005045606,-0.983691613,8.0523,218.91,4.99002401,5.860572611,1.186058937,3.523315774,2.337256837,1.327812358,0.417876294,2.222,-2.16,141.09,43.12,0.25041,0.005,333,10,1,HCl,WL,71
comp_256,"3,4-dihydro-2H-benzo[4,5]
imidazo[2,1-b]thiazole",c1ccc3c(c1)nc2SCCCn23,-5.973715623,-6.566379615,-7.713339545,-8.005045606,-0.983691613,8.0523,218.91,4.99002401,5.860572611,1.186058937,3.523315774,2.337256837,1.327812358,0.417876294,2.222,-2.16,141.09,43.12,0.25041,0.005,333,10,1,HCl,WL,70
comp_256,"3,4-dihydro-2H-benzo[4,5]
imidazo[2,1-b]thiazole",c1ccc3c(c1)nc2SCCCn23,-5.973715623,-6.566379615,-7.713339545,-8.005045606,-0.983691613,8.0523,218.91,4.99002401,5.860572611,1.186058937,3.523315774,2.337256837,1.327812358,0.417876294,2.222,-2.16,141.09,43.12,0.25041,0.005,333,10,1,HCl,WL,66
comp_256,"3,4-dihydro-2H-benzo[4,5]
imidazo[2,1-b]thiazole",c1ccc3c(c1)nc2SCCCn23,-5.973715623,-6.566379615,-7.713339545,-8.005045606,-0.983691613,8.0523,218.91,4.99002401,5.860572611,1.186058937,3.523315774,2.337256837,1.327812358,0.417876294,2.222,-2.16,141.09,43.12,0.25041,0.005,303,0.5,1,HCl,EIS,93
comp_256,"3,4-dihydro-2H-benzo[4,5]
imidazo[2,1-b]thiazole",c1ccc3c(c1)nc2SCCCn23,-5.973715623,-6.566379615,-7.713339545,-8.005045606,-0.983691613,8.0523,218.91,4.99002401,5.860572611,1.186058937,3.523315774,2.337256837,1.327812358,0.417876294,2.222,-2.16,141.09,43.12,0.25041,0.001,303,0.5,1,HCl,EIS,89
comp_256,"3,4-dihydro-2H-benzo[4,5]
imidazo[2,1-b]thiazole",c1ccc3c(c1)nc2SCCCn23,-5.973715623,-6.566379615,-7.713339545,-8.005045606,-0.983691613,8.0523,218.91,4.99002401,5.860572611,1.186058937,3.523315774,2.337256837,1.327812358,0.417876294,2.222,-2.16,141.09,43.12,0.25041,0.0005,303,0.5,1,HCl,EIS,82
comp_256,"3,4-dihydro-2H-benzo[4,5]
imidazo[2,1-b]thiazole",c1ccc3c(c1)nc2SCCCn23,-5.973715623,-6.566379615,-7.713339545,-8.005045606,-0.983691613,8.0523,218.91,4.99002401,5.860572611,1.186058937,3.523315774,2.337256837,1.327812358,0.417876294,2.222,-2.16,141.09,43.12,0.25041,0.0001,303,0.5,1,HCl,EIS,74
comp_256,"3,4-dihydro-2H-benzo[4,5]
imidazo[2,1-b]thiazole",c1ccc3c(c1)nc2SCCCn23,-5.973715623,-6.566379615,-7.713339545,-8.005045606,-0.983691613,8.0523,218.91,4.99002401,5.860572611,1.186058937,3.523315774,2.337256837,1.327812358,0.417876294,2.222,-2.16,141.09,43.12,0.25041,0.005,303,0.5,1,HCl,PDP,92
comp_256,"3,4-dihydro-2H-benzo[4,5]
imidazo[2,1-b]thiazole",c1ccc3c(c1)nc2SCCCn23,-5.973715623,-6.566379615,-7.713339545,-8.005045606,-0.983691613,8.0523,218.91,4.99002401,5.860572611,1.186058937,3.523315774,2.337256837,1.327812358,0.417876294,2.222,-2.16,141.09,43.12,0.25041,0.001,303,0.5,1,HCl,PDP,87
comp_256,"3,4-dihydro-2H-benzo[4,5]
imidazo[2,1-b]thiazole",c1ccc3c(c1)nc2SCCCn23,-5.973715623,-6.566379615,-7.713339545,-8.005045606,-0.983691613,8.0523,218.91,4.99002401,5.860572611,1.186058937,3.523315774,2.337256837,1.327812358,0.417876294,2.222,-2.16,141.09,43.12,0.25041,0.0005,303,0.5,1,HCl,PDP,82
comp_256,"3,4-dihydro-2H-benzo[4,5]
imidazo[2,1-b]thiazole",c1ccc3c(c1)nc2SCCCn23,-5.973715623,-6.566379615,-7.713339545,-8.005045606,-0.983691613,8.0523,218.91,4.99002401,5.860572611,1.186058937,3.523315774,2.337256837,1.327812358,0.417876294,2.222,-2.16,141.09,43.12,0.25041,0.0001,303,0.5,1,HCl,PDP,74
comp_257,ethyl 2-amino-4-(4-hydroxyphenyl)-6-(p-tolyl)-4H-pyran-3-carboxylate,CCOC(=O)C2=C(N)OC(c1ccc(C)cc1)=CC2c3ccc(O)cc3,-4.693964127,-6.254537129,-6.702980774,-7.157955152,-1.85146272,10.4657,446.28,2.842501407,4.443375016,2.02289663,3.233135823,1.210239193,2.159318446,1.046788259,3.8497,-5.17,270.55,81.78,0.22698,0.00005,303,0.5,1,H2SO4,EIS,67.7
comp_257,ethyl 2-amino-4-(4-hydroxyphenyl)-6-(p-tolyl)-4H-pyran-3-carboxylate,CCOC(=O)C2=C(N)OC(c1ccc(C)cc1)=CC2c3ccc(O)cc3,-4.693964127,-6.254537129,-6.702980774,-7.157955152,-1.85146272,10.4657,446.28,2.842501407,4.443375016,2.02289663,3.233135823,1.210239193,2.159318446,1.046788259,3.8497,-5.17,270.55,81.78,0.22698,0.001,303,0.5,1,H2SO4,EIS,82.7
comp_257,ethyl 2-amino-4-(4-hydroxyphenyl)-6-(p-tolyl)-4H-pyran-3-carboxylate,CCOC(=O)C2=C(N)OC(c1ccc(C)cc1)=CC2c3ccc(O)cc3,-4.693964127,-6.254537129,-6.702980774,-7.157955152,-1.85146272,10.4657,446.28,2.842501407,4.443375016,2.02289663,3.233135823,1.210239193,2.159318446,1.046788259,3.8497,-5.17,270.55,81.78,0.22698,0.002,303,0.5,1,H2SO4,EIS,89.7
comp_257,ethyl 2-amino-4-(4-hydroxyphenyl)-6-(p-tolyl)-4H-pyran-3-carboxylate,CCOC(=O)C2=C(N)OC(c1ccc(C)cc1)=CC2c3ccc(O)cc3,-4.693964127,-6.254537129,-6.702980774,-7.157955152,-1.85146272,10.4657,446.28,2.842501407,4.443375016,2.02289663,3.233135823,1.210239193,2.159318446,1.046788259,3.8497,-5.17,270.55,81.78,0.22698,0.00005,303,0.5,1,H2SO4,PDP,66.3
comp_257,ethyl 2-amino-4-(4-hydroxyphenyl)-6-(p-tolyl)-4H-pyran-3-carboxylate,CCOC(=O)C2=C(N)OC(c1ccc(C)cc1)=CC2c3ccc(O)cc3,-4.693964127,-6.254537129,-6.702980774,-7.157955152,-1.85146272,10.4657,446.28,2.842501407,4.443375016,2.02289663,3.233135823,1.210239193,2.159318446,1.046788259,3.8497,-5.17,270.55,81.78,0.22698,0.001,303,0.5,1,H2SO4,PDP,81.4
comp_257,ethyl 2-amino-4-(4-hydroxyphenyl)-6-(p-tolyl)-4H-pyran-3-carboxylate,CCOC(=O)C2=C(N)OC(c1ccc(C)cc1)=CC2c3ccc(O)cc3,-4.693964127,-6.254537129,-6.702980774,-7.157955152,-1.85146272,10.4657,446.28,2.842501407,4.443375016,2.02289663,3.233135823,1.210239193,2.159318446,1.046788259,3.8497,-5.17,270.55,81.78,0.22698,0.002,303,0.5,1,H2SO4,PDP,88.1
comp_258,ethyl 2-amino-4-(4-methoxyphenyl)-6-(p-tolyl)-4H-pyran-3-carboxylate,CCOC(=O)C2=C(N)OC(c1ccc(C)cc1)=CC2c3ccc(OC)cc3,-4.809612519,-5.999838553,-6.56039311,-7.189792474,-1.551049016,5.1397,441.34,3.258563503,4.573921641,1.724696573,3.149309107,1.424612534,1.74049919,0.948111055,4.1254,-5.484,286.46,70.78,0.20355,0.00005,303,0.5,1,H2SO4,EIS,79.1
comp_258,ethyl 2-amino-4-(4-methoxyphenyl)-6-(p-tolyl)-4H-pyran-3-carboxylate,CCOC(=O)C2=C(N)OC(c1ccc(C)cc1)=CC2c3ccc(OC)cc3,-4.809612519,-5.999838553,-6.56039311,-7.189792474,-1.551049016,5.1397,441.34,3.258563503,4.573921641,1.724696573,3.149309107,1.424612534,1.74049919,0.948111055,4.1254,-5.484,286.46,70.78,0.20355,0.001,303,0.5,1,H2SO4,EIS,86.6
comp_258,ethyl 2-amino-4-(4-methoxyphenyl)-6-(p-tolyl)-4H-pyran-3-carboxylate,CCOC(=O)C2=C(N)OC(c1ccc(C)cc1)=CC2c3ccc(OC)cc3,-4.809612519,-5.999838553,-6.56039311,-7.189792474,-1.551049016,5.1397,441.34,3.258563503,4.573921641,1.724696573,3.149309107,1.424612534,1.74049919,0.948111055,4.1254,-5.484,286.46,70.78,0.20355,0.002,303,0.5,1,H2SO4,EIS,90.4
comp_258,ethyl 2-amino-4-(4-methoxyphenyl)-6-(p-tolyl)-4H-pyran-3-carboxylate,CCOC(=O)C2=C(N)OC(c1ccc(C)cc1)=CC2c3ccc(OC)cc3,-4.809612519,-5.999838553,-6.56039311,-7.189792474,-1.551049016,5.1397,441.34,3.258563503,4.573921641,1.724696573,3.149309107,1.424612534,1.74049919,0.948111055,4.1254,-5.484,286.46,70.78,0.20355,0.00005,303,0.5,1,H2SO4,PDP,78.3
comp_258,ethyl 2-amino-4-(4-methoxyphenyl)-6-(p-tolyl)-4H-pyran-3-carboxylate,CCOC(=O)C2=C(N)OC(c1ccc(C)cc1)=CC2c3ccc(OC)cc3,-4.809612519,-5.999838553,-6.56039311,-7.189792474,-1.551049016,5.1397,441.34,3.258563503,4.573921641,1.724696573,3.149309107,1.424612534,1.74049919,0.948111055,4.1254,-5.484,286.46,70.78,0.20355,0.001,303,0.5,1,H2SO4,PDP,85.6
comp_258,ethyl 2-amino-4-(4-methoxyphenyl)-6-(p-tolyl)-4H-pyran-3-carboxylate,CCOC(=O)C2=C(N)OC(c1ccc(C)cc1)=CC2c3ccc(OC)cc3,-4.809612519,-5.999838553,-6.56039311,-7.189792474,-1.551049016,5.1397,441.34,3.258563503,4.573921641,1.724696573,3.149309107,1.424612534,1.74049919,0.948111055,4.1254,-5.484,286.46,70.78,0.20355,0.002,303,0.5,1,H2SO4,PDP,89
comp_259,"ethyl 2-amino-4-(4-hydroxy-3,5-dimethoxyphenyl)-6-(p-tolyl)-4H-pyran-3-carboxylate",CCOC(=O)C2=C(N)OC(c1ccc(C)cc1)=CC2c3cc(OC)c(O)c(OC)c3,-4.17422665,-5.944871553,-6.577808397,-6.700259635,-1.972009161,9.0722,547.1,2.202217489,3.883641699,2.255190983,3.069416341,0.814225358,2.892723919,1.756987357,3.7097,-5.206,315.07,100.24,0.25839,0.00005,303,0.5,1,H2SO4,EIS,82.3
comp_259,"ethyl 2-amino-4-(4-hydroxy-3,5-dimethoxyphenyl)-6-(p-tolyl)-4H-pyran-3-carboxylate",CCOC(=O)C2=C(N)OC(c1ccc(C)cc1)=CC2c3cc(OC)c(O)c(OC)c3,-4.17422665,-5.944871553,-6.577808397,-6.700259635,-1.972009161,9.0722,547.1,2.202217489,3.883641699,2.255190983,3.069416341,0.814225358,2.892723919,1.756987357,3.7097,-5.206,315.07,100.24,0.25839,0.001,303,0.5,1,H2SO4,EIS,91.8
comp_259,"ethyl 2-amino-4-(4-hydroxy-3,5-dimethoxyphenyl)-6-(p-tolyl)-4H-pyran-3-carboxylate",CCOC(=O)C2=C(N)OC(c1ccc(C)cc1)=CC2c3cc(OC)c(O)c(OC)c3,-4.17422665,-5.944871553,-6.577808397,-6.700259635,-1.972009161,9.0722,547.1,2.202217489,3.883641699,2.255190983,3.069416341,0.814225358,2.892723919,1.756987357,3.7097,-5.206,315.07,100.24,0.25839,0.002,303,0.5,1,H2SO4,EIS,93.8
comp_259,"ethyl 2-amino-4-(4-hydroxy-3,5-dimethoxyphenyl)-6-(p-tolyl)-4H-pyran-3-carboxylate",CCOC(=O)C2=C(N)OC(c1ccc(C)cc1)=CC2c3cc(OC)c(O)c(OC)c3,-4.17422665,-5.944871553,-6.577808397,-6.700259635,-1.972009161,9.0722,547.1,2.202217489,3.883641699,2.255190983,3.069416341,0.814225358,2.892723919,1.756987357,3.7097,-5.206,315.07,100.24,0.25839,0.00005,303,0.5,1,H2SO4,PDP,80.1
comp_259,"ethyl 2-amino-4-(4-hydroxy-3,5-dimethoxyphenyl)-6-(p-tolyl)-4H-pyran-3-carboxylate",CCOC(=O)C2=C(N)OC(c1ccc(C)cc1)=CC2c3cc(OC)c(O)c(OC)c3,-4.17422665,-5.944871553,-6.577808397,-6.700259635,-1.972009161,9.0722,547.1,2.202217489,3.883641699,2.255190983,3.069416341,0.814225358,2.892723919,1.756987357,3.7097,-5.206,315.07,100.24,0.25839,0.001,303,0.5,1,H2SO4,PDP,90.2
comp_259,"ethyl 2-amino-4-(4-hydroxy-3,5-dimethoxyphenyl)-6-(p-tolyl)-4H-pyran-3-carboxylate",CCOC(=O)C2=C(N)OC(c1ccc(C)cc1)=CC2c3cc(OC)c(O)c(OC)c3,-4.17422665,-5.944871553,-6.577808397,-6.700259635,-1.972009161,9.0722,547.1,2.202217489,3.883641699,2.255190983,3.069416341,0.814225358,2.892723919,1.756987357,3.7097,-5.206,315.07,100.24,0.25839,0.002,303,0.5,1,H2SO4,PDP,92.2
comp_260,4-(4-methylphenyl)-1-(2H)-phthalazinone,O=C1NN=C(C=2C=CC(=CC2)C)C=3C=CC=CC13,-6.142970445,-6.497262694,-7.194690523,-7.276596796,-3.459927761,8.8969,305.83,2.683042684,5.995582203,3.604067644,4.799824923,1.195757279,4.816679709,-0.250740622,3.1521,-4.755,183.96,41.46,0.19575,0.00042324,298,0.5,1,HCl,PDP,71.69
comp_260,4-(4-methylphenyl)-1-(2H)-phthalazinone,O=C1NN=C(C=2C=CC(=CC2)C)C=3C=CC=CC13,-6.142970445,-6.497262694,-7.194690523,-7.276596796,-3.459927761,8.8969,305.83,2.683042684,5.995582203,3.604067644,4.799824923,1.195757279,4.816679709,-0.250740622,3.1521,-4.755,183.96,41.46,0.19575,0.0008465,298,0.5,1,HCl,PDP,73.72
comp_260,4-(4-methylphenyl)-1-(2H)-phthalazinone,O=C1NN=C(C=2C=CC(=CC2)C)C=3C=CC=CC13,-6.142970445,-6.497262694,-7.194690523,-7.276596796,-3.459927761,8.8969,305.83,2.683042684,5.995582203,3.604067644,4.799824923,1.195757279,4.816679709,-0.250740622,3.1521,-4.755,183.96,41.46,0.19575,0.0012697,298,0.5,1,HCl,PDP,74.15
comp_260,4-(4-methylphenyl)-1-(2H)-phthalazinone,O=C1NN=C(C=2C=CC(=CC2)C)C=3C=CC=CC13,-6.142970445,-6.497262694,-7.194690523,-7.276596796,-3.459927761,8.8969,305.83,2.683042684,5.995582203,3.604067644,4.799824923,1.195757279,4.816679709,-0.250740622,3.1521,-4.755,183.96,41.46,0.19575,0.001693,298,0.5,1,HCl,PDP,74.98
comp_260,4-(4-methylphenyl)-1-(2H)-phthalazinone,O=C1NN=C(C=2C=CC(=CC2)C)C=3C=CC=CC13,-6.142970445,-6.497262694,-7.194690523,-7.276596796,-3.459927761,8.8969,305.83,2.683042684,5.995582203,3.604067644,4.799824923,1.195757279,4.816679709,-0.250740622,3.1521,-4.755,183.96,41.46,0.19575,0.0021162,298,0.5,1,HCl,PDP,77.24
comp_260,4-(4-methylphenyl)-1-(2H)-phthalazinone,O=C1NN=C(C=2C=CC(=CC2)C)C=3C=CC=CC13,-6.142970445,-6.497262694,-7.194690523,-7.276596796,-3.459927761,8.8969,305.83,2.683042684,5.995582203,3.604067644,4.799824923,1.195757279,4.816679709,-0.250740622,3.1521,-4.755,183.96,41.46,0.19575,0.00042324,298,0.5,1,HCl,EIS,73.39
comp_260,4-(4-methylphenyl)-1-(2H)-phthalazinone,O=C1NN=C(C=2C=CC(=CC2)C)C=3C=CC=CC13,-6.142970445,-6.497262694,-7.194690523,-7.276596796,-3.459927761,8.8969,305.83,2.683042684,5.995582203,3.604067644,4.799824923,1.195757279,4.816679709,-0.250740622,3.1521,-4.755,183.96,41.46,0.19575,0.0008465,298,0.5,1,HCl,EIS,74.34
comp_260,4-(4-methylphenyl)-1-(2H)-phthalazinone,O=C1NN=C(C=2C=CC(=CC2)C)C=3C=CC=CC13,-6.142970445,-6.497262694,-7.194690523,-7.276596796,-3.459927761,8.8969,305.83,2.683042684,5.995582203,3.604067644,4.799824923,1.195757279,4.816679709,-0.250740622,3.1521,-4.755,183.96,41.46,0.19575,0.0012697,298,0.5,1,HCl,EIS,75.63
comp_260,4-(4-methylphenyl)-1-(2H)-phthalazinone,O=C1NN=C(C=2C=CC(=CC2)C)C=3C=CC=CC13,-6.142970445,-6.497262694,-7.194690523,-7.276596796,-3.459927761,8.8969,305.83,2.683042684,5.995582203,3.604067644,4.799824923,1.195757279,4.816679709,-0.250740622,3.1521,-4.755,183.96,41.46,0.19575,0.001693,298,0.5,1,HCl,EIS,76.61
comp_260,4-(4-methylphenyl)-1-(2H)-phthalazinone,O=C1NN=C(C=2C=CC(=CC2)C)C=3C=CC=CC13,-6.142970445,-6.497262694,-7.194690523,-7.276596796,-3.459927761,8.8969,305.83,2.683042684,5.995582203,3.604067644,4.799824923,1.195757279,4.816679709,-0.250740622,3.1521,-4.755,183.96,41.46,0.19575,0.0021162,298,0.5,1,HCl,EIS,77.17
comp_261,4-(4-chlorophenyl)-1-(2H)-phthalazinone,O=C1NN=C(C=2C=CC(Cl)=CC2)C=3C=CC=CC13,-6.323109822,-6.616176452,-7.212377924,-7.605310342,-3.486867034,8.6998,295.22,2.836242788,6.184343725,3.634284174,4.90931395,1.275029775,4.725647181,-0.321023052,3.4142,-5.147,187.12,41.46,0.19244,0.0003896,298,0.5,1,HCl,PDP,50.38
comp_261,4-(4-chlorophenyl)-1-(2H)-phthalazinone,O=C1NN=C(C=2C=CC(Cl)=CC2)C=3C=CC=CC13,-6.323109822,-6.616176452,-7.212377924,-7.605310342,-3.486867034,8.6998,295.22,2.836242788,6.184343725,3.634284174,4.90931395,1.275029775,4.725647181,-0.321023052,3.4142,-5.147,187.12,41.46,0.19244,0.0007791,298,0.5,1,HCl,PDP,64.19
comp_261,4-(4-chlorophenyl)-1-(2H)-phthalazinone,O=C1NN=C(C=2C=CC(Cl)=CC2)C=3C=CC=CC13,-6.323109822,-6.616176452,-7.212377924,-7.605310342,-3.486867034,8.6998,295.22,2.836242788,6.184343725,3.634284174,4.90931395,1.275029775,4.725647181,-0.321023052,3.4142,-5.147,187.12,41.46,0.19244,0.0011687,298,0.5,1,HCl,PDP,71.6
comp_261,4-(4-chlorophenyl)-1-(2H)-phthalazinone,O=C1NN=C(C=2C=CC(Cl)=CC2)C=3C=CC=CC13,-6.323109822,-6.616176452,-7.212377924,-7.605310342,-3.486867034,8.6998,295.22,2.836242788,6.184343725,3.634284174,4.90931395,1.275029775,4.725647181,-0.321023052,3.4142,-5.147,187.12,41.46,0.19244,0.0015583,298,0.5,1,HCl,PDP,73.69
comp_261,4-(4-chlorophenyl)-1-(2H)-phthalazinone,O=C1NN=C(C=2C=CC(Cl)=CC2)C=3C=CC=CC13,-6.323109822,-6.616176452,-7.212377924,-7.605310342,-3.486867034,8.6998,295.22,2.836242788,6.184343725,3.634284174,4.90931395,1.275029775,4.725647181,-0.321023052,3.4142,-5.147,187.12,41.46,0.19244,0.001948,298,0.5,1,HCl,PDP,76.6
comp_261,4-(4-chlorophenyl)-1-(2H)-phthalazinone,O=C1NN=C(C=2C=CC(Cl)=CC2)C=3C=CC=CC13,-6.323109822,-6.616176452,-7.212377924,-7.605310342,-3.486867034,8.6998,295.22,2.836242788,6.184343725,3.634284174,4.90931395,1.275029775,4.725647181,-0.321023052,3.4142,-5.147,187.12,41.46,0.19244,0.0003896,298,0.5,1,HCl,EIS,52.22
comp_261,4-(4-chlorophenyl)-1-(2H)-phthalazinone,O=C1NN=C(C=2C=CC(Cl)=CC2)C=3C=CC=CC13,-6.323109822,-6.616176452,-7.212377924,-7.605310342,-3.486867034,8.6998,295.22,2.836242788,6.184343725,3.634284174,4.90931395,1.275029775,4.725647181,-0.321023052,3.4142,-5.147,187.12,41.46,0.19244,0.0007791,298,0.5,1,HCl,EIS,65.27
comp_261,4-(4-chlorophenyl)-1-(2H)-phthalazinone,O=C1NN=C(C=2C=CC(Cl)=CC2)C=3C=CC=CC13,-6.323109822,-6.616176452,-7.212377924,-7.605310342,-3.486867034,8.6998,295.22,2.836242788,6.184343725,3.634284174,4.90931395,1.275029775,4.725647181,-0.321023052,3.4142,-5.147,187.12,41.46,0.19244,0.0011687,298,0.5,1,HCl,EIS,74.78
comp_261,4-(4-chlorophenyl)-1-(2H)-phthalazinone,O=C1NN=C(C=2C=CC(Cl)=CC2)C=3C=CC=CC13,-6.323109822,-6.616176452,-7.212377924,-7.605310342,-3.486867034,8.6998,295.22,2.836242788,6.184343725,3.634284174,4.90931395,1.275029775,4.725647181,-0.321023052,3.4142,-5.147,187.12,41.46,0.19244,0.0015583,298,0.5,1,HCl,EIS,75.63
comp_261,4-(4-chlorophenyl)-1-(2H)-phthalazinone,O=C1NN=C(C=2C=CC(Cl)=CC2)C=3C=CC=CC13,-6.323109822,-6.616176452,-7.212377924,-7.605310342,-3.486867034,8.6998,295.22,2.836242788,6.184343725,3.634284174,4.90931395,1.275029775,4.725647181,-0.321023052,3.4142,-5.147,187.12,41.46,0.19244,0.001948,298,0.5,1,HCl,EIS,76.98
comp_262,4-(4-methoxyphenyl)-1-(2H)-phthalazinone,O=C1NN=C(C=2C=CC(OC)=CC2)C=3C=CC=CC13,-6.013444247,-6.45753407,-6.953597641,-7.398503806,-3.442784588,10.6202,312.8,2.570659659,5.877870889,3.587779752,4.73282532,1.145045568,4.890555479,-0.203332799,2.7382,-4.429,193.96,50.69,0.23721,0.0003964,298,0.5,1,HCl,PDP,69.93
comp_262,4-(4-methoxyphenyl)-1-(2H)-phthalazinone,O=C1NN=C(C=2C=CC(OC)=CC2)C=3C=CC=CC13,-6.013444247,-6.45753407,-6.953597641,-7.398503806,-3.442784588,10.6202,312.8,2.570659659,5.877870889,3.587779752,4.73282532,1.145045568,4.890555479,-0.203332799,2.7382,-4.429,193.96,50.69,0.23721,0.0007928,298,0.5,1,HCl,PDP,70.86
comp_262,4-(4-methoxyphenyl)-1-(2H)-phthalazinone,O=C1NN=C(C=2C=CC(OC)=CC2)C=3C=CC=CC13,-6.013444247,-6.45753407,-6.953597641,-7.398503806,-3.442784588,10.6202,312.8,2.570659659,5.877870889,3.587779752,4.73282532,1.145045568,4.890555479,-0.203332799,2.7382,-4.429,193.96,50.69,0.23721,0.0011892,298,0.5,1,HCl,PDP,72.74
comp_262,4-(4-methoxyphenyl)-1-(2H)-phthalazinone,O=C1NN=C(C=2C=CC(OC)=CC2)C=3C=CC=CC13,-6.013444247,-6.45753407,-6.953597641,-7.398503806,-3.442784588,10.6202,312.8,2.570659659,5.877870889,3.587779752,4.73282532,1.145045568,4.890555479,-0.203332799,2.7382,-4.429,193.96,50.69,0.23721,0.0015856,298,0.5,1,HCl,PDP,76.26
comp_262,4-(4-methoxyphenyl)-1-(2H)-phthalazinone,O=C1NN=C(C=2C=CC(OC)=CC2)C=3C=CC=CC13,-6.013444247,-6.45753407,-6.953597641,-7.398503806,-3.442784588,10.6202,312.8,2.570659659,5.877870889,3.587779752,4.73282532,1.145045568,4.890555479,-0.203332799,2.7382,-4.429,193.96,50.69,0.23721,0.001982,298,0.5,1,HCl,PDP,78.25
comp_262,4-(4-methoxyphenyl)-1-(2H)-phthalazinone,O=C1NN=C(C=2C=CC(OC)=CC2)C=3C=CC=CC13,-6.013444247,-6.45753407,-6.953597641,-7.398503806,-3.442784588,10.6202,312.8,2.570659659,5.877870889,3.587779752,4.73282532,1.145045568,4.890555479,-0.203332799,2.7382,-4.429,193.96,50.69,0.23721,0.0003964,298,0.5,1,HCl,EIS,73.87
comp_262,4-(4-methoxyphenyl)-1-(2H)-phthalazinone,O=C1NN=C(C=2C=CC(OC)=CC2)C=3C=CC=CC13,-6.013444247,-6.45753407,-6.953597641,-7.398503806,-3.442784588,10.6202,312.8,2.570659659,5.877870889,3.587779752,4.73282532,1.145045568,4.890555479,-0.203332799,2.7382,-4.429,193.96,50.69,0.23721,0.0007928,298,0.5,1,HCl,EIS,74.34
comp_262,4-(4-methoxyphenyl)-1-(2H)-phthalazinone,O=C1NN=C(C=2C=CC(OC)=CC2)C=3C=CC=CC13,-6.013444247,-6.45753407,-6.953597641,-7.398503806,-3.442784588,10.6202,312.8,2.570659659,5.877870889,3.587779752,4.73282532,1.145045568,4.890555479,-0.203332799,2.7382,-4.429,193.96,50.69,0.23721,0.0011892,298,0.5,1,HCl,EIS,75.83
comp_262,4-(4-methoxyphenyl)-1-(2H)-phthalazinone,O=C1NN=C(C=2C=CC(OC)=CC2)C=3C=CC=CC13,-6.013444247,-6.45753407,-6.953597641,-7.398503806,-3.442784588,10.6202,312.8,2.570659659,5.877870889,3.587779752,4.73282532,1.145045568,4.890555479,-0.203332799,2.7382,-4.429,193.96,50.69,0.23721,0.0015856,298,0.5,1,HCl,EIS,76.03
comp_262,4-(4-methoxyphenyl)-1-(2H)-phthalazinone,O=C1NN=C(C=2C=CC(OC)=CC2)C=3C=CC=CC13,-6.013444247,-6.45753407,-6.953597641,-7.398503806,-3.442784588,10.6202,312.8,2.570659659,5.877870889,3.587779752,4.73282532,1.145045568,4.890555479,-0.203332799,2.7382,-4.429,193.96,50.69,0.23721,0.001982,298,0.5,1,HCl,EIS,79.86
comp_263,4-phenyl-1-(2H)-phthalazinone,O=C1NN=C(C=2C=CC=CC2)C=3C=CC=CC13,-6.194127851,-6.529644244,-7.303263955,-7.437688203,-3.462921014,8.9385,289.1,2.731206838,6.041115587,3.618184775,4.829650181,1.211465406,4.813492973,-0.272108621,2.8082,-4.411,171.7,41.46,0.20973,0.00045,298,0.5,1,HCl,PDP,42.26
comp_263,4-phenyl-1-(2H)-phthalazinone,O=C1NN=C(C=2C=CC=CC2)C=3C=CC=CC13,-6.194127851,-6.529644244,-7.303263955,-7.437688203,-3.462921014,8.9385,289.1,2.731206838,6.041115587,3.618184775,4.829650181,1.211465406,4.813492973,-0.272108621,2.8082,-4.411,171.7,41.46,0.20973,0.0009,298,0.5,1,HCl,PDP,57.4
comp_263,4-phenyl-1-(2H)-phthalazinone,O=C1NN=C(C=2C=CC=CC2)C=3C=CC=CC13,-6.194127851,-6.529644244,-7.303263955,-7.437688203,-3.462921014,8.9385,289.1,2.731206838,6.041115587,3.618184775,4.829650181,1.211465406,4.813492973,-0.272108621,2.8082,-4.411,171.7,41.46,0.20973,0.00135,298,0.5,1,HCl,PDP,59.77
comp_263,4-phenyl-1-(2H)-phthalazinone,O=C1NN=C(C=2C=CC=CC2)C=3C=CC=CC13,-6.194127851,-6.529644244,-7.303263955,-7.437688203,-3.462921014,8.9385,289.1,2.731206838,6.041115587,3.618184775,4.829650181,1.211465406,4.813492973,-0.272108621,2.8082,-4.411,171.7,41.46,0.20973,0.0018,298,0.5,1,HCl,PDP,67.86
comp_263,4-phenyl-1-(2H)-phthalazinone,O=C1NN=C(C=2C=CC=CC2)C=3C=CC=CC13,-6.194127851,-6.529644244,-7.303263955,-7.437688203,-3.462921014,8.9385,289.1,2.731206838,6.041115587,3.618184775,4.829650181,1.211465406,4.813492973,-0.272108621,2.8082,-4.411,171.7,41.46,0.20973,0.00225,298,0.5,1,HCl,PDP,70.98
comp_263,4-phenyl-1-(2H)-phthalazinone,O=C1NN=C(C=2C=CC=CC2)C=3C=CC=CC13,-6.194127851,-6.529644244,-7.303263955,-7.437688203,-3.462921014,8.9385,289.1,2.731206838,6.041115587,3.618184775,4.829650181,1.211465406,4.813492973,-0.272108621,2.8082,-4.411,171.7,41.46,0.20973,0.00045,298,0.5,1,HCl,EIS,43.14
comp_263,4-phenyl-1-(2H)-phthalazinone,O=C1NN=C(C=2C=CC=CC2)C=3C=CC=CC13,-6.194127851,-6.529644244,-7.303263955,-7.437688203,-3.462921014,8.9385,289.1,2.731206838,6.041115587,3.618184775,4.829650181,1.211465406,4.813492973,-0.272108621,2.8082,-4.411,171.7,41.46,0.20973,0.0009,298,0.5,1,HCl,EIS,56.72
comp_263,4-phenyl-1-(2H)-phthalazinone,O=C1NN=C(C=2C=CC=CC2)C=3C=CC=CC13,-6.194127851,-6.529644244,-7.303263955,-7.437688203,-3.462921014,8.9385,289.1,2.731206838,6.041115587,3.618184775,4.829650181,1.211465406,4.813492973,-0.272108621,2.8082,-4.411,171.7,41.46,0.20973,0.00135,298,0.5,1,HCl,EIS,59.15
comp_263,4-phenyl-1-(2H)-phthalazinone,O=C1NN=C(C=2C=CC=CC2)C=3C=CC=CC13,-6.194127851,-6.529644244,-7.303263955,-7.437688203,-3.462921014,8.9385,289.1,2.731206838,6.041115587,3.618184775,4.829650181,1.211465406,4.813492973,-0.272108621,2.8082,-4.411,171.7,41.46,0.20973,0.0018,298,0.5,1,HCl,EIS,68.48
comp_263,4-phenyl-1-(2H)-phthalazinone,O=C1NN=C(C=2C=CC=CC2)C=3C=CC=CC13,-6.194127851,-6.529644244,-7.303263955,-7.437688203,-3.462921014,8.9385,289.1,2.731206838,6.041115587,3.618184775,4.829650181,1.211465406,4.813492973,-0.272108621,2.8082,-4.411,171.7,41.46,0.20973,0.00225,298,0.5,1,HCl,EIS,70.71
comp_264,"1-[3-(3-methoxyphenyl)-5-(quinoxalin-6-yl)-4,5-dihydropyrazol-1-yl]propan-1-one",O=C(N1N=C(C=2C=CC=C(OC)C2)CC1C3=CC=C4N=CC=NC4=C3)CC,-6.17290297,-6.502160743,-7.087477662,-7.294828425,-2.515964772,7.4248,425.35,3.656938198,6.056722052,2.6602341,4.358478076,1.698243976,2.796466734,0.083334271,3.0504,-3.71,277.2,67.68,0.21659,0.0000275,303,0.5,1,HCl,PDP,82.56
comp_264,"1-[3-(3-methoxyphenyl)-5-(quinoxalin-6-yl)-4,5-dihydropyrazol-1-yl]propan-1-one",O=C(N1N=C(C=2C=CC=C(OC)C2)CC1C3=CC=C4N=CC=NC4=C3)CC,-6.17290297,-6.502160743,-7.087477662,-7.294828425,-2.515964772,7.4248,425.35,3.656938198,6.056722052,2.6602341,4.358478076,1.698243976,2.796466734,0.083334271,3.0504,-3.71,277.2,67.68,0.21659,0.00011,303,0.5,1,HCl,PDP,86.73
comp_264,"1-[3-(3-methoxyphenyl)-5-(quinoxalin-6-yl)-4,5-dihydropyrazol-1-yl]propan-1-one",O=C(N1N=C(C=2C=CC=C(OC)C2)CC1C3=CC=C4N=CC=NC4=C3)CC,-6.17290297,-6.502160743,-7.087477662,-7.294828425,-2.515964772,7.4248,425.35,3.656938198,6.056722052,2.6602341,4.358478076,1.698243976,2.796466734,0.083334271,3.0504,-3.71,277.2,67.68,0.21659,0.000165,303,0.5,1,HCl,PDP,89.19
comp_264,"1-[3-(3-methoxyphenyl)-5-(quinoxalin-6-yl)-4,5-dihydropyrazol-1-yl]propan-1-one",O=C(N1N=C(C=2C=CC=C(OC)C2)CC1C3=CC=C4N=CC=NC4=C3)CC,-6.17290297,-6.502160743,-7.087477662,-7.294828425,-2.515964772,7.4248,425.35,3.656938198,6.056722052,2.6602341,4.358478076,1.698243976,2.796466734,0.083334271,3.0504,-3.71,277.2,67.68,0.21659,0.000275,303,0.5,1,HCl,PDP,90.28
comp_264,"1-[3-(3-methoxyphenyl)-5-(quinoxalin-6-yl)-4,5-dihydropyrazol-1-yl]propan-1-one",O=C(N1N=C(C=2C=CC=C(OC)C2)CC1C3=CC=C4N=CC=NC4=C3)CC,-6.17290297,-6.502160743,-7.087477662,-7.294828425,-2.515964772,7.4248,425.35,3.656938198,6.056722052,2.6602341,4.358478076,1.698243976,2.796466734,0.083334271,3.0504,-3.71,277.2,67.68,0.21659,0.0000275,303,0.5,1,HCl,EIS,87.47
comp_264,"1-[3-(3-methoxyphenyl)-5-(quinoxalin-6-yl)-4,5-dihydropyrazol-1-yl]propan-1-one",O=C(N1N=C(C=2C=CC=C(OC)C2)CC1C3=CC=C4N=CC=NC4=C3)CC,-6.17290297,-6.502160743,-7.087477662,-7.294828425,-2.515964772,7.4248,425.35,3.656938198,6.056722052,2.6602341,4.358478076,1.698243976,2.796466734,0.083334271,3.0504,-3.71,277.2,67.68,0.21659,0.00011,303,0.5,1,HCl,EIS,90.41
comp_264,"1-[3-(3-methoxyphenyl)-5-(quinoxalin-6-yl)-4,5-dihydropyrazol-1-yl]propan-1-one",O=C(N1N=C(C=2C=CC=C(OC)C2)CC1C3=CC=C4N=CC=NC4=C3)CC,-6.17290297,-6.502160743,-7.087477662,-7.294828425,-2.515964772,7.4248,425.35,3.656938198,6.056722052,2.6602341,4.358478076,1.698243976,2.796466734,0.083334271,3.0504,-3.71,277.2,67.68,0.21659,0.000165,303,0.5,1,HCl,EIS,92.23
comp_264,"1-[3-(3-methoxyphenyl)-5-(quinoxalin-6-yl)-4,5-dihydropyrazol-1-yl]propan-1-one",O=C(N1N=C(C=2C=CC=C(OC)C2)CC1C3=CC=C4N=CC=NC4=C3)CC,-6.17290297,-6.502160743,-7.087477662,-7.294828425,-2.515964772,7.4248,425.35,3.656938198,6.056722052,2.6602341,4.358478076,1.698243976,2.796466734,0.083334271,3.0504,-3.71,277.2,67.68,0.21659,0.000275,303,0.5,1,HCl,EIS,93.69
comp_265,"1-(3-(4-chlorophenyl)-5-(quinoxalin-6-yl)-4,5-dihydro-1H-pyrazol-1-yl)propan-1-one",O=C(N1N=C(C=2C=CC(Cl)=CC2)CC1C3=CC=C4N=CC=NC4=C3)CC,-6.118208084,-7.044483671,-7.289930375,-7.375102014,-2.488209158,3.3885,427.88,3.629998925,5.999954474,2.632948427,4.31645145,1.683503024,2.766813136,0.109027752,3.7264,-4.428,270.36,58.45,0.18509,0.0000275,303,0.5,1,HCl,PDP,62.86
comp_265,"1-(3-(4-chlorophenyl)-5-(quinoxalin-6-yl)-4,5-dihydro-1H-pyrazol-1-yl)propan-1-one",O=C(N1N=C(C=2C=CC(Cl)=CC2)CC1C3=CC=C4N=CC=NC4=C3)CC,-6.118208084,-7.044483671,-7.289930375,-7.375102014,-2.488209158,3.3885,427.88,3.629998925,5.999954474,2.632948427,4.31645145,1.683503024,2.766813136,0.109027752,3.7264,-4.428,270.36,58.45,0.18509,0.00011,303,0.5,1,HCl,PDP,84.66
comp_265,"1-(3-(4-chlorophenyl)-5-(quinoxalin-6-yl)-4,5-dihydro-1H-pyrazol-1-yl)propan-1-one",O=C(N1N=C(C=2C=CC(Cl)=CC2)CC1C3=CC=C4N=CC=NC4=C3)CC,-6.118208084,-7.044483671,-7.289930375,-7.375102014,-2.488209158,3.3885,427.88,3.629998925,5.999954474,2.632948427,4.31645145,1.683503024,2.766813136,0.109027752,3.7264,-4.428,270.36,58.45,0.18509,0.000165,303,0.5,1,HCl,PDP,86.52
comp_265,"1-(3-(4-chlorophenyl)-5-(quinoxalin-6-yl)-4,5-dihydro-1H-pyrazol-1-yl)propan-1-one",O=C(N1N=C(C=2C=CC(Cl)=CC2)CC1C3=CC=C4N=CC=NC4=C3)CC,-6.118208084,-7.044483671,-7.289930375,-7.375102014,-2.488209158,3.3885,427.88,3.629998925,5.999954474,2.632948427,4.31645145,1.683503024,2.766813136,0.109027752,3.7264,-4.428,270.36,58.45,0.18509,0.000275,303,0.5,1,HCl,PDP,89.82
comp_265,"1-(3-(4-chlorophenyl)-5-(quinoxalin-6-yl)-4,5-dihydro-1H-pyrazol-1-yl)propan-1-one",O=C(N1N=C(C=2C=CC(Cl)=CC2)CC1C3=CC=C4N=CC=NC4=C3)CC,-6.118208084,-7.044483671,-7.289930375,-7.375102014,-2.488209158,3.3885,427.88,3.629998925,5.999954474,2.632948427,4.31645145,1.683503024,2.766813136,0.109027752,3.7264,-4.428,270.36,58.45,0.18509,0.0000275,303,0.5,1,HCl,EIS,66.82
comp_265,"1-(3-(4-chlorophenyl)-5-(quinoxalin-6-yl)-4,5-dihydro-1H-pyrazol-1-yl)propan-1-one",O=C(N1N=C(C=2C=CC(Cl)=CC2)CC1C3=CC=C4N=CC=NC4=C3)CC,-6.118208084,-7.044483671,-7.289930375,-7.375102014,-2.488209158,3.3885,427.88,3.629998925,5.999954474,2.632948427,4.31645145,1.683503024,2.766813136,0.109027752,3.7264,-4.428,270.36,58.45,0.18509,0.00011,303,0.5,1,HCl,EIS,79.42
comp_265,"1-(3-(4-chlorophenyl)-5-(quinoxalin-6-yl)-4,5-dihydro-1H-pyrazol-1-yl)propan-1-one",O=C(N1N=C(C=2C=CC(Cl)=CC2)CC1C3=CC=C4N=CC=NC4=C3)CC,-6.118208084,-7.044483671,-7.289930375,-7.375102014,-2.488209158,3.3885,427.88,3.629998925,5.999954474,2.632948427,4.31645145,1.683503024,2.766813136,0.109027752,3.7264,-4.428,270.36,58.45,0.18509,0.000165,303,0.5,1,HCl,EIS,87.47
comp_265,"1-(3-(4-chlorophenyl)-5-(quinoxalin-6-yl)-4,5-dihydro-1H-pyrazol-1-yl)propan-1-one",O=C(N1N=C(C=2C=CC(Cl)=CC2)CC1C3=CC=C4N=CC=NC4=C3)CC,-6.118208084,-7.044483671,-7.289930375,-7.375102014,-2.488209158,3.3885,427.88,3.629998925,5.999954474,2.632948427,4.31645145,1.683503024,2.766813136,0.109027752,3.7264,-4.428,270.36,58.45,0.18509,0.000275,303,0.5,1,HCl,EIS,92.27
comp_266,2-phenylbenzothiazin-3-one,O=C2Nc1ccccc1SC2c3ccccc3,-6.25671404,-6.791145665,-7.171560845,-7.286937123,-1.30614654,3.9515,272.08,4.9505675,6.152094695,1.470712024,3.81140336,2.340691335,1.55154968,0.294185154,2.528,-3.71,178.72,54.4,0.23495,0.000001,298,0.5,1,HCl,PDP,83.5
comp_266,2-phenylbenzothiazin-3-one,O=C2Nc1ccccc1SC2c3ccccc3,-6.25671404,-6.791145665,-7.171560845,-7.286937123,-1.30614654,3.9515,272.08,4.9505675,6.152094695,1.470712024,3.81140336,2.340691335,1.55154968,0.294185154,2.528,-3.71,178.72,54.4,0.23495,0.00001,298,0.5,1,HCl,PDP,87
comp_266,2-phenylbenzothiazin-3-one,O=C2Nc1ccccc1SC2c3ccccc3,-6.25671404,-6.791145665,-7.171560845,-7.286937123,-1.30614654,3.9515,272.08,4.9505675,6.152094695,1.470712024,3.81140336,2.340691335,1.55154968,0.294185154,2.528,-3.71,178.72,54.4,0.23495,0.0001,298,0.5,1,HCl,PDP,95
comp_266,2-phenylbenzothiazin-3-one,O=C2Nc1ccccc1SC2c3ccccc3,-6.25671404,-6.791145665,-7.171560845,-7.286937123,-1.30614654,3.9515,272.08,4.9505675,6.152094695,1.470712024,3.81140336,2.340691335,1.55154968,0.294185154,2.528,-3.71,178.72,54.4,0.23495,0.001,298,0.5,1,HCl,PDP,89.2
comp_266,2-phenylbenzothiazin-3-one,O=C2Nc1ccccc1SC2c3ccccc3,-6.25671404,-6.791145665,-7.171560845,-7.286937123,-1.30614654,3.9515,272.08,4.9505675,6.152094695,1.470712024,3.81140336,2.340691335,1.55154968,0.294185154,2.528,-3.71,178.72,54.4,0.23495,0.000001,298,0.5,1,HCl,EIS,85
comp_266,2-phenylbenzothiazin-3-one,O=C2Nc1ccccc1SC2c3ccccc3,-6.25671404,-6.791145665,-7.171560845,-7.286937123,-1.30614654,3.9515,272.08,4.9505675,6.152094695,1.470712024,3.81140336,2.340691335,1.55154968,0.294185154,2.528,-3.71,178.72,54.4,0.23495,0.00001,298,0.5,1,HCl,EIS,90
comp_266,2-phenylbenzothiazin-3-one,O=C2Nc1ccccc1SC2c3ccccc3,-6.25671404,-6.791145665,-7.171560845,-7.286937123,-1.30614654,3.9515,272.08,4.9505675,6.152094695,1.470712024,3.81140336,2.340691335,1.55154968,0.294185154,2.528,-3.71,178.72,54.4,0.23495,0.0001,298,0.5,1,HCl,EIS,94
comp_266,2-phenylbenzothiazin-3-one,O=C2Nc1ccccc1SC2c3ccccc3,-6.25671404,-6.791145665,-7.171560845,-7.286937123,-1.30614654,3.9515,272.08,4.9505675,6.152094695,1.470712024,3.81140336,2.340691335,1.55154968,0.294185154,2.528,-3.71,178.72,54.4,0.23495,0.001,298,0.5,1,HCl,EIS,92
comp_267,3-phenyl-benzothiazin-2-one,O=C2Sc1ccccc1NC2c3ccccc3,-5.939973504,-6.712232645,-7.17047239,-7.248296954,-1.533633729,4.095,271.72,4.406339775,5.830773394,1.670449314,3.750611354,2.08016204,1.690623766,0.360254938,1.5671,-2.846,178.72,54.4,0.23495,0.000001,298,0.5,1,HCl,PDP,93
comp_267,3-phenyl-benzothiazin-2-one,O=C2Sc1ccccc1NC2c3ccccc3,-5.939973504,-6.712232645,-7.17047239,-7.248296954,-1.533633729,4.095,271.72,4.406339775,5.830773394,1.670449314,3.750611354,2.08016204,1.690623766,0.360254938,1.5671,-2.846,178.72,54.4,0.23495,0.00001,298,0.5,1,HCl,PDP,96
comp_267,3-phenyl-benzothiazin-2-one,O=C2Sc1ccccc1NC2c3ccccc3,-5.939973504,-6.712232645,-7.17047239,-7.248296954,-1.533633729,4.095,271.72,4.406339775,5.830773394,1.670449314,3.750611354,2.08016204,1.690623766,0.360254938,1.5671,-2.846,178.72,54.4,0.23495,0.0001,298,0.5,1,HCl,PDP,94
comp_267,3-phenyl-benzothiazin-2-one,O=C2Sc1ccccc1NC2c3ccccc3,-5.939973504,-6.712232645,-7.17047239,-7.248296954,-1.533633729,4.095,271.72,4.406339775,5.830773394,1.670449314,3.750611354,2.08016204,1.690623766,0.360254938,1.5671,-2.846,178.72,54.4,0.23495,0.001,298,0.5,1,HCl,PDP,90.5
comp_267,3-phenyl-benzothiazin-2-one,O=C2Sc1ccccc1NC2c3ccccc3,-5.939973504,-6.712232645,-7.17047239,-7.248296954,-1.533633729,4.095,271.72,4.406339775,5.830773394,1.670449314,3.750611354,2.08016204,1.690623766,0.360254938,1.5671,-2.846,178.72,54.4,0.23495,0.000001,298,0.5,1,HCl,EIS,93
comp_267,3-phenyl-benzothiazin-2-one,O=C2Sc1ccccc1NC2c3ccccc3,-5.939973504,-6.712232645,-7.17047239,-7.248296954,-1.533633729,4.095,271.72,4.406339775,5.830773394,1.670449314,3.750611354,2.08016204,1.690623766,0.360254938,1.5671,-2.846,178.72,54.4,0.23495,0.00001,298,0.5,1,HCl,EIS,96
comp_267,3-phenyl-benzothiazin-2-one,O=C2Sc1ccccc1NC2c3ccccc3,-5.939973504,-6.712232645,-7.17047239,-7.248296954,-1.533633729,4.095,271.72,4.406339775,5.830773394,1.670449314,3.750611354,2.08016204,1.690623766,0.360254938,1.5671,-2.846,178.72,54.4,0.23495,0.0001,298,0.5,1,HCl,EIS,94
comp_267,3-phenyl-benzothiazin-2-one,O=C2Sc1ccccc1NC2c3ccccc3,-5.939973504,-6.712232645,-7.17047239,-7.248296954,-1.533633729,4.095,271.72,4.406339775,5.830773394,1.670449314,3.750611354,2.08016204,1.690623766,0.360254938,1.5671,-2.846,178.72,54.4,0.23495,0.001,298,0.5,1,HCl,EIS,91
