Repository: aveucoloap/Machine-Learning-corrosion-study

File: comp1-502_datasetQM_20220608.csv (part 32 of 61)
comp_ref,Compound,smiles,HOMO,HOMO_1,HOMO_2,HOMO_3,LUMO,Dipole,Polar,Egap,IP,EA,Electronegativity,Chemical hardness,Electrophilicity,deltaN,cLogP,cLogS,Total Surface Area,Polar Surface Area,Relative PSA,ConcInh_M,TempK,Time_H,Med_ConcM,Med_ID,Method,IE
comp_268,3-methyl-2-(p-tolyl) quinazolin-4(3H)-one,O=C1C=2C=CC=CC2N=C(C=3C=CC(=CC3)C)N1C,-6.273312985,-7.31278794,-7.329114771,-7.537009762,-2.083303731,4.4565,319.06,4.190009254,6.121250942,2.260493448,4.190872195,1.930378747,2.274606704,0.160138421,2.8043,-3.187,195.06,32.67,0.14406,0.000001,298,0.5,1,HCl,PDP,86.58
comp_268,3-methyl-2-(p-tolyl) quinazolin-4(3H)-one,O=C1C=2C=CC=CC2N=C(C=3C=CC(=CC3)C)N1C,-6.273312985,-7.31278794,-7.329114771,-7.537009762,-2.083303731,4.4565,319.06,4.190009254,6.121250942,2.260493448,4.190872195,1.930378747,2.274606704,0.160138421,2.8043,-3.187,195.06,32.67,0.14406,0.00001,298,0.5,1,HCl,PDP,89.03
comp_268,3-methyl-2-(p-tolyl) quinazolin-4(3H)-one,O=C1C=2C=CC=CC2N=C(C=3C=CC(=CC3)C)N1C,-6.273312985,-7.31278794,-7.329114771,-7.537009762,-2.083303731,4.4565,319.06,4.190009254,6.121250942,2.260493448,4.190872195,1.930378747,2.274606704,0.160138421,2.8043,-3.187,195.06,32.67,0.14406,0.0001,298,0.5,1,HCl,PDP,89.37
comp_268,3-methyl-2-(p-tolyl) quinazolin-4(3H)-one,O=C1C=2C=CC=CC2N=C(C=3C=CC(=CC3)C)N1C,-6.273312985,-7.31278794,-7.329114771,-7.537009762,-2.083303731,4.4565,319.06,4.190009254,6.121250942,2.260493448,4.190872195,1.930378747,2.274606704,0.160138421,2.8043,-3.187,195.06,32.67,0.14406,0.001,298,0.5,1,HCl,PDP,96.52
comp_268,3-methyl-2-(p-tolyl) quinazolin-4(3H)-one,O=C1C=2C=CC=CC2N=C(C=3C=CC(=CC3)C)N1C,-6.273312985,-7.31278794,-7.329114771,-7.537009762,-2.083303731,4.4565,319.06,4.190009254,6.121250942,2.260493448,4.190872195,1.930378747,2.274606704,0.160138421,2.8043,-3.187,195.06,32.67,0.14406,0.000001,298,0.5,1,HCl,EIS,81.34
comp_268,3-methyl-2-(p-tolyl) quinazolin-4(3H)-one,O=C1C=2C=CC=CC2N=C(C=3C=CC(=CC3)C)N1C,-6.273312985,-7.31278794,-7.329114771,-7.537009762,-2.083303731,4.4565,319.06,4.190009254,6.121250942,2.260493448,4.190872195,1.930378747,2.274606704,0.160138421,2.8043,-3.187,195.06,32.67,0.14406,0.00001,298,0.5,1,HCl,EIS,86.24
comp_268,3-methyl-2-(p-tolyl) quinazolin-4(3H)-one,O=C1C=2C=CC=CC2N=C(C=3C=CC(=CC3)C)N1C,-6.273312985,-7.31278794,-7.329114771,-7.537009762,-2.083303731,4.4565,319.06,4.190009254,6.121250942,2.260493448,4.190872195,1.930378747,2.274606704,0.160138421,2.8043,-3.187,195.06,32.67,0.14406,0.0001,298,0.5,1,HCl,EIS,88.92
comp_268,3-methyl-2-(p-tolyl) quinazolin-4(3H)-one,O=C1C=2C=CC=CC2N=C(C=3C=CC(=CC3)C)N1C,-6.273312985,-7.31278794,-7.329114771,-7.537009762,-2.083303731,4.4565,319.06,4.190009254,6.121250942,2.260493448,4.190872195,1.930378747,2.274606704,0.160138421,2.8043,-3.187,195.06,32.67,0.14406,0.001,298,0.5,1,HCl,EIS,92.27
comp_269,(4-hydroxyphenyl)-3-methylquinazolin-4(3H)-one,O=C1C=2C=CC=CC2N=C(C=3C=CC(O)=CC3)N1C,-6.141065648,-7.076865221,-7.491294634,-7.519322361,-1.99024079,4.571,311.05,4.150824858,5.994327595,2.167430317,4.080878956,1.913448639,2.175858384,0.21903961,2.1147,-2.547,189.15,52.9,0.21782,0.000001,298,0.5,1,HCl,PDP,86.62
comp_269,(4-hydroxyphenyl)-3-methylquinazolin-4(3H)-one,O=C1C=2C=CC=CC2N=C(C=3C=CC(O)=CC3)N1C,-6.141065648,-7.076865221,-7.491294634,-7.519322361,-1.99024079,4.571,311.05,4.150824858,5.994327595,2.167430317,4.080878956,1.913448639,2.175858384,0.21903961,2.1147,-2.547,189.15,52.9,0.21782,0.00001,298,0.5,1,HCl,PDP,87.77
comp_269,(4-hydroxyphenyl)-3-methylquinazolin-4(3H)-one,O=C1C=2C=CC=CC2N=C(C=3C=CC(O)=CC3)N1C,-6.141065648,-7.076865221,-7.491294634,-7.519322361,-1.99024079,4.571,311.05,4.150824858,5.994327595,2.167430317,4.080878956,1.913448639,2.175858384,0.21903961,2.1147,-2.547,189.15,52.9,0.21782,0.0001,298,0.5,1,HCl,PDP,89.11
comp_269,(4-hydroxyphenyl)-3-methylquinazolin-4(3H)-one,O=C1C=2C=CC=CC2N=C(C=3C=CC(O)=CC3)N1C,-6.141065648,-7.076865221,-7.491294634,-7.519322361,-1.99024079,4.571,311.05,4.150824858,5.994327595,2.167430317,4.080878956,1.913448639,2.175858384,0.21903961,2.1147,-2.547,189.15,52.9,0.21782,0.001,298,0.5,1,HCl,PDP,93.13
comp_269,(4-hydroxyphenyl)-3-methylquinazolin-4(3H)-one,O=C1C=2C=CC=CC2N=C(C=3C=CC(O)=CC3)N1C,-6.141065648,-7.076865221,-7.491294634,-7.519322361,-1.99024079,4.571,311.05,4.150824858,5.994327595,2.167430317,4.080878956,1.913448639,2.175858384,0.21903961,2.1147,-2.547,189.15,52.9,0.21782,0.000001,298,0.5,1,HCl,EIS,81.06
comp_269,(4-hydroxyphenyl)-3-methylquinazolin-4(3H)-one,O=C1C=2C=CC=CC2N=C(C=3C=CC(O)=CC3)N1C,-6.141065648,-7.076865221,-7.491294634,-7.519322361,-1.99024079,4.571,311.05,4.150824858,5.994327595,2.167430317,4.080878956,1.913448639,2.175858384,0.21903961,2.1147,-2.547,189.15,52.9,0.21782,0.00001,298,0.5,1,HCl,EIS,84.26
comp_269,(4-hydroxyphenyl)-3-methylquinazolin-4(3H)-one,O=C1C=2C=CC=CC2N=C(C=3C=CC(O)=CC3)N1C,-6.141065648,-7.076865221,-7.491294634,-7.519322361,-1.99024079,4.571,311.05,4.150824858,5.994327595,2.167430317,4.080878956,1.913448639,2.175858384,0.21903961,2.1147,-2.547,189.15,52.9,0.21782,0.0001,298,0.5,1,HCl,EIS,88.26
comp_269,(4-hydroxyphenyl)-3-methylquinazolin-4(3H)-one,O=C1C=2C=CC=CC2N=C(C=3C=CC(O)=CC3)N1C,-6.141065648,-7.076865221,-7.491294634,-7.519322361,-1.99024079,4.571,311.05,4.150824858,5.994327595,2.167430317,4.080878956,1.913448639,2.175858384,0.21903961,2.1147,-2.547,189.15,52.9,0.21782,0.001,298,0.5,1,HCl,EIS,91.94
comp_270,"3-methyl-2-(4-nitrophenyl) quinazolin-4(3H)-
one",O=C1C=2C=CC=CC2N=C(C=3C=CC(=CC3)N(=O)=O)N1C,-6.649918571,-7.588711396,-7.792796793,-7.927493155,-3.316251642,4.1189,326.26,3.333666929,6.518122834,3.383208686,4.95066576,1.567457074,3.909053058,-0.287513941,1.5388,-3.303,206.47,78.49,0.28343,0.000001,298,0.5,1,HCl,PDP,78.55
comp_270,"3-methyl-2-(4-nitrophenyl) quinazolin-4(3H)-
one",O=C1C=2C=CC=CC2N=C(C=3C=CC(=CC3)N(=O)=O)N1C,-6.649918571,-7.588711396,-7.792796793,-7.927493155,-3.316251642,4.1189,326.26,3.333666929,6.518122834,3.383208686,4.95066576,1.567457074,3.909053058,-0.287513941,1.5388,-3.303,206.47,78.49,0.28343,0.00001,298,0.5,1,HCl,PDP,86.67
comp_270,"3-methyl-2-(4-nitrophenyl) quinazolin-4(3H)-
one",O=C1C=2C=CC=CC2N=C(C=3C=CC(=CC3)N(=O)=O)N1C,-6.649918571,-7.588711396,-7.792796793,-7.927493155,-3.316251642,4.1189,326.26,3.333666929,6.518122834,3.383208686,4.95066576,1.567457074,3.909053058,-0.287513941,1.5388,-3.303,206.47,78.49,0.28343,0.0001,298,0.5,1,HCl,PDP,92.1
comp_270,"3-methyl-2-(4-nitrophenyl) quinazolin-4(3H)-
one",O=C1C=2C=CC=CC2N=C(C=3C=CC(=CC3)N(=O)=O)N1C,-6.649918571,-7.588711396,-7.792796793,-7.927493155,-3.316251642,4.1189,326.26,3.333666929,6.518122834,3.383208686,4.95066576,1.567457074,3.909053058,-0.287513941,1.5388,-3.303,206.47,78.49,0.28343,0.001,298,0.5,1,HCl,PDP,90.74
comp_270,"3-methyl-2-(4-nitrophenyl) quinazolin-4(3H)-
one",O=C1C=2C=CC=CC2N=C(C=3C=CC(=CC3)N(=O)=O)N1C,-6.649918571,-7.588711396,-7.792796793,-7.927493155,-3.316251642,4.1189,326.26,3.333666929,6.518122834,3.383208686,4.95066576,1.567457074,3.909053058,-0.287513941,1.5388,-3.303,206.47,78.49,0.28343,0.000001,298,0.5,1,HCl,EIS,80.48
comp_270,"3-methyl-2-(4-nitrophenyl) quinazolin-4(3H)-
one",O=C1C=2C=CC=CC2N=C(C=3C=CC(=CC3)N(=O)=O)N1C,-6.649918571,-7.588711396,-7.792796793,-7.927493155,-3.316251642,4.1189,326.26,3.333666929,6.518122834,3.383208686,4.95066576,1.567457074,3.909053058,-0.287513941,1.5388,-3.303,206.47,78.49,0.28343,0.00001,298,0.5,1,HCl,EIS,82.2
comp_270,"3-methyl-2-(4-nitrophenyl) quinazolin-4(3H)-
one",O=C1C=2C=CC=CC2N=C(C=3C=CC(=CC3)N(=O)=O)N1C,-6.649918571,-7.588711396,-7.792796793,-7.927493155,-3.316251642,4.1189,326.26,3.333666929,6.518122834,3.383208686,4.95066576,1.567457074,3.909053058,-0.287513941,1.5388,-3.303,206.47,78.49,0.28343,0.0001,298,0.5,1,HCl,EIS,87.33
comp_270,"3-methyl-2-(4-nitrophenyl) quinazolin-4(3H)-
one",O=C1C=2C=CC=CC2N=C(C=3C=CC(=CC3)N(=O)=O)N1C,-6.649918571,-7.588711396,-7.792796793,-7.927493155,-3.316251642,4.1189,326.26,3.333666929,6.518122834,3.383208686,4.95066576,1.567457074,3.909053058,-0.287513941,1.5388,-3.303,206.47,78.49,0.28343,0.001,298,0.5,1,HCl,EIS,90.72
comp_271,3-methyl-2-phenylquinazolin-4(3H)-one,O=C1C=2C=CC=CC2N=C(C=3C=CC=CC3)N1C,-6.371273976,-7.354149247,-7.508165693,-7.631705387,-2.151060083,3.4294,295.62,4.220213893,6.223391439,2.327916515,4.275653977,1.947737462,2.346468311,0.115182887,2.4604,-2.843,182.8,32.67,0.15372,0.000001,298,0.5,1,HCl,PDP,79.06
comp_271,3-methyl-2-phenylquinazolin-4(3H)-one,O=C1C=2C=CC=CC2N=C(C=3C=CC=CC3)N1C,-6.371273976,-7.354149247,-7.508165693,-7.631705387,-2.151060083,3.4294,295.62,4.220213893,6.223391439,2.327916515,4.275653977,1.947737462,2.346468311,0.115182887,2.4604,-2.843,182.8,32.67,0.15372,0.00001,298,0.5,1,HCl,PDP,81.75
comp_271,3-methyl-2-phenylquinazolin-4(3H)-one,O=C1C=2C=CC=CC2N=C(C=3C=CC=CC3)N1C,-6.371273976,-7.354149247,-7.508165693,-7.631705387,-2.151060083,3.4294,295.62,4.220213893,6.223391439,2.327916515,4.275653977,1.947737462,2.346468311,0.115182887,2.4604,-2.843,182.8,32.67,0.15372,0.0001,298,0.5,1,HCl,PDP,82.01
comp_271,3-methyl-2-phenylquinazolin-4(3H)-one,O=C1C=2C=CC=CC2N=C(C=3C=CC=CC3)N1C,-6.371273976,-7.354149247,-7.508165693,-7.631705387,-2.151060083,3.4294,295.62,4.220213893,6.223391439,2.327916515,4.275653977,1.947737462,2.346468311,0.115182887,2.4604,-2.843,182.8,32.67,0.15372,0.001,298,0.5,1,HCl,PDP,85.37
comp_271,3-methyl-2-phenylquinazolin-4(3H)-one,O=C1C=2C=CC=CC2N=C(C=3C=CC=CC3)N1C,-6.371273976,-7.354149247,-7.508165693,-7.631705387,-2.151060083,3.4294,295.62,4.220213893,6.223391439,2.327916515,4.275653977,1.947737462,2.346468311,0.115182887,2.4604,-2.843,182.8,32.67,0.15372,0.000001,298,0.5,1,HCl,EIS,77.54
comp_271,3-methyl-2-phenylquinazolin-4(3H)-one,O=C1C=2C=CC=CC2N=C(C=3C=CC=CC3)N1C,-6.371273976,-7.354149247,-7.508165693,-7.631705387,-2.151060083,3.4294,295.62,4.220213893,6.223391439,2.327916515,4.275653977,1.947737462,2.346468311,0.115182887,2.4604,-2.843,182.8,32.67,0.15372,0.00001,298,0.5,1,HCl,EIS,81.55
comp_271,3-methyl-2-phenylquinazolin-4(3H)-one,O=C1C=2C=CC=CC2N=C(C=3C=CC=CC3)N1C,-6.371273976,-7.354149247,-7.508165693,-7.631705387,-2.151060083,3.4294,295.62,4.220213893,6.223391439,2.327916515,4.275653977,1.947737462,2.346468311,0.115182887,2.4604,-2.843,182.8,32.67,0.15372,0.0001,298,0.5,1,HCl,EIS,86.8
comp_271,3-methyl-2-phenylquinazolin-4(3H)-one,O=C1C=2C=CC=CC2N=C(C=3C=CC=CC3)N1C,-6.371273976,-7.354149247,-7.508165693,-7.631705387,-2.151060083,3.4294,295.62,4.220213893,6.223391439,2.327916515,4.275653977,1.947737462,2.346468311,0.115182887,2.4604,-2.843,182.8,32.67,0.15372,0.001,298,0.5,1,HCl,EIS,89.93
comp_272,(E)-N'-(4-methoxybenzylidene)-2-(6-methoxynaphthalen 2-yl)propanehydrazide,COc3ccc(/C=N/NC(=O)C(C)c2ccc1cc(OC)ccc1c2)cc3,-5.932898543,-5.97562042,-6.639034016,-7.38326543,-1.766291081,4.3933,440.19,4.166607462,5.811017112,1.949154862,3.880085987,1.930931125,1.94919786,0.321044083,4.6816,-5.696,290.87,59.92,0.19256,0.005,303,24,1,HCl,WL,91
comp_272,(E)-N'-(4-methoxybenzylidene)-2-(6-methoxynaphthalen 2-yl)propanehydrazide,COc3ccc(/C=N/NC(=O)C(C)c2ccc1cc(OC)ccc1c2)cc3,-5.932898543,-5.97562042,-6.639034016,-7.38326543,-1.766291081,4.3933,440.19,4.166607462,5.811017112,1.949154862,3.880085987,1.930931125,1.94919786,0.321044083,4.6816,-5.696,290.87,59.92,0.19256,0.001,303,24,1,HCl,WL,85
comp_272,(E)-N'-(4-methoxybenzylidene)-2-(6-methoxynaphthalen 2-yl)propanehydrazide,COc3ccc(/C=N/NC(=O)C(C)c2ccc1cc(OC)ccc1c2)cc3,-5.932898543,-5.97562042,-6.639034016,-7.38326543,-1.766291081,4.3933,440.19,4.166607462,5.811017112,1.949154862,3.880085987,1.930931125,1.94919786,0.321044083,4.6816,-5.696,290.87,59.92,0.19256,0.0005,303,24,1,HCl,WL,82
comp_272,(E)-N'-(4-methoxybenzylidene)-2-(6-methoxynaphthalen 2-yl)propanehydrazide,COc3ccc(/C=N/NC(=O)C(C)c2ccc1cc(OC)ccc1c2)cc3,-5.932898543,-5.97562042,-6.639034016,-7.38326543,-1.766291081,4.3933,440.19,4.166607462,5.811017112,1.949154862,3.880085987,1.930931125,1.94919786,0.321044083,4.6816,-5.696,290.87,59.92,0.19256,0.0001,303,24,1,HCl,WL,79
comp_272,(E)-N'-(4-methoxybenzylidene)-2-(6-methoxynaphthalen 2-yl)propanehydrazide,COc3ccc(/C=N/NC(=O)C(C)c2ccc1cc(OC)ccc1c2)cc3,-5.932898543,-5.97562042,-6.639034016,-7.38326543,-1.766291081,4.3933,440.19,4.166607462,5.811017112,1.949154862,3.880085987,1.930931125,1.94919786,0.321044083,4.6816,-5.696,290.87,59.92,0.19256,0.005,313,24,1,HCl,WL,90
comp_272,(E)-N'-(4-methoxybenzylidene)-2-(6-methoxynaphthalen 2-yl)propanehydrazide,COc3ccc(/C=N/NC(=O)C(C)c2ccc1cc(OC)ccc1c2)cc3,-5.932898543,-5.97562042,-6.639034016,-7.38326543,-1.766291081,4.3933,440.19,4.166607462,5.811017112,1.949154862,3.880085987,1.930931125,1.94919786,0.321044083,4.6816,-5.696,290.87,59.92,0.19256,0.001,313,24,1,HCl,WL,84
comp_272,(E)-N'-(4-methoxybenzylidene)-2-(6-methoxynaphthalen 2-yl)propanehydrazide,COc3ccc(/C=N/NC(=O)C(C)c2ccc1cc(OC)ccc1c2)cc3,-5.932898543,-5.97562042,-6.639034016,-7.38326543,-1.766291081,4.3933,440.19,4.166607462,5.811017112,1.949154862,3.880085987,1.930931125,1.94919786,0.321044083,4.6816,-5.696,290.87,59.92,0.19256,0.0005,313,24,1,HCl,WL,81
comp_272,(E)-N'-(4-methoxybenzylidene)-2-(6-methoxynaphthalen 2-yl)propanehydrazide,COc3ccc(/C=N/NC(=O)C(C)c2ccc1cc(OC)ccc1c2)cc3,-5.932898543,-5.97562042,-6.639034016,-7.38326543,-1.766291081,4.3933,440.19,4.166607462,5.811017112,1.949154862,3.880085987,1.930931125,1.94919786,0.321044083,4.6816,-5.696,290.87,59.92,0.19256,0.0001,313,24,1,HCl,WL,78
comp_272,(E)-N'-(4-methoxybenzylidene)-2-(6-methoxynaphthalen 2-yl)propanehydrazide,COc3ccc(/C=N/NC(=O)C(C)c2ccc1cc(OC)ccc1c2)cc3,-5.932898543,-5.97562042,-6.639034016,-7.38326543,-1.766291081,4.3933,440.19,4.166607462,5.811017112,1.949154862,3.880085987,1.930931125,1.94919786,0.321044083,4.6816,-5.696,290.87,59.92,0.19256,0.005,323,24,1,HCl,WL,89
comp_272,(E)-N'-(4-methoxybenzylidene)-2-(6-methoxynaphthalen 2-yl)propanehydrazide,COc3ccc(/C=N/NC(=O)C(C)c2ccc1cc(OC)ccc1c2)cc3,-5.932898543,-5.97562042,-6.639034016,-7.38326543,-1.766291081,4.3933,440.19,4.166607462,5.811017112,1.949154862,3.880085987,1.930931125,1.94919786,0.321044083,4.6816,-5.696,290.87,59.92,0.19256,0.001,323,24,1,HCl,WL,83
comp_272,(E)-N'-(4-methoxybenzylidene)-2-(6-methoxynaphthalen 2-yl)propanehydrazide,COc3ccc(/C=N/NC(=O)C(C)c2ccc1cc(OC)ccc1c2)cc3,-5.932898543,-5.97562042,-6.639034016,-7.38326543,-1.766291081,4.3933,440.19,4.166607462,5.811017112,1.949154862,3.880085987,1.930931125,1.94919786,0.321044083,4.6816,-5.696,290.87,59.92,0.19256,0.0005,323,24,1,HCl,WL,80
comp_272,(E)-N'-(4-methoxybenzylidene)-2-(6-methoxynaphthalen 2-yl)propanehydrazide,COc3ccc(/C=N/NC(=O)C(C)c2ccc1cc(OC)ccc1c2)cc3,-5.932898543,-5.97562042,-6.639034016,-7.38326543,-1.766291081,4.3933,440.19,4.166607462,5.811017112,1.949154862,3.880085987,1.930931125,1.94919786,0.321044083,4.6816,-5.696,290.87,59.92,0.19256,0.0001,323,24,1,HCl,WL,77
comp_272,(E)-N'-(4-methoxybenzylidene)-2-(6-methoxynaphthalen 2-yl)propanehydrazide,COc3ccc(/C=N/NC(=O)C(C)c2ccc1cc(OC)ccc1c2)cc3,-5.932898543,-5.97562042,-6.639034016,-7.38326543,-1.766291081,4.3933,440.19,4.166607462,5.811017112,1.949154862,3.880085987,1.930931125,1.94919786,0.321044083,4.6816,-5.696,290.87,59.92,0.19256,0.005,333,24,1,HCl,WL,88
comp_272,(E)-N'-(4-methoxybenzylidene)-2-(6-methoxynaphthalen 2-yl)propanehydrazide,COc3ccc(/C=N/NC(=O)C(C)c2ccc1cc(OC)ccc1c2)cc3,-5.932898543,-5.97562042,-6.639034016,-7.38326543,-1.766291081,4.3933,440.19,4.166607462,5.811017112,1.949154862,3.880085987,1.930931125,1.94919786,0.321044083,4.6816,-5.696,290.87,59.92,0.19256,0.001,333,24,1,HCl,WL,82
comp_272,(E)-N'-(4-methoxybenzylidene)-2-(6-methoxynaphthalen 2-yl)propanehydrazide,COc3ccc(/C=N/NC(=O)C(C)c2ccc1cc(OC)ccc1c2)cc3,-5.932898543,-5.97562042,-6.639034016,-7.38326543,-1.766291081,4.3933,440.19,4.166607462,5.811017112,1.949154862,3.880085987,1.930931125,1.94919786,0.321044083,4.6816,-5.696,290.87,59.92,0.19256,0.0005,333,24,1,HCl,WL,79
comp_272,(E)-N'-(4-methoxybenzylidene)-2-(6-methoxynaphthalen 2-yl)propanehydrazide,COc3ccc(/C=N/NC(=O)C(C)c2ccc1cc(OC)ccc1c2)cc3,-5.932898543,-5.97562042,-6.639034016,-7.38326543,-1.766291081,4.3933,440.19,4.166607462,5.811017112,1.949154862,3.880085987,1.930931125,1.94919786,0.321044083,4.6816,-5.696,290.87,59.92,0.19256,0.0001,333,24,1,HCl,WL,76
comp_272,(E)-N'-(4-methoxybenzylidene)-2-(6-methoxynaphthalen 2-yl)propanehydrazide,COc3ccc(/C=N/NC(=O)C(C)c2ccc1cc(OC)ccc1c2)cc3,-5.932898543,-5.97562042,-6.639034016,-7.38326543,-1.766291081,4.3933,440.19,4.166607462,5.811017112,1.949154862,3.880085987,1.930931125,1.94919786,0.321044083,4.6816,-5.696,290.87,59.92,0.19256,0.005,303,0.5,1,HCl,PDP,90
comp_272,(E)-N'-(4-methoxybenzylidene)-2-(6-methoxynaphthalen 2-yl)propanehydrazide,COc3ccc(/C=N/NC(=O)C(C)c2ccc1cc(OC)ccc1c2)cc3,-5.932898543,-5.97562042,-6.639034016,-7.38326543,-1.766291081,4.3933,440.19,4.166607462,5.811017112,1.949154862,3.880085987,1.930931125,1.94919786,0.321044083,4.6816,-5.696,290.87,59.92,0.19256,0.001,303,0.5,1,HCl,PDP,86
comp_272,(E)-N'-(4-methoxybenzylidene)-2-(6-methoxynaphthalen 2-yl)propanehydrazide,COc3ccc(/C=N/NC(=O)C(C)c2ccc1cc(OC)ccc1c2)cc3,-5.932898543,-5.97562042,-6.639034016,-7.38326543,-1.766291081,4.3933,440.19,4.166607462,5.811017112,1.949154862,3.880085987,1.930931125,1.94919786,0.321044083,4.6816,-5.696,290.87,59.92,0.19256,0.0005,303,0.5,1,HCl,PDP,83
comp_272,(E)-N'-(4-methoxybenzylidene)-2-(6-methoxynaphthalen 2-yl)propanehydrazide,COc3ccc(/C=N/NC(=O)C(C)c2ccc1cc(OC)ccc1c2)cc3,-5.932898543,-5.97562042,-6.639034016,-7.38326543,-1.766291081,4.3933,440.19,4.166607462,5.811017112,1.949154862,3.880085987,1.930931125,1.94919786,0.321044083,4.6816,-5.696,290.87,59.92,0.19256,0.0001,303,0.5,1,HCl,PDP,80
comp_272,(E)-N'-(4-methoxybenzylidene)-2-(6-methoxynaphthalen 2-yl)propanehydrazide,COc3ccc(/C=N/NC(=O)C(C)c2ccc1cc(OC)ccc1c2)cc3,-5.932898543,-5.97562042,-6.639034016,-7.38326543,-1.766291081,4.3933,440.19,4.166607462,5.811017112,1.949154862,3.880085987,1.930931125,1.94919786,0.321044083,4.6816,-5.696,290.87,59.92,0.19256,0.005,303,0.5,1,HCl,EIS,93
comp_272,(E)-N'-(4-methoxybenzylidene)-2-(6-methoxynaphthalen 2-yl)propanehydrazide,COc3ccc(/C=N/NC(=O)C(C)c2ccc1cc(OC)ccc1c2)cc3,-5.932898543,-5.97562042,-6.639034016,-7.38326543,-1.766291081,4.3933,440.19,4.166607462,5.811017112,1.949154862,3.880085987,1.930931125,1.94919786,0.321044083,4.6816,-5.696,290.87,59.92,0.19256,0.001,303,0.5,1,HCl,EIS,89
comp_272,(E)-N'-(4-methoxybenzylidene)-2-(6-methoxynaphthalen 2-yl)propanehydrazide,COc3ccc(/C=N/NC(=O)C(C)c2ccc1cc(OC)ccc1c2)cc3,-5.932898543,-5.97562042,-6.639034016,-7.38326543,-1.766291081,4.3933,440.19,4.166607462,5.811017112,1.949154862,3.880085987,1.930931125,1.94919786,0.321044083,4.6816,-5.696,290.87,59.92,0.19256,0.0005,303,0.5,1,HCl,EIS,85
comp_272,(E)-N'-(4-methoxybenzylidene)-2-(6-methoxynaphthalen 2-yl)propanehydrazide,COc3ccc(/C=N/NC(=O)C(C)c2ccc1cc(OC)ccc1c2)cc3,-5.932898543,-5.97562042,-6.639034016,-7.38326543,-1.766291081,4.3933,440.19,4.166607462,5.811017112,1.949154862,3.880085987,1.930931125,1.94919786,0.321044083,4.6816,-5.696,290.87,59.92,0.19256,0.0001,303,0.5,1,HCl,EIS,81
comp_272,(E)-N'-(4-methoxybenzylidene)-2-(6-methoxynaphthalen 2-yl)propanehydrazide,COc3ccc(/C=N/NC(=O)C(C)c2ccc1cc(OC)ccc1c2)cc3,-5.932898543,-5.97562042,-6.639034016,-7.38326543,-1.766291081,4.3933,440.19,4.166607462,5.811017112,1.949154862,3.880085987,1.930931125,1.94919786,0.321044083,4.6816,-5.696,290.87,59.92,0.19256,0.005,303,6,1,HCl,EIS,92
comp_272,(E)-N'-(4-methoxybenzylidene)-2-(6-methoxynaphthalen 2-yl)propanehydrazide,COc3ccc(/C=N/NC(=O)C(C)c2ccc1cc(OC)ccc1c2)cc3,-5.932898543,-5.97562042,-6.639034016,-7.38326543,-1.766291081,4.3933,440.19,4.166607462,5.811017112,1.949154862,3.880085987,1.930931125,1.94919786,0.321044083,4.6816,-5.696,290.87,59.92,0.19256,0.005,303,12,1,HCl,EIS,92
comp_272,(E)-N'-(4-methoxybenzylidene)-2-(6-methoxynaphthalen 2-yl)propanehydrazide,COc3ccc(/C=N/NC(=O)C(C)c2ccc1cc(OC)ccc1c2)cc3,-5.932898543,-5.97562042,-6.639034016,-7.38326543,-1.766291081,4.3933,440.19,4.166607462,5.811017112,1.949154862,3.880085987,1.930931125,1.94919786,0.321044083,4.6816,-5.696,290.87,59.92,0.19256,0.005,303,24,1,HCl,EIS,93
comp_273,N'-cyclohexylidene-2-(6-methoxynaphthalen-2-yl)propanehydrazide,COc3ccc2cc(C(C)C(=O)N/N=C/C=C/c1ccccc1)ccc2c3,-5.999022212,-6.044465227,-6.633047511,-7.290474603,-2.097453652,3.5819,481.14,3.90156856,5.867167807,2.26577213,4.066469969,1.800697838,2.295801335,0.240756679,4.7699,-5.97,295.11,50.69,0.15591,0.005,303,24,1,HCl,WL,88
comp_273,N'-cyclohexylidene-2-(6-methoxynaphthalen-2-yl)propanehydrazide,COc3ccc2cc(C(C)C(=O)N/N=C/C=C/c1ccccc1)ccc2c3,-5.999022212,-6.044465227,-6.633047511,-7.290474603,-2.097453652,3.5819,481.14,3.90156856,5.867167807,2.26577213,4.066469969,1.800697838,2.295801335,0.240756679,4.7699,-5.97,295.11,50.69,0.15591,0.001,303,24,1,HCl,WL,82
comp_273,N'-cyclohexylidene-2-(6-methoxynaphthalen-2-yl)propanehydrazide,COc3ccc2cc(C(C)C(=O)N/N=C/C=C/c1ccccc1)ccc2c3,-5.999022212,-6.044465227,-6.633047511,-7.290474603,-2.097453652,3.5819,481.14,3.90156856,5.867167807,2.26577213,4.066469969,1.800697838,2.295801335,0.240756679,4.7699,-5.97,295.11,50.69,0.15591,0.0005,303,24,1,HCl,WL,78
comp_273,N'-cyclohexylidene-2-(6-methoxynaphthalen-2-yl)propanehydrazide,COc3ccc2cc(C(C)C(=O)N/N=C/C=C/c1ccccc1)ccc2c3,-5.999022212,-6.044465227,-6.633047511,-7.290474603,-2.097453652,3.5819,481.14,3.90156856,5.867167807,2.26577213,4.066469969,1.800697838,2.295801335,0.240756679,4.7699,-5.97,295.11,50.69,0.15591,0.0001,303,24,1,HCl,WL,74
comp_273,N'-cyclohexylidene-2-(6-methoxynaphthalen-2-yl)propanehydrazide,COc3ccc2cc(C(C)C(=O)N/N=C/C=C/c1ccccc1)ccc2c3,-5.999022212,-6.044465227,-6.633047511,-7.290474603,-2.097453652,3.5819,481.14,3.90156856,5.867167807,2.26577213,4.066469969,1.800697838,2.295801335,0.240756679,4.7699,-5.97,295.11,50.69,0.15591,0.005,303,0.5,1,HCl,PDP,88
comp_273,N'-cyclohexylidene-2-(6-methoxynaphthalen-2-yl)propanehydrazide,COc3ccc2cc(C(C)C(=O)N/N=C/C=C/c1ccccc1)ccc2c3,-5.999022212,-6.044465227,-6.633047511,-7.290474603,-2.097453652,3.5819,481.14,3.90156856,5.867167807,2.26577213,4.066469969,1.800697838,2.295801335,0.240756679,4.7699,-5.97,295.11,50.69,0.15591,0.001,303,0.5,1,HCl,PDP,84
comp_273,N'-cyclohexylidene-2-(6-methoxynaphthalen-2-yl)propanehydrazide,COc3ccc2cc(C(C)C(=O)N/N=C/C=C/c1ccccc1)ccc2c3,-5.999022212,-6.044465227,-6.633047511,-7.290474603,-2.097453652,3.5819,481.14,3.90156856,5.867167807,2.26577213,4.066469969,1.800697838,2.295801335,0.240756679,4.7699,-5.97,295.11,50.69,0.15591,0.0005,303,0.5,1,HCl,PDP,79
comp_273,N'-cyclohexylidene-2-(6-methoxynaphthalen-2-yl)propanehydrazide,COc3ccc2cc(C(C)C(=O)N/N=C/C=C/c1ccccc1)ccc2c3,-5.999022212,-6.044465227,-6.633047511,-7.290474603,-2.097453652,3.5819,481.14,3.90156856,5.867167807,2.26577213,4.066469969,1.800697838,2.295801335,0.240756679,4.7699,-5.97,295.11,50.69,0.15591,0.0001,303,0.5,1,HCl,PDP,76
comp_273,N'-cyclohexylidene-2-(6-methoxynaphthalen-2-yl)propanehydrazide,COc3ccc2cc(C(C)C(=O)N/N=C/C=C/c1ccccc1)ccc2c3,-5.999022212,-6.044465227,-6.633047511,-7.290474603,-2.097453652,3.5819,481.14,3.90156856,5.867167807,2.26577213,4.066469969,1.800697838,2.295801335,0.240756679,4.7699,-5.97,295.11,50.69,0.15591,0.005,303,0.5,1,HCl,EIS,91
comp_273,N'-cyclohexylidene-2-(6-methoxynaphthalen-2-yl)propanehydrazide,COc3ccc2cc(C(C)C(=O)N/N=C/C=C/c1ccccc1)ccc2c3,-5.999022212,-6.044465227,-6.633047511,-7.290474603,-2.097453652,3.5819,481.14,3.90156856,5.867167807,2.26577213,4.066469969,1.800697838,2.295801335,0.240756679,4.7699,-5.97,295.11,50.69,0.15591,0.001,303,0.5,1,HCl,EIS,86
comp_273,N'-cyclohexylidene-2-(6-methoxynaphthalen-2-yl)propanehydrazide,COc3ccc2cc(C(C)C(=O)N/N=C/C=C/c1ccccc1)ccc2c3,-5.999022212,-6.044465227,-6.633047511,-7.290474603,-2.097453652,3.5819,481.14,3.90156856,5.867167807,2.26577213,4.066469969,1.800697838,2.295801335,0.240756679,4.7699,-5.97,295.11,50.69,0.15591,0.0005,303,0.5,1,HCl,EIS,82
comp_273,N'-cyclohexylidene-2-(6-methoxynaphthalen-2-yl)propanehydrazide,COc3ccc2cc(C(C)C(=O)N/N=C/C=C/c1ccccc1)ccc2c3,-5.999022212,-6.044465227,-6.633047511,-7.290474603,-2.097453652,3.5819,481.14,3.90156856,5.867167807,2.26577213,4.066469969,1.800697838,2.295801335,0.240756679,4.7699,-5.97,295.11,50.69,0.15591,0.0001,303,0.5,1,HCl,EIS,75
comp_274,"2-(4-(4,5-dihydro-3-(4-methoxyphenyl)-1H-pyrazol-5-yl)phenoxy)acetic acid",O=C(O)COC1=CC=C(C=C1)C2NN=C(C=3C=CC(OC)=CC3)C2,-5.161727857,-6.454540818,-6.865976978,-7.295644766,-1.195396198,6.1766,356.71,3.966331659,5.043061995,1.383317487,3.213189741,1.829872254,1.410561351,0.703224095,2.144,-3.65,250.33,80.15,0.27608,0.005,303,0.5,1,HCl,EIS,94
comp_274,"2-(4-(4,5-dihydro-3-(4-methoxyphenyl)-1H-pyrazol-5-yl)phenoxy)acetic acid",O=C(O)COC1=CC=C(C=C1)C2NN=C(C=3C=CC(OC)=CC3)C2,-5.161727857,-6.454540818,-6.865976978,-7.295644766,-1.195396198,6.1766,356.71,3.966331659,5.043061995,1.383317487,3.213189741,1.829872254,1.410561351,0.703224095,2.144,-3.65,250.33,80.15,0.27608,0.001,303,0.5,1,HCl,EIS,86
comp_274,"2-(4-(4,5-dihydro-3-(4-methoxyphenyl)-1H-pyrazol-5-yl)phenoxy)acetic acid",O=C(O)COC1=CC=C(C=C1)C2NN=C(C=3C=CC(OC)=CC3)C2,-5.161727857,-6.454540818,-6.865976978,-7.295644766,-1.195396198,6.1766,356.71,3.966331659,5.043061995,1.383317487,3.213189741,1.829872254,1.410561351,0.703224095,2.144,-3.65,250.33,80.15,0.27608,0.0005,303,0.5,1,HCl,EIS,77
comp_274,"2-(4-(4,5-dihydro-3-(4-methoxyphenyl)-1H-pyrazol-5-yl)phenoxy)acetic acid",O=C(O)COC1=CC=C(C=C1)C2NN=C(C=3C=CC(OC)=CC3)C2,-5.161727857,-6.454540818,-6.865976978,-7.295644766,-1.195396198,6.1766,356.71,3.966331659,5.043061995,1.383317487,3.213189741,1.829872254,1.410561351,0.703224095,2.144,-3.65,250.33,80.15,0.27608,0.0001,303,0.5,1,HCl,EIS,71
comp_274,"2-(4-(4,5-dihydro-3-(4-methoxyphenyl)-1H-pyrazol-5-yl)phenoxy)acetic acid",O=C(O)COC1=CC=C(C=C1)C2NN=C(C=3C=CC(OC)=CC3)C2,-5.161727857,-6.454540818,-6.865976978,-7.295644766,-1.195396198,6.1766,356.71,3.966331659,5.043061995,1.383317487,3.213189741,1.829872254,1.410561351,0.703224095,2.144,-3.65,250.33,80.15,0.27608,0.005,303,6,1,HCl,EIS,95
comp_274,"2-(4-(4,5-dihydro-3-(4-methoxyphenyl)-1H-pyrazol-5-yl)phenoxy)acetic acid",O=C(O)COC1=CC=C(C=C1)C2NN=C(C=3C=CC(OC)=CC3)C2,-5.161727857,-6.454540818,-6.865976978,-7.295644766,-1.195396198,6.1766,356.71,3.966331659,5.043061995,1.383317487,3.213189741,1.829872254,1.410561351,0.703224095,2.144,-3.65,250.33,80.15,0.27608,0.005,303,12,1,HCl,EIS,95
comp_274,"2-(4-(4,5-dihydro-3-(4-methoxyphenyl)-1H-pyrazol-5-yl)phenoxy)acetic acid",O=C(O)COC1=CC=C(C=C1)C2NN=C(C=3C=CC(OC)=CC3)C2,-5.161727857,-6.454540818,-6.865976978,-7.295644766,-1.195396198,6.1766,356.71,3.966331659,5.043061995,1.383317487,3.213189741,1.829872254,1.410561351,0.703224095,2.144,-3.65,250.33,80.15,0.27608,0.005,303,24,1,HCl,EIS,94
comp_274,"2-(4-(4,5-dihydro-3-(4-methoxyphenyl)-1H-pyrazol-5-yl)phenoxy)acetic acid",O=C(O)COC1=CC=C(C=C1)C2NN=C(C=3C=CC(OC)=CC3)C2,-5.161727857,-6.454540818,-6.865976978,-7.295644766,-1.195396198,6.1766,356.71,3.966331659,5.043061995,1.383317487,3.213189741,1.829872254,1.410561351,0.703224095,2.144,-3.65,250.33,80.15,0.27608,0.005,303,0.5,1,HCl,PDP,90
comp_274,"2-(4-(4,5-dihydro-3-(4-methoxyphenyl)-1H-pyrazol-5-yl)phenoxy)acetic acid",O=C(O)COC1=CC=C(C=C1)C2NN=C(C=3C=CC(OC)=CC3)C2,-5.161727857,-6.454540818,-6.865976978,-7.295644766,-1.195396198,6.1766,356.71,3.966331659,5.043061995,1.383317487,3.213189741,1.829872254,1.410561351,0.703224095,2.144,-3.65,250.33,80.15,0.27608,0.001,303,0.5,1,HCl,PDP,85
comp_274,"2-(4-(4,5-dihydro-3-(4-methoxyphenyl)-1H-pyrazol-5-yl)phenoxy)acetic acid",O=C(O)COC1=CC=C(C=C1)C2NN=C(C=3C=CC(OC)=CC3)C2,-5.161727857,-6.454540818,-6.865976978,-7.295644766,-1.195396198,6.1766,356.71,3.966331659,5.043061995,1.383317487,3.213189741,1.829872254,1.410561351,0.703224095,2.144,-3.65,250.33,80.15,0.27608,0.0005,303,0.5,1,HCl,PDP,78
comp_274,"2-(4-(4,5-dihydro-3-(4-methoxyphenyl)-1H-pyrazol-5-yl)phenoxy)acetic acid",O=C(O)COC1=CC=C(C=C1)C2NN=C(C=3C=CC(OC)=CC3)C2,-5.161727857,-6.454540818,-6.865976978,-7.295644766,-1.195396198,6.1766,356.71,3.966331659,5.043061995,1.383317487,3.213189741,1.829872254,1.410561351,0.703224095,2.144,-3.65,250.33,80.15,0.27608,0.0001,303,0.5,1,HCl,PDP,74
comp_275,"2-(4-(4,5-dihydro-3-p-tolyl-1H-pyrazol-5-yl)phenoxy)acetic acid",O=C(O)COC1=CC=C(C=C1)C2NN=C(C=3C=CC(=CC3)C)C2,-5.278736818,-6.42161504,-7.147614825,-7.287209237,-1.333902154,2.648,349.07,3.944834664,5.158555554,1.524477369,3.341516462,1.817039092,1.536253721,0.637566656,2.5579,-3.976,240.33,70.92,0.24595,0.005,303,0.5,1,HCl,EIS,88
comp_275,"2-(4-(4,5-dihydro-3-p-tolyl-1H-pyrazol-5-yl)phenoxy)acetic acid",O=C(O)COC1=CC=C(C=C1)C2NN=C(C=3C=CC(=CC3)C)C2,-5.278736818,-6.42161504,-7.147614825,-7.287209237,-1.333902154,2.648,349.07,3.944834664,5.158555554,1.524477369,3.341516462,1.817039092,1.536253721,0.637566656,2.5579,-3.976,240.33,70.92,0.24595,0.001,303,0.5,1,HCl,EIS,82
comp_275,"2-(4-(4,5-dihydro-3-p-tolyl-1H-pyrazol-5-yl)phenoxy)acetic acid",O=C(O)COC1=CC=C(C=C1)C2NN=C(C=3C=CC(=CC3)C)C2,-5.278736818,-6.42161504,-7.147614825,-7.287209237,-1.333902154,2.648,349.07,3.944834664,5.158555554,1.524477369,3.341516462,1.817039092,1.536253721,0.637566656,2.5579,-3.976,240.33,70.92,0.24595,0.0005,303,0.5,1,HCl,EIS,75
comp_275,"2-(4-(4,5-dihydro-3-p-tolyl-1H-pyrazol-5-yl)phenoxy)acetic acid",O=C(O)COC1=CC=C(C=C1)C2NN=C(C=3C=CC(=CC3)C)C2,-5.278736818,-6.42161504,-7.147614825,-7.287209237,-1.333902154,2.648,349.07,3.944834664,5.158555554,1.524477369,3.341516462,1.817039092,1.536253721,0.637566656,2.5579,-3.976,240.33,70.92,0.24595,0.0001,303,0.5,1,HCl,EIS,64
comp_275,"2-(4-(4,5-dihydro-3-p-tolyl-1H-pyrazol-5-yl)phenoxy)acetic acid",O=C(O)COC1=CC=C(C=C1)C2NN=C(C=3C=CC(=CC3)C)C2,-5.278736818,-6.42161504,-7.147614825,-7.287209237,-1.333902154,2.648,349.07,3.944834664,5.158555554,1.524477369,3.341516462,1.817039092,1.536253721,0.637566656,2.5579,-3.976,240.33,70.92,0.24595,0.005,303,0.5,1,HCl,PDP,85
comp_275,"2-(4-(4,5-dihydro-3-p-tolyl-1H-pyrazol-5-yl)phenoxy)acetic acid",O=C(O)COC1=CC=C(C=C1)C2NN=C(C=3C=CC(=CC3)C)C2,-5.278736818,-6.42161504,-7.147614825,-7.287209237,-1.333902154,2.648,349.07,3.944834664,5.158555554,1.524477369,3.341516462,1.817039092,1.536253721,0.637566656,2.5579,-3.976,240.33,70.92,0.24595,0.001,303,0.5,1,HCl,PDP,79
comp_275,"2-(4-(4,5-dihydro-3-p-tolyl-1H-pyrazol-5-yl)phenoxy)acetic acid",O=C(O)COC1=CC=C(C=C1)C2NN=C(C=3C=CC(=CC3)C)C2,-5.278736818,-6.42161504,-7.147614825,-7.287209237,-1.333902154,2.648,349.07,3.944834664,5.158555554,1.524477369,3.341516462,1.817039092,1.536253721,0.637566656,2.5579,-3.976,240.33,70.92,0.24595,0.0005,303,0.5,1,HCl,PDP,73
comp_275,"2-(4-(4,5-dihydro-3-p-tolyl-1H-pyrazol-5-yl)phenoxy)acetic acid",O=C(O)COC1=CC=C(C=C1)C2NN=C(C=3C=CC(=CC3)C)C2,-5.278736818,-6.42161504,-7.147614825,-7.287209237,-1.333902154,2.648,349.07,3.944834664,5.158555554,1.524477369,3.341516462,1.817039092,1.536253721,0.637566656,2.5579,-3.976,240.33,70.92,0.24595,0.0001,303,0.5,1,HCl,PDP,66
comp_276,"N-(1-(5-fluoro-2-(methylthio)pyrimidin-4-yl)piperidin-4-yl)-2,4,6-trimethylbenzenesulfonamide",CSc3ncc(F)c(N2CCC(NS(=O)(=O)c1c(C)cc(C)cc1C)CC2)n3,-6.403927639,-6.554678719,-7.076865221,-7.182717513,-1.586695932,9.9877,426.29,4.817231707,6.27628202,1.689227075,3.982754547,2.293527472,1.729032459,0.225523984,3.4213,-4.685,307.8,108.87,0.26972,0.0002,303,0.5,0.5,HCl,EIS,93
comp_276,"N-(1-(5-fluoro-2-(methylthio)pyrimidin-4-yl)piperidin-4-yl)-2,4,6-trimethylbenzenesulfonamide",CSc3ncc(F)c(N2CCC(NS(=O)(=O)c1c(C)cc(C)cc1C)CC2)n3,-6.403927639,-6.554678719,-7.076865221,-7.182717513,-1.586695932,9.9877,426.29,4.817231707,6.27628202,1.689227075,3.982754547,2.293527472,1.729032459,0.225523984,3.4213,-4.685,307.8,108.87,0.26972,0.0003,303,0.5,0.5,HCl,EIS,95
comp_276,"N-(1-(5-fluoro-2-(methylthio)pyrimidin-4-yl)piperidin-4-yl)-2,4,6-trimethylbenzenesulfonamide",CSc3ncc(F)c(N2CCC(NS(=O)(=O)c1c(C)cc(C)cc1C)CC2)n3,-6.403927639,-6.554678719,-7.076865221,-7.182717513,-1.586695932,9.9877,426.29,4.817231707,6.27628202,1.689227075,3.982754547,2.293527472,1.729032459,0.225523984,3.4213,-4.685,307.8,108.87,0.26972,0.0004,303,0.5,0.5,HCl,EIS,96
comp_276,"N-(1-(5-fluoro-2-(methylthio)pyrimidin-4-yl)piperidin-4-yl)-2,4,6-trimethylbenzenesulfonamide",CSc3ncc(F)c(N2CCC(NS(=O)(=O)c1c(C)cc(C)cc1C)CC2)n3,-6.403927639,-6.554678719,-7.076865221,-7.182717513,-1.586695932,9.9877,426.29,4.817231707,6.27628202,1.689227075,3.982754547,2.293527472,1.729032459,0.225523984,3.4213,-4.685,307.8,108.87,0.26972,0.0005,303,0.5,0.5,HCl,EIS,98
comp_276,"N-(1-(5-fluoro-2-(methylthio)pyrimidin-4-yl)piperidin-4-yl)-2,4,6-trimethylbenzenesulfonamide",CSc3ncc(F)c(N2CCC(NS(=O)(=O)c1c(C)cc(C)cc1C)CC2)n3,-6.403927639,-6.554678719,-7.076865221,-7.182717513,-1.586695932,9.9877,426.29,4.817231707,6.27628202,1.689227075,3.982754547,2.293527472,1.729032459,0.225523984,3.4213,-4.685,307.8,108.87,0.26972,0.0002,303,0.5,0.5,HCl,PDP,94.56
comp_276,"N-(1-(5-fluoro-2-(methylthio)pyrimidin-4-yl)piperidin-4-yl)-2,4,6-trimethylbenzenesulfonamide",CSc3ncc(F)c(N2CCC(NS(=O)(=O)c1c(C)cc(C)cc1C)CC2)n3,-6.403927639,-6.554678719,-7.076865221,-7.182717513,-1.586695932,9.9877,426.29,4.817231707,6.27628202,1.689227075,3.982754547,2.293527472,1.729032459,0.225523984,3.4213,-4.685,307.8,108.87,0.26972,0.0003,303,0.5,0.5,HCl,PDP,95.81
comp_276,"N-(1-(5-fluoro-2-(methylthio)pyrimidin-4-yl)piperidin-4-yl)-2,4,6-trimethylbenzenesulfonamide",CSc3ncc(F)c(N2CCC(NS(=O)(=O)c1c(C)cc(C)cc1C)CC2)n3,-6.403927639,-6.554678719,-7.076865221,-7.182717513,-1.586695932,9.9877,426.29,4.817231707,6.27628202,1.689227075,3.982754547,2.293527472,1.729032459,0.225523984,3.4213,-4.685,307.8,108.87,0.26972,0.0004,303,0.5,0.5,HCl,PDP,96.1
comp_276,"N-(1-(5-fluoro-2-(methylthio)pyrimidin-4-yl)piperidin-4-yl)-2,4,6-trimethylbenzenesulfonamide",CSc3ncc(F)c(N2CCC(NS(=O)(=O)c1c(C)cc(C)cc1C)CC2)n3,-6.403927639,-6.554678719,-7.076865221,-7.182717513,-1.586695932,9.9877,426.29,4.817231707,6.27628202,1.689227075,3.982754547,2.293527472,1.729032459,0.225523984,3.4213,-4.685,307.8,108.87,0.26972,0.0005,303,0.5,0.5,HCl,PDP,96.24
comp_276,"N-(1-(5-fluoro-2-(methylthio)pyrimidin-4-yl)piperidin-4-yl)-2,4,6-trimethylbenzenesulfonamide",CSc3ncc(F)c(N2CCC(NS(=O)(=O)c1c(C)cc(C)cc1C)CC2)n3,-6.403927639,-6.554678719,-7.076865221,-7.182717513,-1.586695932,9.9877,426.29,4.817231707,6.27628202,1.689227075,3.982754547,2.293527472,1.729032459,0.225523984,3.4213,-4.685,307.8,108.87,0.26972,0.0002,303,6,0.5,HCl,WL,93.82
comp_276,"N-(1-(5-fluoro-2-(methylthio)pyrimidin-4-yl)piperidin-4-yl)-2,4,6-trimethylbenzenesulfonamide",CSc3ncc(F)c(N2CCC(NS(=O)(=O)c1c(C)cc(C)cc1C)CC2)n3,-6.403927639,-6.554678719,-7.076865221,-7.182717513,-1.586695932,9.9877,426.29,4.817231707,6.27628202,1.689227075,3.982754547,2.293527472,1.729032459,0.225523984,3.4213,-4.685,307.8,108.87,0.26972,0.0003,303,6,0.5,HCl,WL,95.6
comp_276,"N-(1-(5-fluoro-2-(methylthio)pyrimidin-4-yl)piperidin-4-yl)-2,4,6-trimethylbenzenesulfonamide",CSc3ncc(F)c(N2CCC(NS(=O)(=O)c1c(C)cc(C)cc1C)CC2)n3,-6.403927639,-6.554678719,-7.076865221,-7.182717513,-1.586695932,9.9877,426.29,4.817231707,6.27628202,1.689227075,3.982754547,2.293527472,1.729032459,0.225523984,3.4213,-4.685,307.8,108.87,0.26972,0.0004,303,6,0.5,HCl,WL,96.65
comp_276,"N-(1-(5-fluoro-2-(methylthio)pyrimidin-4-yl)piperidin-4-yl)-2,4,6-trimethylbenzenesulfonamide",CSc3ncc(F)c(N2CCC(NS(=O)(=O)c1c(C)cc(C)cc1C)CC2)n3,-6.403927639,-6.554678719,-7.076865221,-7.182717513,-1.586695932,9.9877,426.29,4.817231707,6.27628202,1.689227075,3.982754547,2.293527472,1.729032459,0.225523984,3.4213,-4.685,307.8,108.87,0.26972,0.0005,303,6,0.5,HCl,WL,97.84
comp_276,"N-(1-(5-fluoro-2-(methylthio)pyrimidin-4-yl)piperidin-4-yl)-2,4,6-trimethylbenzenesulfonamide",CSc3ncc(F)c(N2CCC(NS(=O)(=O)c1c(C)cc(C)cc1C)CC2)n3,-6.403927639,-6.554678719,-7.076865221,-7.182717513,-1.586695932,9.9877,426.29,4.817231707,6.27628202,1.689227075,3.982754547,2.293527472,1.729032459,0.225523984,3.4213,-4.685,307.8,108.87,0.26972,0.0002,313,6,0.5,HCl,WL,91.9
comp_276,"N-(1-(5-fluoro-2-(methylthio)pyrimidin-4-yl)piperidin-4-yl)-2,4,6-trimethylbenzenesulfonamide",CSc3ncc(F)c(N2CCC(NS(=O)(=O)c1c(C)cc(C)cc1C)CC2)n3,-6.403927639,-6.554678719,-7.076865221,-7.182717513,-1.586695932,9.9877,426.29,4.817231707,6.27628202,1.689227075,3.982754547,2.293527472,1.729032459,0.225523984,3.4213,-4.685,307.8,108.87,0.26972,0.0003,313,6,0.5,HCl,WL,93.56
comp_276,"N-(1-(5-fluoro-2-(methylthio)pyrimidin-4-yl)piperidin-4-yl)-2,4,6-trimethylbenzenesulfonamide",CSc3ncc(F)c(N2CCC(NS(=O)(=O)c1c(C)cc(C)cc1C)CC2)n3,-6.403927639,-6.554678719,-7.076865221,-7.182717513,-1.586695932,9.9877,426.29,4.817231707,6.27628202,1.689227075,3.982754547,2.293527472,1.729032459,0.225523984,3.4213,-4.685,307.8,108.87,0.26972,0.0004,313,6,0.5,HCl,WL,94.43
comp_276,"N-(1-(5-fluoro-2-(methylthio)pyrimidin-4-yl)piperidin-4-yl)-2,4,6-trimethylbenzenesulfonamide",CSc3ncc(F)c(N2CCC(NS(=O)(=O)c1c(C)cc(C)cc1C)CC2)n3,-6.403927639,-6.554678719,-7.076865221,-7.182717513,-1.586695932,9.9877,426.29,4.817231707,6.27628202,1.689227075,3.982754547,2.293527472,1.729032459,0.225523984,3.4213,-4.685,307.8,108.87,0.26972,0.0005,313,6,0.5,HCl,WL,96.16
comp_276,"N-(1-(5-fluoro-2-(methylthio)pyrimidin-4-yl)piperidin-4-yl)-2,4,6-trimethylbenzenesulfonamide",CSc3ncc(F)c(N2CCC(NS(=O)(=O)c1c(C)cc(C)cc1C)CC2)n3,-6.403927639,-6.554678719,-7.076865221,-7.182717513,-1.586695932,9.9877,426.29,4.817231707,6.27628202,1.689227075,3.982754547,2.293527472,1.729032459,0.225523984,3.4213,-4.685,307.8,108.87,0.26972,0.0002,323,6,0.5,HCl,WL,90.08
comp_276,"N-(1-(5-fluoro-2-(methylthio)pyrimidin-4-yl)piperidin-4-yl)-2,4,6-trimethylbenzenesulfonamide",CSc3ncc(F)c(N2CCC(NS(=O)(=O)c1c(C)cc(C)cc1C)CC2)n3,-6.403927639,-6.554678719,-7.076865221,-7.182717513,-1.586695932,9.9877,426.29,4.817231707,6.27628202,1.689227075,3.982754547,2.293527472,1.729032459,0.225523984,3.4213,-4.685,307.8,108.87,0.26972,0.0003,323,6,0.5,HCl,WL,91.53
comp_276,"N-(1-(5-fluoro-2-(methylthio)pyrimidin-4-yl)piperidin-4-yl)-2,4,6-trimethylbenzenesulfonamide",CSc3ncc(F)c(N2CCC(NS(=O)(=O)c1c(C)cc(C)cc1C)CC2)n3,-6.403927639,-6.554678719,-7.076865221,-7.182717513,-1.586695932,9.9877,426.29,4.817231707,6.27628202,1.689227075,3.982754547,2.293527472,1.729032459,0.225523984,3.4213,-4.685,307.8,108.87,0.26972,0.0004,323,6,0.5,HCl,WL,92.37
comp_276,"N-(1-(5-fluoro-2-(methylthio)pyrimidin-4-yl)piperidin-4-yl)-2,4,6-trimethylbenzenesulfonamide",CSc3ncc(F)c(N2CCC(NS(=O)(=O)c1c(C)cc(C)cc1C)CC2)n3,-6.403927639,-6.554678719,-7.076865221,-7.182717513,-1.586695932,9.9877,426.29,4.817231707,6.27628202,1.689227075,3.982754547,2.293527472,1.729032459,0.225523984,3.4213,-4.685,307.8,108.87,0.26972,0.0005,323,6,0.5,HCl,WL,94.22
comp_276,"N-(1-(5-fluoro-2-(methylthio)pyrimidin-4-yl)piperidin-4-yl)-2,4,6-trimethylbenzenesulfonamide",CSc3ncc(F)c(N2CCC(NS(=O)(=O)c1c(C)cc(C)cc1C)CC2)n3,-6.403927639,-6.554678719,-7.076865221,-7.182717513,-1.586695932,9.9877,426.29,4.817231707,6.27628202,1.689227075,3.982754547,2.293527472,1.729032459,0.225523984,3.4213,-4.685,307.8,108.87,0.26972,0.0002,333,6,0.5,HCl,WL,88.03
comp_276,"N-(1-(5-fluoro-2-(methylthio)pyrimidin-4-yl)piperidin-4-yl)-2,4,6-trimethylbenzenesulfonamide",CSc3ncc(F)c(N2CCC(NS(=O)(=O)c1c(C)cc(C)cc1C)CC2)n3,-6.403927639,-6.554678719,-7.076865221,-7.182717513,-1.586695932,9.9877,426.29,4.817231707,6.27628202,1.689227075,3.982754547,2.293527472,1.729032459,0.225523984,3.4213,-4.685,307.8,108.87,0.26972,0.0003,333,6,0.5,HCl,WL,89.4
comp_276,"N-(1-(5-fluoro-2-(methylthio)pyrimidin-4-yl)piperidin-4-yl)-2,4,6-trimethylbenzenesulfonamide",CSc3ncc(F)c(N2CCC(NS(=O)(=O)c1c(C)cc(C)cc1C)CC2)n3,-6.403927639,-6.554678719,-7.076865221,-7.182717513,-1.586695932,9.9877,426.29,4.817231707,6.27628202,1.689227075,3.982754547,2.293527472,1.729032459,0.225523984,3.4213,-4.685,307.8,108.87,0.26972,0.0004,333,6,0.5,HCl,WL,90.14
comp_276,"N-(1-(5-fluoro-2-(methylthio)pyrimidin-4-yl)piperidin-4-yl)-2,4,6-trimethylbenzenesulfonamide",CSc3ncc(F)c(N2CCC(NS(=O)(=O)c1c(C)cc(C)cc1C)CC2)n3,-6.403927639,-6.554678719,-7.076865221,-7.182717513,-1.586695932,9.9877,426.29,4.817231707,6.27628202,1.689227075,3.982754547,2.293527472,1.729032459,0.225523984,3.4213,-4.685,307.8,108.87,0.26972,0.0005,333,6,0.5,HCl,WL,92.12
