Repository: aveucoloap/Machine-Learning-corrosion-study

File: comp1-502_datasetQM_20220608.csv (part 33 of 61)
comp_ref,Compound,smiles,HOMO,HOMO_1,HOMO_2,HOMO_3,LUMO,Dipole,Polar,Egap,IP,EA,Electronegativity,Chemical hardness,Electrophilicity,deltaN,cLogP,cLogS,Total Surface Area,Polar Surface Area,Relative PSA,ConcInh_M,TempK,Time_H,Med_ConcM,Med_ID,Method,IE
comp_277,N-(1-(5-fluoro-2-(methylthio)pyrimidin-4-yl)piperidin-4-yl)-3-methylbenzenesulfonamide,CSc3ncc(F)c(N2CCC(NS(=O)(=O)c1ccc(C)cc1)CC2)n3,-6.384879669,-6.599033279,-7.287753464,-7.371020306,-1.623431303,8.8436,389.2,4.761448365,6.262863269,1.77449858,4.018680924,2.244182345,1.799073548,0.214474139,2.7335,-3.997,283.28,108.87,0.29307,0.0002,303,0.5,0.5,HCl,EIS,92
comp_277,N-(1-(5-fluoro-2-(methylthio)pyrimidin-4-yl)piperidin-4-yl)-3-methylbenzenesulfonamide,CSc3ncc(F)c(N2CCC(NS(=O)(=O)c1ccc(C)cc1)CC2)n3,-6.384879669,-6.599033279,-7.287753464,-7.371020306,-1.623431303,8.8436,389.2,4.761448365,6.262863269,1.77449858,4.018680924,2.244182345,1.799073548,0.214474139,2.7335,-3.997,283.28,108.87,0.29307,0.0003,303,0.5,0.5,HCl,EIS,94
comp_277,N-(1-(5-fluoro-2-(methylthio)pyrimidin-4-yl)piperidin-4-yl)-3-methylbenzenesulfonamide,CSc3ncc(F)c(N2CCC(NS(=O)(=O)c1ccc(C)cc1)CC2)n3,-6.384879669,-6.599033279,-7.287753464,-7.371020306,-1.623431303,8.8436,389.2,4.761448365,6.262863269,1.77449858,4.018680924,2.244182345,1.799073548,0.214474139,2.7335,-3.997,283.28,108.87,0.29307,0.0004,303,0.5,0.5,HCl,EIS,94
comp_277,N-(1-(5-fluoro-2-(methylthio)pyrimidin-4-yl)piperidin-4-yl)-3-methylbenzenesulfonamide,CSc3ncc(F)c(N2CCC(NS(=O)(=O)c1ccc(C)cc1)CC2)n3,-6.384879669,-6.599033279,-7.287753464,-7.371020306,-1.623431303,8.8436,389.2,4.761448365,6.262863269,1.77449858,4.018680924,2.244182345,1.799073548,0.214474139,2.7335,-3.997,283.28,108.87,0.29307,0.0005,303,0.5,0.5,HCl,EIS,96
comp_277,N-(1-(5-fluoro-2-(methylthio)pyrimidin-4-yl)piperidin-4-yl)-3-methylbenzenesulfonamide,CSc3ncc(F)c(N2CCC(NS(=O)(=O)c1ccc(C)cc1)CC2)n3,-6.384879669,-6.599033279,-7.287753464,-7.371020306,-1.623431303,8.8436,389.2,4.761448365,6.262863269,1.77449858,4.018680924,2.244182345,1.799073548,0.214474139,2.7335,-3.997,283.28,108.87,0.29307,0.0002,303,0.5,0.5,HCl,PDP,90.44
comp_277,N-(1-(5-fluoro-2-(methylthio)pyrimidin-4-yl)piperidin-4-yl)-3-methylbenzenesulfonamide,CSc3ncc(F)c(N2CCC(NS(=O)(=O)c1ccc(C)cc1)CC2)n3,-6.384879669,-6.599033279,-7.287753464,-7.371020306,-1.623431303,8.8436,389.2,4.761448365,6.262863269,1.77449858,4.018680924,2.244182345,1.799073548,0.214474139,2.7335,-3.997,283.28,108.87,0.29307,0.0003,303,0.5,0.5,HCl,PDP,92.1
comp_277,N-(1-(5-fluoro-2-(methylthio)pyrimidin-4-yl)piperidin-4-yl)-3-methylbenzenesulfonamide,CSc3ncc(F)c(N2CCC(NS(=O)(=O)c1ccc(C)cc1)CC2)n3,-6.384879669,-6.599033279,-7.287753464,-7.371020306,-1.623431303,8.8436,389.2,4.761448365,6.262863269,1.77449858,4.018680924,2.244182345,1.799073548,0.214474139,2.7335,-3.997,283.28,108.87,0.29307,0.0004,303,0.5,0.5,HCl,PDP,93.44
comp_277,N-(1-(5-fluoro-2-(methylthio)pyrimidin-4-yl)piperidin-4-yl)-3-methylbenzenesulfonamide,CSc3ncc(F)c(N2CCC(NS(=O)(=O)c1ccc(C)cc1)CC2)n3,-6.384879669,-6.599033279,-7.287753464,-7.371020306,-1.623431303,8.8436,389.2,4.761448365,6.262863269,1.77449858,4.018680924,2.244182345,1.799073548,0.214474139,2.7335,-3.997,283.28,108.87,0.29307,0.0005,303,0.5,0.5,HCl,PDP,94.91
comp_277,N-(1-(5-fluoro-2-(methylthio)pyrimidin-4-yl)piperidin-4-yl)-3-methylbenzenesulfonamide,CSc3ncc(F)c(N2CCC(NS(=O)(=O)c1ccc(C)cc1)CC2)n3,-6.384879669,-6.599033279,-7.287753464,-7.371020306,-1.623431303,8.8436,389.2,4.761448365,6.262863269,1.77449858,4.018680924,2.244182345,1.799073548,0.214474139,2.7335,-3.997,283.28,108.87,0.29307,0.0002,303,6,0.5,HCl,WL,92.18
comp_277,N-(1-(5-fluoro-2-(methylthio)pyrimidin-4-yl)piperidin-4-yl)-3-methylbenzenesulfonamide,CSc3ncc(F)c(N2CCC(NS(=O)(=O)c1ccc(C)cc1)CC2)n3,-6.384879669,-6.599033279,-7.287753464,-7.371020306,-1.623431303,8.8436,389.2,4.761448365,6.262863269,1.77449858,4.018680924,2.244182345,1.799073548,0.214474139,2.7335,-3.997,283.28,108.87,0.29307,0.0003,303,6,0.5,HCl,WL,94.2
comp_277,N-(1-(5-fluoro-2-(methylthio)pyrimidin-4-yl)piperidin-4-yl)-3-methylbenzenesulfonamide,CSc3ncc(F)c(N2CCC(NS(=O)(=O)c1ccc(C)cc1)CC2)n3,-6.384879669,-6.599033279,-7.287753464,-7.371020306,-1.623431303,8.8436,389.2,4.761448365,6.262863269,1.77449858,4.018680924,2.244182345,1.799073548,0.214474139,2.7335,-3.997,283.28,108.87,0.29307,0.0004,303,6,0.5,HCl,WL,96.18
comp_277,N-(1-(5-fluoro-2-(methylthio)pyrimidin-4-yl)piperidin-4-yl)-3-methylbenzenesulfonamide,CSc3ncc(F)c(N2CCC(NS(=O)(=O)c1ccc(C)cc1)CC2)n3,-6.384879669,-6.599033279,-7.287753464,-7.371020306,-1.623431303,8.8436,389.2,4.761448365,6.262863269,1.77449858,4.018680924,2.244182345,1.799073548,0.214474139,2.7335,-3.997,283.28,108.87,0.29307,0.0005,303,6,0.5,HCl,WL,98.01
comp_277,N-(1-(5-fluoro-2-(methylthio)pyrimidin-4-yl)piperidin-4-yl)-3-methylbenzenesulfonamide,CSc3ncc(F)c(N2CCC(NS(=O)(=O)c1ccc(C)cc1)CC2)n3,-6.384879669,-6.599033279,-7.287753464,-7.371020306,-1.623431303,8.8436,389.2,4.761448365,6.262863269,1.77449858,4.018680924,2.244182345,1.799073548,0.214474139,2.7335,-3.997,283.28,108.87,0.29307,0.0002,313,6,0.5,HCl,WL,90.17
comp_277,N-(1-(5-fluoro-2-(methylthio)pyrimidin-4-yl)piperidin-4-yl)-3-methylbenzenesulfonamide,CSc3ncc(F)c(N2CCC(NS(=O)(=O)c1ccc(C)cc1)CC2)n3,-6.384879669,-6.599033279,-7.287753464,-7.371020306,-1.623431303,8.8436,389.2,4.761448365,6.262863269,1.77449858,4.018680924,2.244182345,1.799073548,0.214474139,2.7335,-3.997,283.28,108.87,0.29307,0.0003,313,6,0.5,HCl,WL,92.35
comp_277,N-(1-(5-fluoro-2-(methylthio)pyrimidin-4-yl)piperidin-4-yl)-3-methylbenzenesulfonamide,CSc3ncc(F)c(N2CCC(NS(=O)(=O)c1ccc(C)cc1)CC2)n3,-6.384879669,-6.599033279,-7.287753464,-7.371020306,-1.623431303,8.8436,389.2,4.761448365,6.262863269,1.77449858,4.018680924,2.244182345,1.799073548,0.214474139,2.7335,-3.997,283.28,108.87,0.29307,0.0004,313,6,0.5,HCl,WL,94.27
comp_277,N-(1-(5-fluoro-2-(methylthio)pyrimidin-4-yl)piperidin-4-yl)-3-methylbenzenesulfonamide,CSc3ncc(F)c(N2CCC(NS(=O)(=O)c1ccc(C)cc1)CC2)n3,-6.384879669,-6.599033279,-7.287753464,-7.371020306,-1.623431303,8.8436,389.2,4.761448365,6.262863269,1.77449858,4.018680924,2.244182345,1.799073548,0.214474139,2.7335,-3.997,283.28,108.87,0.29307,0.0005,313,6,0.5,HCl,WL,96.05
comp_277,N-(1-(5-fluoro-2-(methylthio)pyrimidin-4-yl)piperidin-4-yl)-3-methylbenzenesulfonamide,CSc3ncc(F)c(N2CCC(NS(=O)(=O)c1ccc(C)cc1)CC2)n3,-6.384879669,-6.599033279,-7.287753464,-7.371020306,-1.623431303,8.8436,389.2,4.761448365,6.262863269,1.77449858,4.018680924,2.244182345,1.799073548,0.214474139,2.7335,-3.997,283.28,108.87,0.29307,0.0002,323,6,0.5,HCl,WL,88.11
comp_277,N-(1-(5-fluoro-2-(methylthio)pyrimidin-4-yl)piperidin-4-yl)-3-methylbenzenesulfonamide,CSc3ncc(F)c(N2CCC(NS(=O)(=O)c1ccc(C)cc1)CC2)n3,-6.384879669,-6.599033279,-7.287753464,-7.371020306,-1.623431303,8.8436,389.2,4.761448365,6.262863269,1.77449858,4.018680924,2.244182345,1.799073548,0.214474139,2.7335,-3.997,283.28,108.87,0.29307,0.0003,323,6,0.5,HCl,WL,90.27
comp_277,N-(1-(5-fluoro-2-(methylthio)pyrimidin-4-yl)piperidin-4-yl)-3-methylbenzenesulfonamide,CSc3ncc(F)c(N2CCC(NS(=O)(=O)c1ccc(C)cc1)CC2)n3,-6.384879669,-6.599033279,-7.287753464,-7.371020306,-1.623431303,8.8436,389.2,4.761448365,6.262863269,1.77449858,4.018680924,2.244182345,1.799073548,0.214474139,2.7335,-3.997,283.28,108.87,0.29307,0.0004,323,6,0.5,HCl,WL,92.22
comp_277,N-(1-(5-fluoro-2-(methylthio)pyrimidin-4-yl)piperidin-4-yl)-3-methylbenzenesulfonamide,CSc3ncc(F)c(N2CCC(NS(=O)(=O)c1ccc(C)cc1)CC2)n3,-6.384879669,-6.599033279,-7.287753464,-7.371020306,-1.623431303,8.8436,389.2,4.761448365,6.262863269,1.77449858,4.018680924,2.244182345,1.799073548,0.214474139,2.7335,-3.997,283.28,108.87,0.29307,0.0005,323,6,0.5,HCl,WL,94.1
comp_277,N-(1-(5-fluoro-2-(methylthio)pyrimidin-4-yl)piperidin-4-yl)-3-methylbenzenesulfonamide,CSc3ncc(F)c(N2CCC(NS(=O)(=O)c1ccc(C)cc1)CC2)n3,-6.384879669,-6.599033279,-7.287753464,-7.371020306,-1.623431303,8.8436,389.2,4.761448365,6.262863269,1.77449858,4.018680924,2.244182345,1.799073548,0.214474139,2.7335,-3.997,283.28,108.87,0.29307,0.0002,333,6,0.5,HCl,WL,86.05
comp_277,N-(1-(5-fluoro-2-(methylthio)pyrimidin-4-yl)piperidin-4-yl)-3-methylbenzenesulfonamide,CSc3ncc(F)c(N2CCC(NS(=O)(=O)c1ccc(C)cc1)CC2)n3,-6.384879669,-6.599033279,-7.287753464,-7.371020306,-1.623431303,8.8436,389.2,4.761448365,6.262863269,1.77449858,4.018680924,2.244182345,1.799073548,0.214474139,2.7335,-3.997,283.28,108.87,0.29307,0.0003,333,6,0.5,HCl,WL,88.49
comp_277,N-(1-(5-fluoro-2-(methylthio)pyrimidin-4-yl)piperidin-4-yl)-3-methylbenzenesulfonamide,CSc3ncc(F)c(N2CCC(NS(=O)(=O)c1ccc(C)cc1)CC2)n3,-6.384879669,-6.599033279,-7.287753464,-7.371020306,-1.623431303,8.8436,389.2,4.761448365,6.262863269,1.77449858,4.018680924,2.244182345,1.799073548,0.214474139,2.7335,-3.997,283.28,108.87,0.29307,0.0004,333,6,0.5,HCl,WL,90.14
comp_277,N-(1-(5-fluoro-2-(methylthio)pyrimidin-4-yl)piperidin-4-yl)-3-methylbenzenesulfonamide,CSc3ncc(F)c(N2CCC(NS(=O)(=O)c1ccc(C)cc1)CC2)n3,-6.384879669,-6.599033279,-7.287753464,-7.371020306,-1.623431303,8.8436,389.2,4.761448365,6.262863269,1.77449858,4.018680924,2.244182345,1.799073548,0.214474139,2.7335,-3.997,283.28,108.87,0.29307,0.0005,333,6,0.5,HCl,WL,92.04
comp_278,"N-(1-(5-fluoro-2-(methylthio)pyrimidin-4-yl)piperidin-4-yl)-3,4-dimethoxybenzenesulfonamide",COc3ccc(S(=O)(=O)NC2CCN(c1nc(SC)ncc1F)CC2)cc3OC,-6.351953891,-6.429234228,-6.562025793,-7.24938541,-1.628601467,11.6635,421.26,4.723352425,6.268121325,1.777737823,4.022929574,2.245191751,1.80206906,0.212485382,2.2496,-3.689,315.54,127.33,0.32649,0.0002,303,0.5,0.5,HCl,EIS,91
comp_278,"N-(1-(5-fluoro-2-(methylthio)pyrimidin-4-yl)piperidin-4-yl)-3,4-dimethoxybenzenesulfonamide",COc3ccc(S(=O)(=O)NC2CCN(c1nc(SC)ncc1F)CC2)cc3OC,-6.351953891,-6.429234228,-6.562025793,-7.24938541,-1.628601467,11.6635,421.26,4.723352425,6.268121325,1.777737823,4.022929574,2.245191751,1.80206906,0.212485382,2.2496,-3.689,315.54,127.33,0.32649,0.0003,303,0.5,0.5,HCl,EIS,92
comp_278,"N-(1-(5-fluoro-2-(methylthio)pyrimidin-4-yl)piperidin-4-yl)-3,4-dimethoxybenzenesulfonamide",COc3ccc(S(=O)(=O)NC2CCN(c1nc(SC)ncc1F)CC2)cc3OC,-6.351953891,-6.429234228,-6.562025793,-7.24938541,-1.628601467,11.6635,421.26,4.723352425,6.268121325,1.777737823,4.022929574,2.245191751,1.80206906,0.212485382,2.2496,-3.689,315.54,127.33,0.32649,0.0004,303,0.5,0.5,HCl,EIS,94
comp_278,"N-(1-(5-fluoro-2-(methylthio)pyrimidin-4-yl)piperidin-4-yl)-3,4-dimethoxybenzenesulfonamide",COc3ccc(S(=O)(=O)NC2CCN(c1nc(SC)ncc1F)CC2)cc3OC,-6.351953891,-6.429234228,-6.562025793,-7.24938541,-1.628601467,11.6635,421.26,4.723352425,6.268121325,1.777737823,4.022929574,2.245191751,1.80206906,0.212485382,2.2496,-3.689,315.54,127.33,0.32649,0.0005,303,0.5,0.5,HCl,EIS,95
comp_278,"N-(1-(5-fluoro-2-(methylthio)pyrimidin-4-yl)piperidin-4-yl)-3,4-dimethoxybenzenesulfonamide",COc3ccc(S(=O)(=O)NC2CCN(c1nc(SC)ncc1F)CC2)cc3OC,-6.351953891,-6.429234228,-6.562025793,-7.24938541,-1.628601467,11.6635,421.26,4.723352425,6.268121325,1.777737823,4.022929574,2.245191751,1.80206906,0.212485382,2.2496,-3.689,315.54,127.33,0.32649,0.0002,303,0.5,0.5,HCl,PDP,91.51
comp_278,"N-(1-(5-fluoro-2-(methylthio)pyrimidin-4-yl)piperidin-4-yl)-3,4-dimethoxybenzenesulfonamide",COc3ccc(S(=O)(=O)NC2CCN(c1nc(SC)ncc1F)CC2)cc3OC,-6.351953891,-6.429234228,-6.562025793,-7.24938541,-1.628601467,11.6635,421.26,4.723352425,6.268121325,1.777737823,4.022929574,2.245191751,1.80206906,0.212485382,2.2496,-3.689,315.54,127.33,0.32649,0.0003,303,0.5,0.5,HCl,PDP,94.65
comp_278,"N-(1-(5-fluoro-2-(methylthio)pyrimidin-4-yl)piperidin-4-yl)-3,4-dimethoxybenzenesulfonamide",COc3ccc(S(=O)(=O)NC2CCN(c1nc(SC)ncc1F)CC2)cc3OC,-6.351953891,-6.429234228,-6.562025793,-7.24938541,-1.628601467,11.6635,421.26,4.723352425,6.268121325,1.777737823,4.022929574,2.245191751,1.80206906,0.212485382,2.2496,-3.689,315.54,127.33,0.32649,0.0004,303,0.5,0.5,HCl,PDP,95.36
comp_278,"N-(1-(5-fluoro-2-(methylthio)pyrimidin-4-yl)piperidin-4-yl)-3,4-dimethoxybenzenesulfonamide",COc3ccc(S(=O)(=O)NC2CCN(c1nc(SC)ncc1F)CC2)cc3OC,-6.351953891,-6.429234228,-6.562025793,-7.24938541,-1.628601467,11.6635,421.26,4.723352425,6.268121325,1.777737823,4.022929574,2.245191751,1.80206906,0.212485382,2.2496,-3.689,315.54,127.33,0.32649,0.0005,303,0.5,0.5,HCl,PDP,96.71
comp_278,"N-(1-(5-fluoro-2-(methylthio)pyrimidin-4-yl)piperidin-4-yl)-3,4-dimethoxybenzenesulfonamide",COc3ccc(S(=O)(=O)NC2CCN(c1nc(SC)ncc1F)CC2)cc3OC,-6.351953891,-6.429234228,-6.562025793,-7.24938541,-1.628601467,11.6635,421.26,4.723352425,6.268121325,1.777737823,4.022929574,2.245191751,1.80206906,0.212485382,2.2496,-3.689,315.54,127.33,0.32649,0.0002,303,6,0.5,HCl,WL,90.13
comp_278,"N-(1-(5-fluoro-2-(methylthio)pyrimidin-4-yl)piperidin-4-yl)-3,4-dimethoxybenzenesulfonamide",COc3ccc(S(=O)(=O)NC2CCN(c1nc(SC)ncc1F)CC2)cc3OC,-6.351953891,-6.429234228,-6.562025793,-7.24938541,-1.628601467,11.6635,421.26,4.723352425,6.268121325,1.777737823,4.022929574,2.245191751,1.80206906,0.212485382,2.2496,-3.689,315.54,127.33,0.32649,0.0003,303,6,0.5,HCl,WL,88.03
comp_278,"N-(1-(5-fluoro-2-(methylthio)pyrimidin-4-yl)piperidin-4-yl)-3,4-dimethoxybenzenesulfonamide",COc3ccc(S(=O)(=O)NC2CCN(c1nc(SC)ncc1F)CC2)cc3OC,-6.351953891,-6.429234228,-6.562025793,-7.24938541,-1.628601467,11.6635,421.26,4.723352425,6.268121325,1.777737823,4.022929574,2.245191751,1.80206906,0.212485382,2.2496,-3.689,315.54,127.33,0.32649,0.0004,303,6,0.5,HCl,WL,85.96
comp_278,"N-(1-(5-fluoro-2-(methylthio)pyrimidin-4-yl)piperidin-4-yl)-3,4-dimethoxybenzenesulfonamide",COc3ccc(S(=O)(=O)NC2CCN(c1nc(SC)ncc1F)CC2)cc3OC,-6.351953891,-6.429234228,-6.562025793,-7.24938541,-1.628601467,11.6635,421.26,4.723352425,6.268121325,1.777737823,4.022929574,2.245191751,1.80206906,0.212485382,2.2496,-3.689,315.54,127.33,0.32649,0.0005,303,6,0.5,HCl,WL,84.06
comp_278,"N-(1-(5-fluoro-2-(methylthio)pyrimidin-4-yl)piperidin-4-yl)-3,4-dimethoxybenzenesulfonamide",COc3ccc(S(=O)(=O)NC2CCN(c1nc(SC)ncc1F)CC2)cc3OC,-6.351953891,-6.429234228,-6.562025793,-7.24938541,-1.628601467,11.6635,421.26,4.723352425,6.268121325,1.777737823,4.022929574,2.245191751,1.80206906,0.212485382,2.2496,-3.689,315.54,127.33,0.32649,0.0002,313,6,0.5,HCl,WL,92.09
comp_278,"N-(1-(5-fluoro-2-(methylthio)pyrimidin-4-yl)piperidin-4-yl)-3,4-dimethoxybenzenesulfonamide",COc3ccc(S(=O)(=O)NC2CCN(c1nc(SC)ncc1F)CC2)cc3OC,-6.351953891,-6.429234228,-6.562025793,-7.24938541,-1.628601467,11.6635,421.26,4.723352425,6.268121325,1.777737823,4.022929574,2.245191751,1.80206906,0.212485382,2.2496,-3.689,315.54,127.33,0.32649,0.0003,313,6,0.5,HCl,WL,90.16
comp_278,"N-(1-(5-fluoro-2-(methylthio)pyrimidin-4-yl)piperidin-4-yl)-3,4-dimethoxybenzenesulfonamide",COc3ccc(S(=O)(=O)NC2CCN(c1nc(SC)ncc1F)CC2)cc3OC,-6.351953891,-6.429234228,-6.562025793,-7.24938541,-1.628601467,11.6635,421.26,4.723352425,6.268121325,1.777737823,4.022929574,2.245191751,1.80206906,0.212485382,2.2496,-3.689,315.54,127.33,0.32649,0.0004,313,6,0.5,HCl,WL,88.02
comp_278,"N-(1-(5-fluoro-2-(methylthio)pyrimidin-4-yl)piperidin-4-yl)-3,4-dimethoxybenzenesulfonamide",COc3ccc(S(=O)(=O)NC2CCN(c1nc(SC)ncc1F)CC2)cc3OC,-6.351953891,-6.429234228,-6.562025793,-7.24938541,-1.628601467,11.6635,421.26,4.723352425,6.268121325,1.777737823,4.022929574,2.245191751,1.80206906,0.212485382,2.2496,-3.689,315.54,127.33,0.32649,0.0005,313,6,0.5,HCl,WL,86.1
comp_278,"N-(1-(5-fluoro-2-(methylthio)pyrimidin-4-yl)piperidin-4-yl)-3,4-dimethoxybenzenesulfonamide",COc3ccc(S(=O)(=O)NC2CCN(c1nc(SC)ncc1F)CC2)cc3OC,-6.351953891,-6.429234228,-6.562025793,-7.24938541,-1.628601467,11.6635,421.26,4.723352425,6.268121325,1.777737823,4.022929574,2.245191751,1.80206906,0.212485382,2.2496,-3.689,315.54,127.33,0.32649,0.0002,323,6,0.5,HCl,WL,94.1
comp_278,"N-(1-(5-fluoro-2-(methylthio)pyrimidin-4-yl)piperidin-4-yl)-3,4-dimethoxybenzenesulfonamide",COc3ccc(S(=O)(=O)NC2CCN(c1nc(SC)ncc1F)CC2)cc3OC,-6.351953891,-6.429234228,-6.562025793,-7.24938541,-1.628601467,11.6635,421.26,4.723352425,6.268121325,1.777737823,4.022929574,2.245191751,1.80206906,0.212485382,2.2496,-3.689,315.54,127.33,0.32649,0.0003,323,6,0.5,HCl,WL,92
comp_278,"N-(1-(5-fluoro-2-(methylthio)pyrimidin-4-yl)piperidin-4-yl)-3,4-dimethoxybenzenesulfonamide",COc3ccc(S(=O)(=O)NC2CCN(c1nc(SC)ncc1F)CC2)cc3OC,-6.351953891,-6.429234228,-6.562025793,-7.24938541,-1.628601467,11.6635,421.26,4.723352425,6.268121325,1.777737823,4.022929574,2.245191751,1.80206906,0.212485382,2.2496,-3.689,315.54,127.33,0.32649,0.0004,323,6,0.5,HCl,WL,90.04
comp_278,"N-(1-(5-fluoro-2-(methylthio)pyrimidin-4-yl)piperidin-4-yl)-3,4-dimethoxybenzenesulfonamide",COc3ccc(S(=O)(=O)NC2CCN(c1nc(SC)ncc1F)CC2)cc3OC,-6.351953891,-6.429234228,-6.562025793,-7.24938541,-1.628601467,11.6635,421.26,4.723352425,6.268121325,1.777737823,4.022929574,2.245191751,1.80206906,0.212485382,2.2496,-3.689,315.54,127.33,0.32649,0.0005,323,6,0.5,HCl,WL,88.16
comp_278,"N-(1-(5-fluoro-2-(methylthio)pyrimidin-4-yl)piperidin-4-yl)-3,4-dimethoxybenzenesulfonamide",COc3ccc(S(=O)(=O)NC2CCN(c1nc(SC)ncc1F)CC2)cc3OC,-6.351953891,-6.429234228,-6.562025793,-7.24938541,-1.628601467,11.6635,421.26,4.723352425,6.268121325,1.777737823,4.022929574,2.245191751,1.80206906,0.212485382,2.2496,-3.689,315.54,127.33,0.32649,0.0002,333,6,0.5,HCl,WL,96.07
comp_278,"N-(1-(5-fluoro-2-(methylthio)pyrimidin-4-yl)piperidin-4-yl)-3,4-dimethoxybenzenesulfonamide",COc3ccc(S(=O)(=O)NC2CCN(c1nc(SC)ncc1F)CC2)cc3OC,-6.351953891,-6.429234228,-6.562025793,-7.24938541,-1.628601467,11.6635,421.26,4.723352425,6.268121325,1.777737823,4.022929574,2.245191751,1.80206906,0.212485382,2.2496,-3.689,315.54,127.33,0.32649,0.0003,333,6,0.5,HCl,WL,94.08
comp_278,"N-(1-(5-fluoro-2-(methylthio)pyrimidin-4-yl)piperidin-4-yl)-3,4-dimethoxybenzenesulfonamide",COc3ccc(S(=O)(=O)NC2CCN(c1nc(SC)ncc1F)CC2)cc3OC,-6.351953891,-6.429234228,-6.562025793,-7.24938541,-1.628601467,11.6635,421.26,4.723352425,6.268121325,1.777737823,4.022929574,2.245191751,1.80206906,0.212485382,2.2496,-3.689,315.54,127.33,0.32649,0.0004,333,6,0.5,HCl,WL,92.11
comp_278,"N-(1-(5-fluoro-2-(methylthio)pyrimidin-4-yl)piperidin-4-yl)-3,4-dimethoxybenzenesulfonamide",COc3ccc(S(=O)(=O)NC2CCN(c1nc(SC)ncc1F)CC2)cc3OC,-6.351953891,-6.429234228,-6.562025793,-7.24938541,-1.628601467,11.6635,421.26,4.723352425,6.268121325,1.777737823,4.022929574,2.245191751,1.80206906,0.212485382,2.2496,-3.689,315.54,127.33,0.32649,0.0005,333,6,0.5,HCl,WL,90.14
comp_279,"(E)-N'-(2,4-dimethoxybenzylidene)-2-(6-methoxynaphthalen-2-yl)propanehydrazide",COc3ccc(/C=N/NC(=O)C(C)c2ccc1cc(OC)ccc1c2)c(OC)c3,-5.956300335,-6.021063435,-6.638761902,-6.827064695,-1.634587972,5.9908,457.27,4.321712364,5.841409781,1.791768286,3.816589033,2.024820748,1.798474244,0.337516774,4.6116,-5.714,313.13,69.15,0.21081,0.0001,303,24,1,HCl,WL,84
comp_279,"(E)-N'-(2,4-dimethoxybenzylidene)-2-(6-methoxynaphthalen-2-yl)propanehydrazide",COc3ccc(/C=N/NC(=O)C(C)c2ccc1cc(OC)ccc1c2)c(OC)c3,-5.956300335,-6.021063435,-6.638761902,-6.827064695,-1.634587972,5.9908,457.27,4.321712364,5.841409781,1.791768286,3.816589033,2.024820748,1.798474244,0.337516774,4.6116,-5.714,313.13,69.15,0.21081,0.0001,313,24,1,HCl,WL,83
comp_279,"(E)-N'-(2,4-dimethoxybenzylidene)-2-(6-methoxynaphthalen-2-yl)propanehydrazide",COc3ccc(/C=N/NC(=O)C(C)c2ccc1cc(OC)ccc1c2)c(OC)c3,-5.956300335,-6.021063435,-6.638761902,-6.827064695,-1.634587972,5.9908,457.27,4.321712364,5.841409781,1.791768286,3.816589033,2.024820748,1.798474244,0.337516774,4.6116,-5.714,313.13,69.15,0.21081,0.0001,323,24,1,HCl,WL,82
comp_279,"(E)-N'-(2,4-dimethoxybenzylidene)-2-(6-methoxynaphthalen-2-yl)propanehydrazide",COc3ccc(/C=N/NC(=O)C(C)c2ccc1cc(OC)ccc1c2)c(OC)c3,-5.956300335,-6.021063435,-6.638761902,-6.827064695,-1.634587972,5.9908,457.27,4.321712364,5.841409781,1.791768286,3.816589033,2.024820748,1.798474244,0.337516774,4.6116,-5.714,313.13,69.15,0.21081,0.0001,333,24,1,HCl,WL,81
comp_279,"(E)-N'-(2,4-dimethoxybenzylidene)-2-(6-methoxynaphthalen-2-yl)propanehydrazide",COc3ccc(/C=N/NC(=O)C(C)c2ccc1cc(OC)ccc1c2)c(OC)c3,-5.956300335,-6.021063435,-6.638761902,-6.827064695,-1.634587972,5.9908,457.27,4.321712364,5.841409781,1.791768286,3.816589033,2.024820748,1.798474244,0.337516774,4.6116,-5.714,313.13,69.15,0.21081,0.0005,303,24,1,HCl,WL,88
comp_279,"(E)-N'-(2,4-dimethoxybenzylidene)-2-(6-methoxynaphthalen-2-yl)propanehydrazide",COc3ccc(/C=N/NC(=O)C(C)c2ccc1cc(OC)ccc1c2)c(OC)c3,-5.956300335,-6.021063435,-6.638761902,-6.827064695,-1.634587972,5.9908,457.27,4.321712364,5.841409781,1.791768286,3.816589033,2.024820748,1.798474244,0.337516774,4.6116,-5.714,313.13,69.15,0.21081,0.0005,313,24,1,HCl,WL,87
comp_279,"(E)-N'-(2,4-dimethoxybenzylidene)-2-(6-methoxynaphthalen-2-yl)propanehydrazide",COc3ccc(/C=N/NC(=O)C(C)c2ccc1cc(OC)ccc1c2)c(OC)c3,-5.956300335,-6.021063435,-6.638761902,-6.827064695,-1.634587972,5.9908,457.27,4.321712364,5.841409781,1.791768286,3.816589033,2.024820748,1.798474244,0.337516774,4.6116,-5.714,313.13,69.15,0.21081,0.0005,323,24,1,HCl,WL,86
comp_279,"(E)-N'-(2,4-dimethoxybenzylidene)-2-(6-methoxynaphthalen-2-yl)propanehydrazide",COc3ccc(/C=N/NC(=O)C(C)c2ccc1cc(OC)ccc1c2)c(OC)c3,-5.956300335,-6.021063435,-6.638761902,-6.827064695,-1.634587972,5.9908,457.27,4.321712364,5.841409781,1.791768286,3.816589033,2.024820748,1.798474244,0.337516774,4.6116,-5.714,313.13,69.15,0.21081,0.0005,333,24,1,HCl,WL,85
comp_279,"(E)-N'-(2,4-dimethoxybenzylidene)-2-(6-methoxynaphthalen-2-yl)propanehydrazide",COc3ccc(/C=N/NC(=O)C(C)c2ccc1cc(OC)ccc1c2)c(OC)c3,-5.956300335,-6.021063435,-6.638761902,-6.827064695,-1.634587972,5.9908,457.27,4.321712364,5.841409781,1.791768286,3.816589033,2.024820748,1.798474244,0.337516774,4.6116,-5.714,313.13,69.15,0.21081,0.001,303,24,1,HCl,WL,92
comp_279,"(E)-N'-(2,4-dimethoxybenzylidene)-2-(6-methoxynaphthalen-2-yl)propanehydrazide",COc3ccc(/C=N/NC(=O)C(C)c2ccc1cc(OC)ccc1c2)c(OC)c3,-5.956300335,-6.021063435,-6.638761902,-6.827064695,-1.634587972,5.9908,457.27,4.321712364,5.841409781,1.791768286,3.816589033,2.024820748,1.798474244,0.337516774,4.6116,-5.714,313.13,69.15,0.21081,0.001,313,24,1,HCl,WL,91
comp_279,"(E)-N'-(2,4-dimethoxybenzylidene)-2-(6-methoxynaphthalen-2-yl)propanehydrazide",COc3ccc(/C=N/NC(=O)C(C)c2ccc1cc(OC)ccc1c2)c(OC)c3,-5.956300335,-6.021063435,-6.638761902,-6.827064695,-1.634587972,5.9908,457.27,4.321712364,5.841409781,1.791768286,3.816589033,2.024820748,1.798474244,0.337516774,4.6116,-5.714,313.13,69.15,0.21081,0.001,323,24,1,HCl,WL,90
comp_279,"(E)-N'-(2,4-dimethoxybenzylidene)-2-(6-methoxynaphthalen-2-yl)propanehydrazide",COc3ccc(/C=N/NC(=O)C(C)c2ccc1cc(OC)ccc1c2)c(OC)c3,-5.956300335,-6.021063435,-6.638761902,-6.827064695,-1.634587972,5.9908,457.27,4.321712364,5.841409781,1.791768286,3.816589033,2.024820748,1.798474244,0.337516774,4.6116,-5.714,313.13,69.15,0.21081,0.001,333,24,1,HCl,WL,89
comp_279,"(E)-N'-(2,4-dimethoxybenzylidene)-2-(6-methoxynaphthalen-2-yl)propanehydrazide",COc3ccc(/C=N/NC(=O)C(C)c2ccc1cc(OC)ccc1c2)c(OC)c3,-5.956300335,-6.021063435,-6.638761902,-6.827064695,-1.634587972,5.9908,457.27,4.321712364,5.841409781,1.791768286,3.816589033,2.024820748,1.798474244,0.337516774,4.6116,-5.714,313.13,69.15,0.21081,0.005,303,24,1,HCl,WL,95
comp_279,"(E)-N'-(2,4-dimethoxybenzylidene)-2-(6-methoxynaphthalen-2-yl)propanehydrazide",COc3ccc(/C=N/NC(=O)C(C)c2ccc1cc(OC)ccc1c2)c(OC)c3,-5.956300335,-6.021063435,-6.638761902,-6.827064695,-1.634587972,5.9908,457.27,4.321712364,5.841409781,1.791768286,3.816589033,2.024820748,1.798474244,0.337516774,4.6116,-5.714,313.13,69.15,0.21081,0.005,313,24,1,HCl,WL,93
comp_279,"(E)-N'-(2,4-dimethoxybenzylidene)-2-(6-methoxynaphthalen-2-yl)propanehydrazide",COc3ccc(/C=N/NC(=O)C(C)c2ccc1cc(OC)ccc1c2)c(OC)c3,-5.956300335,-6.021063435,-6.638761902,-6.827064695,-1.634587972,5.9908,457.27,4.321712364,5.841409781,1.791768286,3.816589033,2.024820748,1.798474244,0.337516774,4.6116,-5.714,313.13,69.15,0.21081,0.005,323,24,1,HCl,WL,92
comp_279,"(E)-N'-(2,4-dimethoxybenzylidene)-2-(6-methoxynaphthalen-2-yl)propanehydrazide",COc3ccc(/C=N/NC(=O)C(C)c2ccc1cc(OC)ccc1c2)c(OC)c3,-5.956300335,-6.021063435,-6.638761902,-6.827064695,-1.634587972,5.9908,457.27,4.321712364,5.841409781,1.791768286,3.816589033,2.024820748,1.798474244,0.337516774,4.6116,-5.714,313.13,69.15,0.21081,0.005,333,24,1,HCl,WL,91
comp_279,"(E)-N'-(2,4-dimethoxybenzylidene)-2-(6-methoxynaphthalen-2-yl)propanehydrazide",COc3ccc(/C=N/NC(=O)C(C)c2ccc1cc(OC)ccc1c2)c(OC)c3,-5.956300335,-6.021063435,-6.638761902,-6.827064695,-1.634587972,5.9908,457.27,4.321712364,5.841409781,1.791768286,3.816589033,2.024820748,1.798474244,0.337516774,4.6116,-5.714,313.13,69.15,0.21081,0.0001,303,0.5,1,HCl,PDP,85
comp_279,"(E)-N'-(2,4-dimethoxybenzylidene)-2-(6-methoxynaphthalen-2-yl)propanehydrazide",COc3ccc(/C=N/NC(=O)C(C)c2ccc1cc(OC)ccc1c2)c(OC)c3,-5.956300335,-6.021063435,-6.638761902,-6.827064695,-1.634587972,5.9908,457.27,4.321712364,5.841409781,1.791768286,3.816589033,2.024820748,1.798474244,0.337516774,4.6116,-5.714,313.13,69.15,0.21081,0.0005,303,0.5,1,HCl,PDP,87
comp_279,"(E)-N'-(2,4-dimethoxybenzylidene)-2-(6-methoxynaphthalen-2-yl)propanehydrazide",COc3ccc(/C=N/NC(=O)C(C)c2ccc1cc(OC)ccc1c2)c(OC)c3,-5.956300335,-6.021063435,-6.638761902,-6.827064695,-1.634587972,5.9908,457.27,4.321712364,5.841409781,1.791768286,3.816589033,2.024820748,1.798474244,0.337516774,4.6116,-5.714,313.13,69.15,0.21081,0.001,303,0.5,1,HCl,PDP,90
comp_279,"(E)-N'-(2,4-dimethoxybenzylidene)-2-(6-methoxynaphthalen-2-yl)propanehydrazide",COc3ccc(/C=N/NC(=O)C(C)c2ccc1cc(OC)ccc1c2)c(OC)c3,-5.956300335,-6.021063435,-6.638761902,-6.827064695,-1.634587972,5.9908,457.27,4.321712364,5.841409781,1.791768286,3.816589033,2.024820748,1.798474244,0.337516774,4.6116,-5.714,313.13,69.15,0.21081,0.005,303,0.5,1,HCl,PDP,94
comp_279,"(E)-N'-(2,4-dimethoxybenzylidene)-2-(6-methoxynaphthalen-2-yl)propanehydrazide",COc3ccc(/C=N/NC(=O)C(C)c2ccc1cc(OC)ccc1c2)c(OC)c3,-5.956300335,-6.021063435,-6.638761902,-6.827064695,-1.634587972,5.9908,457.27,4.321712364,5.841409781,1.791768286,3.816589033,2.024820748,1.798474244,0.337516774,4.6116,-5.714,313.13,69.15,0.21081,0.0001,303,0.5,1,HCl,EIS,86
comp_279,"(E)-N'-(2,4-dimethoxybenzylidene)-2-(6-methoxynaphthalen-2-yl)propanehydrazide",COc3ccc(/C=N/NC(=O)C(C)c2ccc1cc(OC)ccc1c2)c(OC)c3,-5.956300335,-6.021063435,-6.638761902,-6.827064695,-1.634587972,5.9908,457.27,4.321712364,5.841409781,1.791768286,3.816589033,2.024820748,1.798474244,0.337516774,4.6116,-5.714,313.13,69.15,0.21081,0.0005,303,0.5,1,HCl,EIS,90
comp_279,"(E)-N'-(2,4-dimethoxybenzylidene)-2-(6-methoxynaphthalen-2-yl)propanehydrazide",COc3ccc(/C=N/NC(=O)C(C)c2ccc1cc(OC)ccc1c2)c(OC)c3,-5.956300335,-6.021063435,-6.638761902,-6.827064695,-1.634587972,5.9908,457.27,4.321712364,5.841409781,1.791768286,3.816589033,2.024820748,1.798474244,0.337516774,4.6116,-5.714,313.13,69.15,0.21081,0.001,303,0.5,1,HCl,EIS,93
comp_279,"(E)-N'-(2,4-dimethoxybenzylidene)-2-(6-methoxynaphthalen-2-yl)propanehydrazide",COc3ccc(/C=N/NC(=O)C(C)c2ccc1cc(OC)ccc1c2)c(OC)c3,-5.956300335,-6.021063435,-6.638761902,-6.827064695,-1.634587972,5.9908,457.27,4.321712364,5.841409781,1.791768286,3.816589033,2.024820748,1.798474244,0.337516774,4.6116,-5.714,313.13,69.15,0.21081,0.005,303,0.5,1,HCl,EIS,96
comp_279,"(E)-N'-(2,4-dimethoxybenzylidene)-2-(6-methoxynaphthalen-2-yl)propanehydrazide",COc3ccc(/C=N/NC(=O)C(C)c2ccc1cc(OC)ccc1c2)c(OC)c3,-5.956300335,-6.021063435,-6.638761902,-6.827064695,-1.634587972,5.9908,457.27,4.321712364,5.841409781,1.791768286,3.816589033,2.024820748,1.798474244,0.337516774,4.6116,-5.714,313.13,69.15,0.21081,0.005,303,6,1,HCl,EIS,95
comp_279,"(E)-N'-(2,4-dimethoxybenzylidene)-2-(6-methoxynaphthalen-2-yl)propanehydrazide",COc3ccc(/C=N/NC(=O)C(C)c2ccc1cc(OC)ccc1c2)c(OC)c3,-5.956300335,-6.021063435,-6.638761902,-6.827064695,-1.634587972,5.9908,457.27,4.321712364,5.841409781,1.791768286,3.816589033,2.024820748,1.798474244,0.337516774,4.6116,-5.714,313.13,69.15,0.21081,0.005,303,12,1,HCl,EIS,94
comp_279,"(E)-N'-(2,4-dimethoxybenzylidene)-2-(6-methoxynaphthalen-2-yl)propanehydrazide",COc3ccc(/C=N/NC(=O)C(C)c2ccc1cc(OC)ccc1c2)c(OC)c3,-5.956300335,-6.021063435,-6.638761902,-6.827064695,-1.634587972,5.9908,457.27,4.321712364,5.841409781,1.791768286,3.816589033,2.024820748,1.798474244,0.337516774,4.6116,-5.714,313.13,69.15,0.21081,0.005,303,24,1,HCl,EIS,95
comp_280,N'-cyclohexylidene-2-(6-methoxynaphthalen-2-yl)propanehydrazide,COc3ccc2cc(C(C)C(=O)N/N=C/1CCCCC1)ccc2c3,-5.966368548,-6.607468808,-6.754954522,-7.404762425,-1.395944114,7.8653,377.61,4.570424434,5.855394801,1.566037864,3.710716332,2.144678468,1.605067601,0.368019579,4.5023,-5.54,262.36,50.69,0.17537,0.0001,303,0.5,1,HCl,PDP,63
comp_280,N'-cyclohexylidene-2-(6-methoxynaphthalen-2-yl)propanehydrazide,COc3ccc2cc(C(C)C(=O)N/N=C/1CCCCC1)ccc2c3,-5.966368548,-6.607468808,-6.754954522,-7.404762425,-1.395944114,7.8653,377.61,4.570424434,5.855394801,1.566037864,3.710716332,2.144678468,1.605067601,0.368019579,4.5023,-5.54,262.36,50.69,0.17537,0.0005,303,0.5,1,HCl,PDP,70
comp_280,N'-cyclohexylidene-2-(6-methoxynaphthalen-2-yl)propanehydrazide,COc3ccc2cc(C(C)C(=O)N/N=C/1CCCCC1)ccc2c3,-5.966368548,-6.607468808,-6.754954522,-7.404762425,-1.395944114,7.8653,377.61,4.570424434,5.855394801,1.566037864,3.710716332,2.144678468,1.605067601,0.368019579,4.5023,-5.54,262.36,50.69,0.17537,0.001,303,0.5,1,HCl,PDP,78
comp_280,N'-cyclohexylidene-2-(6-methoxynaphthalen-2-yl)propanehydrazide,COc3ccc2cc(C(C)C(=O)N/N=C/1CCCCC1)ccc2c3,-5.966368548,-6.607468808,-6.754954522,-7.404762425,-1.395944114,7.8653,377.61,4.570424434,5.855394801,1.566037864,3.710716332,2.144678468,1.605067601,0.368019579,4.5023,-5.54,262.36,50.69,0.17537,0.005,303,0.5,1,HCl,PDP,84
comp_280,N'-cyclohexylidene-2-(6-methoxynaphthalen-2-yl)propanehydrazide,COc3ccc2cc(C(C)C(=O)N/N=C/1CCCCC1)ccc2c3,-5.966368548,-6.607468808,-6.754954522,-7.404762425,-1.395944114,7.8653,377.61,4.570424434,5.855394801,1.566037864,3.710716332,2.144678468,1.605067601,0.368019579,4.5023,-5.54,262.36,50.69,0.17537,0.0001,303,0.5,1,HCl,EIS,65
comp_280,N'-cyclohexylidene-2-(6-methoxynaphthalen-2-yl)propanehydrazide,COc3ccc2cc(C(C)C(=O)N/N=C/1CCCCC1)ccc2c3,-5.966368548,-6.607468808,-6.754954522,-7.404762425,-1.395944114,7.8653,377.61,4.570424434,5.855394801,1.566037864,3.710716332,2.144678468,1.605067601,0.368019579,4.5023,-5.54,262.36,50.69,0.17537,0.0005,303,0.5,1,HCl,EIS,72
comp_280,N'-cyclohexylidene-2-(6-methoxynaphthalen-2-yl)propanehydrazide,COc3ccc2cc(C(C)C(=O)N/N=C/1CCCCC1)ccc2c3,-5.966368548,-6.607468808,-6.754954522,-7.404762425,-1.395944114,7.8653,377.61,4.570424434,5.855394801,1.566037864,3.710716332,2.144678468,1.605067601,0.368019579,4.5023,-5.54,262.36,50.69,0.17537,0.001,303,0.5,1,HCl,EIS,79
comp_280,N'-cyclohexylidene-2-(6-methoxynaphthalen-2-yl)propanehydrazide,COc3ccc2cc(C(C)C(=O)N/N=C/1CCCCC1)ccc2c3,-5.966368548,-6.607468808,-6.754954522,-7.404762425,-1.395944114,7.8653,377.61,4.570424434,5.855394801,1.566037864,3.710716332,2.144678468,1.605067601,0.368019579,4.5023,-5.54,262.36,50.69,0.17537,0.005,303,0.5,1,HCl,EIS,84
comp_281,"1,10-phenanthroline-4,7-diol",Oc1ccnc3c1ccc2c(O)ccnc23,-6.545154734,-6.999040656,-7.244215246,-7.766945976,-1.977723552,7.4668,245.92,4.567431181,6.424376152,2.149089978,4.286733065,2.137643087,2.149105303,0.099767326,1.6002,-2.436,152.68,66.24,0.3153,0.001,293,8,1,HCl,WL,95.04
comp_281,"1,10-phenanthroline-4,7-diol",Oc1ccnc3c1ccc2c(O)ccnc23,-6.545154734,-6.999040656,-7.244215246,-7.766945976,-1.977723552,7.4668,245.92,4.567431181,6.424376152,2.149089978,4.286733065,2.137643087,2.149105303,0.099767326,1.6002,-2.436,152.68,66.24,0.3153,0.001,303,8,1,HCl,WL,97.35
comp_281,"1,10-phenanthroline-4,7-diol",Oc1ccnc3c1ccc2c(O)ccnc23,-6.545154734,-6.999040656,-7.244215246,-7.766945976,-1.977723552,7.4668,245.92,4.567431181,6.424376152,2.149089978,4.286733065,2.137643087,2.149105303,0.099767326,1.6002,-2.436,152.68,66.24,0.3153,0.001,313,8,1,HCl,WL,96.2
comp_281,"1,10-phenanthroline-4,7-diol",Oc1ccnc3c1ccc2c(O)ccnc23,-6.545154734,-6.999040656,-7.244215246,-7.766945976,-1.977723552,7.4668,245.92,4.567431181,6.424376152,2.149089978,4.286733065,2.137643087,2.149105303,0.099767326,1.6002,-2.436,152.68,66.24,0.3153,0.001,323,8,1,HCl,WL,96.14
comp_281,"1,10-phenanthroline-4,7-diol",Oc1ccnc3c1ccc2c(O)ccnc23,-6.545154734,-6.999040656,-7.244215246,-7.766945976,-1.977723552,7.4668,245.92,4.567431181,6.424376152,2.149089978,4.286733065,2.137643087,2.149105303,0.099767326,1.6002,-2.436,152.68,66.24,0.3153,0.001,333,8,1,HCl,WL,93.2
comp_281,"1,10-phenanthroline-4,7-diol",Oc1ccnc3c1ccc2c(O)ccnc23,-6.545154734,-6.999040656,-7.244215246,-7.766945976,-1.977723552,7.4668,245.92,4.567431181,6.424376152,2.149089978,4.286733065,2.137643087,2.149105303,0.099767326,1.6002,-2.436,152.68,66.24,0.3153,0.0002,303,0.75,1,HCl,PDP,84.2
comp_281,"1,10-phenanthroline-4,7-diol",Oc1ccnc3c1ccc2c(O)ccnc23,-6.545154734,-6.999040656,-7.244215246,-7.766945976,-1.977723552,7.4668,245.92,4.567431181,6.424376152,2.149089978,4.286733065,2.137643087,2.149105303,0.099767326,1.6002,-2.436,152.68,66.24,0.3153,0.0004,303,0.75,1,HCl,PDP,90
comp_281,"1,10-phenanthroline-4,7-diol",Oc1ccnc3c1ccc2c(O)ccnc23,-6.545154734,-6.999040656,-7.244215246,-7.766945976,-1.977723552,7.4668,245.92,4.567431181,6.424376152,2.149089978,4.286733065,2.137643087,2.149105303,0.099767326,1.6002,-2.436,152.68,66.24,0.3153,0.0006,303,0.75,1,HCl,PDP,93.7
comp_281,"1,10-phenanthroline-4,7-diol",Oc1ccnc3c1ccc2c(O)ccnc23,-6.545154734,-6.999040656,-7.244215246,-7.766945976,-1.977723552,7.4668,245.92,4.567431181,6.424376152,2.149089978,4.286733065,2.137643087,2.149105303,0.099767326,1.6002,-2.436,152.68,66.24,0.3153,0.0008,303,0.75,1,HCl,PDP,96
comp_281,"1,10-phenanthroline-4,7-diol",Oc1ccnc3c1ccc2c(O)ccnc23,-6.545154734,-6.999040656,-7.244215246,-7.766945976,-1.977723552,7.4668,245.92,4.567431181,6.424376152,2.149089978,4.286733065,2.137643087,2.149105303,0.099767326,1.6002,-2.436,152.68,66.24,0.3153,0.001,303,0.75,1,HCl,PDP,97.5
comp_281,"1,10-phenanthroline-4,7-diol",Oc1ccnc3c1ccc2c(O)ccnc23,-6.545154734,-6.999040656,-7.244215246,-7.766945976,-1.977723552,7.4668,245.92,4.567431181,6.424376152,2.149089978,4.286733065,2.137643087,2.149105303,0.099767326,1.6002,-2.436,152.68,66.24,0.3153,0.0002,303,0.75,1,HCl,EIS,56.8
comp_281,"1,10-phenanthroline-4,7-diol",Oc1ccnc3c1ccc2c(O)ccnc23,-6.545154734,-6.999040656,-7.244215246,-7.766945976,-1.977723552,7.4668,245.92,4.567431181,6.424376152,2.149089978,4.286733065,2.137643087,2.149105303,0.099767326,1.6002,-2.436,152.68,66.24,0.3153,0.0004,303,0.75,1,HCl,EIS,68.1
comp_281,"1,10-phenanthroline-4,7-diol",Oc1ccnc3c1ccc2c(O)ccnc23,-6.545154734,-6.999040656,-7.244215246,-7.766945976,-1.977723552,7.4668,245.92,4.567431181,6.424376152,2.149089978,4.286733065,2.137643087,2.149105303,0.099767326,1.6002,-2.436,152.68,66.24,0.3153,0.0006,303,0.75,1,HCl,EIS,76.3
comp_281,"1,10-phenanthroline-4,7-diol",Oc1ccnc3c1ccc2c(O)ccnc23,-6.545154734,-6.999040656,-7.244215246,-7.766945976,-1.977723552,7.4668,245.92,4.567431181,6.424376152,2.149089978,4.286733065,2.137643087,2.149105303,0.099767326,1.6002,-2.436,152.68,66.24,0.3153,0.0008,303,0.75,1,HCl,EIS,85.9
comp_281,"1,10-phenanthroline-4,7-diol",Oc1ccnc3c1ccc2c(O)ccnc23,-6.545154734,-6.999040656,-7.244215246,-7.766945976,-1.977723552,7.4668,245.92,4.567431181,6.424376152,2.149089978,4.286733065,2.137643087,2.149105303,0.099767326,1.6002,-2.436,152.68,66.24,0.3153,0.001,303,0.75,1,HCl,EIS,87
comp_282,"1,10-phenanthroline-5,6-diamine",Nc1ccnc3c1ccc2c(N)ccnc23,-5.876570974,-6.341885678,-6.917950725,-7.270338177,-1.644656185,10.0701,268.89,4.231914789,5.73462939,1.833298467,3.783963928,1.950665461,1.835063891,0.367072717,0.937,-3.18,157.02,77.82,0.33422,0.001,293,8,1,HCl,WL,94.89
comp_282,"1,10-phenanthroline-5,6-diamine",Nc1ccnc3c1ccc2c(N)ccnc23,-5.876570974,-6.341885678,-6.917950725,-7.270338177,-1.644656185,10.0701,268.89,4.231914789,5.73462939,1.833298467,3.783963928,1.950665461,1.835063891,0.367072717,0.937,-3.18,157.02,77.82,0.33422,0.001,303,8,1,HCl,WL,94.52
comp_282,"1,10-phenanthroline-5,6-diamine",Nc1ccnc3c1ccc2c(N)ccnc23,-5.876570974,-6.341885678,-6.917950725,-7.270338177,-1.644656185,10.0701,268.89,4.231914789,5.73462939,1.833298467,3.783963928,1.950665461,1.835063891,0.367072717,0.937,-3.18,157.02,77.82,0.33422,0.001,313,8,1,HCl,WL,95.01
comp_282,"1,10-phenanthroline-5,6-diamine",Nc1ccnc3c1ccc2c(N)ccnc23,-5.876570974,-6.341885678,-6.917950725,-7.270338177,-1.644656185,10.0701,268.89,4.231914789,5.73462939,1.833298467,3.783963928,1.950665461,1.835063891,0.367072717,0.937,-3.18,157.02,77.82,0.33422,0.001,323,8,1,HCl,WL,95.91
comp_282,"1,10-phenanthroline-5,6-diamine",Nc1ccnc3c1ccc2c(N)ccnc23,-5.876570974,-6.341885678,-6.917950725,-7.270338177,-1.644656185,10.0701,268.89,4.231914789,5.73462939,1.833298467,3.783963928,1.950665461,1.835063891,0.367072717,0.937,-3.18,157.02,77.82,0.33422,0.001,333,8,1,HCl,WL,93.73
comp_282,"1,10-phenanthroline-5,6-diamine",Nc1ccnc3c1ccc2c(N)ccnc23,-5.876570974,-6.341885678,-6.917950725,-7.270338177,-1.644656185,10.0701,268.89,4.231914789,5.73462939,1.833298467,3.783963928,1.950665461,1.835063891,0.367072717,0.937,-3.18,157.02,77.82,0.33422,0.0002,303,0.75,1,HCl,PDP,74.9
comp_282,"1,10-phenanthroline-5,6-diamine",Nc1ccnc3c1ccc2c(N)ccnc23,-5.876570974,-6.341885678,-6.917950725,-7.270338177,-1.644656185,10.0701,268.89,4.231914789,5.73462939,1.833298467,3.783963928,1.950665461,1.835063891,0.367072717,0.937,-3.18,157.02,77.82,0.33422,0.0004,303,0.75,1,HCl,PDP,87.4
comp_282,"1,10-phenanthroline-5,6-diamine",Nc1ccnc3c1ccc2c(N)ccnc23,-5.876570974,-6.341885678,-6.917950725,-7.270338177,-1.644656185,10.0701,268.89,4.231914789,5.73462939,1.833298467,3.783963928,1.950665461,1.835063891,0.367072717,0.937,-3.18,157.02,77.82,0.33422,0.0006,303,0.75,1,HCl,PDP,92.1
comp_282,"1,10-phenanthroline-5,6-diamine",Nc1ccnc3c1ccc2c(N)ccnc23,-5.876570974,-6.341885678,-6.917950725,-7.270338177,-1.644656185,10.0701,268.89,4.231914789,5.73462939,1.833298467,3.783963928,1.950665461,1.835063891,0.367072717,0.937,-3.18,157.02,77.82,0.33422,0.0008,303,0.75,1,HCl,PDP,93.6
comp_282,"1,10-phenanthroline-5,6-diamine",Nc1ccnc3c1ccc2c(N)ccnc23,-5.876570974,-6.341885678,-6.917950725,-7.270338177,-1.644656185,10.0701,268.89,4.231914789,5.73462939,1.833298467,3.783963928,1.950665461,1.835063891,0.367072717,0.937,-3.18,157.02,77.82,0.33422,0.001,303,0.75,1,HCl,PDP,96
comp_282,"1,10-phenanthroline-5,6-diamine",Nc1ccnc3c1ccc2c(N)ccnc23,-5.876570974,-6.341885678,-6.917950725,-7.270338177,-1.644656185,10.0701,268.89,4.231914789,5.73462939,1.833298467,3.783963928,1.950665461,1.835063891,0.367072717,0.937,-3.18,157.02,77.82,0.33422,0.0002,303,0.75,1,HCl,EIS,19.2
comp_282,"1,10-phenanthroline-5,6-diamine",Nc1ccnc3c1ccc2c(N)ccnc23,-5.876570974,-6.341885678,-6.917950725,-7.270338177,-1.644656185,10.0701,268.89,4.231914789,5.73462939,1.833298467,3.783963928,1.950665461,1.835063891,0.367072717,0.937,-3.18,157.02,77.82,0.33422,0.0004,303,0.75,1,HCl,EIS,39
comp_282,"1,10-phenanthroline-5,6-diamine",Nc1ccnc3c1ccc2c(N)ccnc23,-5.876570974,-6.341885678,-6.917950725,-7.270338177,-1.644656185,10.0701,268.89,4.231914789,5.73462939,1.833298467,3.783963928,1.950665461,1.835063891,0.367072717,0.937,-3.18,157.02,77.82,0.33422,0.0006,303,0.75,1,HCl,EIS,67.2
comp_282,"1,10-phenanthroline-5,6-diamine",Nc1ccnc3c1ccc2c(N)ccnc23,-5.876570974,-6.341885678,-6.917950725,-7.270338177,-1.644656185,10.0701,268.89,4.231914789,5.73462939,1.833298467,3.783963928,1.950665461,1.835063891,0.367072717,0.937,-3.18,157.02,77.82,0.33422,0.0008,303,0.75,1,HCl,EIS,71.1
comp_282,"1,10-phenanthroline-5,6-diamine",Nc1ccnc3c1ccc2c(N)ccnc23,-5.876570974,-6.341885678,-6.917950725,-7.270338177,-1.644656185,10.0701,268.89,4.231914789,5.73462939,1.833298467,3.783963928,1.950665461,1.835063891,0.367072717,0.937,-3.18,157.02,77.82,0.33422,0.001,303,0.75,1,HCl,EIS,80.1
comp_283,"(E)-N'-(4-(dimethylamino)benzylidene)-2-((2,3-dimethylphenyl)amino)benzohydrazide",Cc3cccc(Nc1ccccc1C(=O)N/N=C/c2ccc(N(C)C)cc2)c3C,-5.28173007,-5.731806399,-6.7506007,-6.882848037,-1.751052705,9.1053,523.25,3.530677365,5.1275509,1.931095481,3.529323191,1.598227709,1.948427329,0.607345752,5.3162,-6.023,317.55,56.73,0.16067,0.001,303,24,1,HCl,WL,83
