Repository: aveucoloap/Machine-Learning-corrosion-study

File: comp1-502_datasetQM_20220608.csv (part 34 of 61)
comp_ref,Compound,smiles,HOMO,HOMO_1,HOMO_2,HOMO_3,LUMO,Dipole,Polar,Egap,IP,EA,Electronegativity,Chemical hardness,Electrophilicity,deltaN,cLogP,cLogS,Total Surface Area,Polar Surface Area,Relative PSA,ConcInh_M,TempK,Time_H,Med_ConcM,Med_ID,Method,IE
comp_283,"(E)-N'-(4-(dimethylamino)benzylidene)-2-((2,3-dimethylphenyl)amino)benzohydrazide",Cc3cccc(Nc1ccccc1C(=O)N/N=C/c2ccc(N(C)C)cc2)c3C,-5.28173007,-5.731806399,-6.7506007,-6.882848037,-1.751052705,9.1053,523.25,3.530677365,5.1275509,1.931095481,3.529323191,1.598227709,1.948427329,0.607345752,5.3162,-6.023,317.55,56.73,0.16067,0.0005,303,24,1,HCl,WL,78
comp_283,"(E)-N'-(4-(dimethylamino)benzylidene)-2-((2,3-dimethylphenyl)amino)benzohydrazide",Cc3cccc(Nc1ccccc1C(=O)N/N=C/c2ccc(N(C)C)cc2)c3C,-5.28173007,-5.731806399,-6.7506007,-6.882848037,-1.751052705,9.1053,523.25,3.530677365,5.1275509,1.931095481,3.529323191,1.598227709,1.948427329,0.607345752,5.3162,-6.023,317.55,56.73,0.16067,0.0001,303,24,1,HCl,WL,74
comp_283,"(E)-N'-(4-(dimethylamino)benzylidene)-2-((2,3-dimethylphenyl)amino)benzohydrazide",Cc3cccc(Nc1ccccc1C(=O)N/N=C/c2ccc(N(C)C)cc2)c3C,-5.28173007,-5.731806399,-6.7506007,-6.882848037,-1.751052705,9.1053,523.25,3.530677365,5.1275509,1.931095481,3.529323191,1.598227709,1.948427329,0.607345752,5.3162,-6.023,317.55,56.73,0.16067,0.01,303,24,1,HCl,WL,87
comp_283,"(E)-N'-(4-(dimethylamino)benzylidene)-2-((2,3-dimethylphenyl)amino)benzohydrazide",Cc3cccc(Nc1ccccc1C(=O)N/N=C/c2ccc(N(C)C)cc2)c3C,-5.28173007,-5.731806399,-6.7506007,-6.882848037,-1.751052705,9.1053,523.25,3.530677365,5.1275509,1.931095481,3.529323191,1.598227709,1.948427329,0.607345752,5.3162,-6.023,317.55,56.73,0.16067,0.005,303,24,1,HCl,WL,89
comp_283,"(E)-N'-(4-(dimethylamino)benzylidene)-2-((2,3-dimethylphenyl)amino)benzohydrazide",Cc3cccc(Nc1ccccc1C(=O)N/N=C/c2ccc(N(C)C)cc2)c3C,-5.28173007,-5.731806399,-6.7506007,-6.882848037,-1.751052705,9.1053,523.25,3.530677365,5.1275509,1.931095481,3.529323191,1.598227709,1.948427329,0.607345752,5.3162,-6.023,317.55,56.73,0.16067,0.005,303,0.5,1,HCl,PDP,92
comp_283,"(E)-N'-(4-(dimethylamino)benzylidene)-2-((2,3-dimethylphenyl)amino)benzohydrazide",Cc3cccc(Nc1ccccc1C(=O)N/N=C/c2ccc(N(C)C)cc2)c3C,-5.28173007,-5.731806399,-6.7506007,-6.882848037,-1.751052705,9.1053,523.25,3.530677365,5.1275509,1.931095481,3.529323191,1.598227709,1.948427329,0.607345752,5.3162,-6.023,317.55,56.73,0.16067,0.001,303,0.5,1,HCl,PDP,88
comp_283,"(E)-N'-(4-(dimethylamino)benzylidene)-2-((2,3-dimethylphenyl)amino)benzohydrazide",Cc3cccc(Nc1ccccc1C(=O)N/N=C/c2ccc(N(C)C)cc2)c3C,-5.28173007,-5.731806399,-6.7506007,-6.882848037,-1.751052705,9.1053,523.25,3.530677365,5.1275509,1.931095481,3.529323191,1.598227709,1.948427329,0.607345752,5.3162,-6.023,317.55,56.73,0.16067,0.0005,303,0.5,1,HCl,PDP,82
comp_283,"(E)-N'-(4-(dimethylamino)benzylidene)-2-((2,3-dimethylphenyl)amino)benzohydrazide",Cc3cccc(Nc1ccccc1C(=O)N/N=C/c2ccc(N(C)C)cc2)c3C,-5.28173007,-5.731806399,-6.7506007,-6.882848037,-1.751052705,9.1053,523.25,3.530677365,5.1275509,1.931095481,3.529323191,1.598227709,1.948427329,0.607345752,5.3162,-6.023,317.55,56.73,0.16067,0.0001,303,0.5,1,HCl,PDP,75
comp_283,"(E)-N'-(4-(dimethylamino)benzylidene)-2-((2,3-dimethylphenyl)amino)benzohydrazide",Cc3cccc(Nc1ccccc1C(=O)N/N=C/c2ccc(N(C)C)cc2)c3C,-5.28173007,-5.731806399,-6.7506007,-6.882848037,-1.751052705,9.1053,523.25,3.530677365,5.1275509,1.931095481,3.529323191,1.598227709,1.948427329,0.607345752,5.3162,-6.023,317.55,56.73,0.16067,0.005,303,0.5,1,HCl,EIS,95
comp_283,"(E)-N'-(4-(dimethylamino)benzylidene)-2-((2,3-dimethylphenyl)amino)benzohydrazide",Cc3cccc(Nc1ccccc1C(=O)N/N=C/c2ccc(N(C)C)cc2)c3C,-5.28173007,-5.731806399,-6.7506007,-6.882848037,-1.751052705,9.1053,523.25,3.530677365,5.1275509,1.931095481,3.529323191,1.598227709,1.948427329,0.607345752,5.3162,-6.023,317.55,56.73,0.16067,0.001,303,0.5,1,HCl,EIS,91
comp_283,"(E)-N'-(4-(dimethylamino)benzylidene)-2-((2,3-dimethylphenyl)amino)benzohydrazide",Cc3cccc(Nc1ccccc1C(=O)N/N=C/c2ccc(N(C)C)cc2)c3C,-5.28173007,-5.731806399,-6.7506007,-6.882848037,-1.751052705,9.1053,523.25,3.530677365,5.1275509,1.931095481,3.529323191,1.598227709,1.948427329,0.607345752,5.3162,-6.023,317.55,56.73,0.16067,0.0005,303,0.5,1,HCl,EIS,86
comp_283,"(E)-N'-(4-(dimethylamino)benzylidene)-2-((2,3-dimethylphenyl)amino)benzohydrazide",Cc3cccc(Nc1ccccc1C(=O)N/N=C/c2ccc(N(C)C)cc2)c3C,-5.28173007,-5.731806399,-6.7506007,-6.882848037,-1.751052705,9.1053,523.25,3.530677365,5.1275509,1.931095481,3.529323191,1.598227709,1.948427329,0.607345752,5.3162,-6.023,317.55,56.73,0.16067,0.0001,303,0.5,1,HCl,EIS,79
comp_283,"(E)-N'-(4-(dimethylamino)benzylidene)-2-((2,3-dimethylphenyl)amino)benzohydrazide",Cc3cccc(Nc1ccccc1C(=O)N/N=C/c2ccc(N(C)C)cc2)c3C,-5.28173007,-5.731806399,-6.7506007,-6.882848037,-1.751052705,9.1053,523.25,3.530677365,5.1275509,1.931095481,3.529323191,1.598227709,1.948427329,0.607345752,5.3162,-6.023,317.55,56.73,0.16067,0.005,303,6,1,HCl,EIS,95
comp_283,"(E)-N'-(4-(dimethylamino)benzylidene)-2-((2,3-dimethylphenyl)amino)benzohydrazide",Cc3cccc(Nc1ccccc1C(=O)N/N=C/c2ccc(N(C)C)cc2)c3C,-5.28173007,-5.731806399,-6.7506007,-6.882848037,-1.751052705,9.1053,523.25,3.530677365,5.1275509,1.931095481,3.529323191,1.598227709,1.948427329,0.607345752,5.3162,-6.023,317.55,56.73,0.16067,0.005,303,12,1,HCl,EIS,96
comp_283,"(E)-N'-(4-(dimethylamino)benzylidene)-2-((2,3-dimethylphenyl)amino)benzohydrazide",Cc3cccc(Nc1ccccc1C(=O)N/N=C/c2ccc(N(C)C)cc2)c3C,-5.28173007,-5.731806399,-6.7506007,-6.882848037,-1.751052705,9.1053,523.25,3.530677365,5.1275509,1.931095481,3.529323191,1.598227709,1.948427329,0.607345752,5.3162,-6.023,317.55,56.73,0.16067,0.005,303,24,1,HCl,EIS,94
comp_284,"(E)-2-((2,3-dimethylphenyl)amino)-N'-(4-methylbenzylidene)benzohydrazide",Cc3ccc(/C=N/NC(=O)c1ccccc1Nc2cccc(C)c2C)cc3,-5.71711225,-6.143242559,-6.717402809,-7.121491894,-1.936362245,4.9119,464.95,3.780750005,5.578752147,2.107093558,3.842922852,1.735829295,2.12694533,0.378537884,5.7637,-6.331,294.99,53.49,0.16092,0.001,303,24,1,HCl,WL,81
comp_284,"(E)-2-((2,3-dimethylphenyl)amino)-N'-(4-methylbenzylidene)benzohydrazide",Cc3ccc(/C=N/NC(=O)c1ccccc1Nc2cccc(C)c2C)cc3,-5.71711225,-6.143242559,-6.717402809,-7.121491894,-1.936362245,4.9119,464.95,3.780750005,5.578752147,2.107093558,3.842922852,1.735829295,2.12694533,0.378537884,5.7637,-6.331,294.99,53.49,0.16092,0.0005,303,24,1,HCl,WL,74
comp_284,"(E)-2-((2,3-dimethylphenyl)amino)-N'-(4-methylbenzylidene)benzohydrazide",Cc3ccc(/C=N/NC(=O)c1ccccc1Nc2cccc(C)c2C)cc3,-5.71711225,-6.143242559,-6.717402809,-7.121491894,-1.936362245,4.9119,464.95,3.780750005,5.578752147,2.107093558,3.842922852,1.735829295,2.12694533,0.378537884,5.7637,-6.331,294.99,53.49,0.16092,0.0001,303,24,1,HCl,WL,71
comp_284,"(E)-2-((2,3-dimethylphenyl)amino)-N'-(4-methylbenzylidene)benzohydrazide",Cc3ccc(/C=N/NC(=O)c1ccccc1Nc2cccc(C)c2C)cc3,-5.71711225,-6.143242559,-6.717402809,-7.121491894,-1.936362245,4.9119,464.95,3.780750005,5.578752147,2.107093558,3.842922852,1.735829295,2.12694533,0.378537884,5.7637,-6.331,294.99,53.49,0.16092,0.01,303,24,1,HCl,WL,84
comp_284,"(E)-2-((2,3-dimethylphenyl)amino)-N'-(4-methylbenzylidene)benzohydrazide",Cc3ccc(/C=N/NC(=O)c1ccccc1Nc2cccc(C)c2C)cc3,-5.71711225,-6.143242559,-6.717402809,-7.121491894,-1.936362245,4.9119,464.95,3.780750005,5.578752147,2.107093558,3.842922852,1.735829295,2.12694533,0.378537884,5.7637,-6.331,294.99,53.49,0.16092,0.005,303,24,1,HCl,WL,86
comp_284,"(E)-2-((2,3-dimethylphenyl)amino)-N'-(4-methylbenzylidene)benzohydrazide",Cc3ccc(/C=N/NC(=O)c1ccccc1Nc2cccc(C)c2C)cc3,-5.71711225,-6.143242559,-6.717402809,-7.121491894,-1.936362245,4.9119,464.95,3.780750005,5.578752147,2.107093558,3.842922852,1.735829295,2.12694533,0.378537884,5.7637,-6.331,294.99,53.49,0.16092,0.005,303,0.5,1,HCl,PDP,89
comp_284,"(E)-2-((2,3-dimethylphenyl)amino)-N'-(4-methylbenzylidene)benzohydrazide",Cc3ccc(/C=N/NC(=O)c1ccccc1Nc2cccc(C)c2C)cc3,-5.71711225,-6.143242559,-6.717402809,-7.121491894,-1.936362245,4.9119,464.95,3.780750005,5.578752147,2.107093558,3.842922852,1.735829295,2.12694533,0.378537884,5.7637,-6.331,294.99,53.49,0.16092,0.001,303,0.5,1,HCl,PDP,84
comp_284,"(E)-2-((2,3-dimethylphenyl)amino)-N'-(4-methylbenzylidene)benzohydrazide",Cc3ccc(/C=N/NC(=O)c1ccccc1Nc2cccc(C)c2C)cc3,-5.71711225,-6.143242559,-6.717402809,-7.121491894,-1.936362245,4.9119,464.95,3.780750005,5.578752147,2.107093558,3.842922852,1.735829295,2.12694533,0.378537884,5.7637,-6.331,294.99,53.49,0.16092,0.0005,303,0.5,1,HCl,PDP,79
comp_284,"(E)-2-((2,3-dimethylphenyl)amino)-N'-(4-methylbenzylidene)benzohydrazide",Cc3ccc(/C=N/NC(=O)c1ccccc1Nc2cccc(C)c2C)cc3,-5.71711225,-6.143242559,-6.717402809,-7.121491894,-1.936362245,4.9119,464.95,3.780750005,5.578752147,2.107093558,3.842922852,1.735829295,2.12694533,0.378537884,5.7637,-6.331,294.99,53.49,0.16092,0.0001,303,0.5,1,HCl,PDP,69
comp_284,"(E)-2-((2,3-dimethylphenyl)amino)-N'-(4-methylbenzylidene)benzohydrazide",Cc3ccc(/C=N/NC(=O)c1ccccc1Nc2cccc(C)c2C)cc3,-5.71711225,-6.143242559,-6.717402809,-7.121491894,-1.936362245,4.9119,464.95,3.780750005,5.578752147,2.107093558,3.842922852,1.735829295,2.12694533,0.378537884,5.7637,-6.331,294.99,53.49,0.16092,0.005,303,0.5,1,HCl,EIS,90
comp_284,"(E)-2-((2,3-dimethylphenyl)amino)-N'-(4-methylbenzylidene)benzohydrazide",Cc3ccc(/C=N/NC(=O)c1ccccc1Nc2cccc(C)c2C)cc3,-5.71711225,-6.143242559,-6.717402809,-7.121491894,-1.936362245,4.9119,464.95,3.780750005,5.578752147,2.107093558,3.842922852,1.735829295,2.12694533,0.378537884,5.7637,-6.331,294.99,53.49,0.16092,0.001,303,0.5,1,HCl,EIS,87
comp_284,"(E)-2-((2,3-dimethylphenyl)amino)-N'-(4-methylbenzylidene)benzohydrazide",Cc3ccc(/C=N/NC(=O)c1ccccc1Nc2cccc(C)c2C)cc3,-5.71711225,-6.143242559,-6.717402809,-7.121491894,-1.936362245,4.9119,464.95,3.780750005,5.578752147,2.107093558,3.842922852,1.735829295,2.12694533,0.378537884,5.7637,-6.331,294.99,53.49,0.16092,0.0005,303,0.5,1,HCl,EIS,82
comp_284,"(E)-2-((2,3-dimethylphenyl)amino)-N'-(4-methylbenzylidene)benzohydrazide",Cc3ccc(/C=N/NC(=O)c1ccccc1Nc2cccc(C)c2C)cc3,-5.71711225,-6.143242559,-6.717402809,-7.121491894,-1.936362245,4.9119,464.95,3.780750005,5.578752147,2.107093558,3.842922852,1.735829295,2.12694533,0.378537884,5.7637,-6.331,294.99,53.49,0.16092,0.0001,303,0.5,1,HCl,EIS,75
comp_285,"(E)-N'-benzylidene-2-((2,3-dimethylphenyl)amino)benzohydrazide",Cc3cccc(Nc1ccccc1C(=O)N/N=C/c2ccccc2)c3C,-5.784596488,-6.296714777,-6.654272393,-7.161220518,-1.899082646,4.998,432.58,3.885513842,5.673379743,2.064473724,3.868926733,1.80445301,2.073840935,0.349731062,5.4198,-5.987,282.73,53.49,0.1679,0.001,303,24,1,HCl,WL,79
comp_285,"(E)-N'-benzylidene-2-((2,3-dimethylphenyl)amino)benzohydrazide",Cc3cccc(Nc1ccccc1C(=O)N/N=C/c2ccccc2)c3C,-5.784596488,-6.296714777,-6.654272393,-7.161220518,-1.899082646,4.998,432.58,3.885513842,5.673379743,2.064473724,3.868926733,1.80445301,2.073840935,0.349731062,5.4198,-5.987,282.73,53.49,0.1679,0.0005,303,24,1,HCl,WL,70
comp_285,"(E)-N'-benzylidene-2-((2,3-dimethylphenyl)amino)benzohydrazide",Cc3cccc(Nc1ccccc1C(=O)N/N=C/c2ccccc2)c3C,-5.784596488,-6.296714777,-6.654272393,-7.161220518,-1.899082646,4.998,432.58,3.885513842,5.673379743,2.064473724,3.868926733,1.80445301,2.073840935,0.349731062,5.4198,-5.987,282.73,53.49,0.1679,0.0001,303,24,1,HCl,WL,64
comp_285,"(E)-N'-benzylidene-2-((2,3-dimethylphenyl)amino)benzohydrazide",Cc3cccc(Nc1ccccc1C(=O)N/N=C/c2ccccc2)c3C,-5.784596488,-6.296714777,-6.654272393,-7.161220518,-1.899082646,4.998,432.58,3.885513842,5.673379743,2.064473724,3.868926733,1.80445301,2.073840935,0.349731062,5.4198,-5.987,282.73,53.49,0.1679,0.005,303,0.5,1,HCl,PDP,83
comp_285,"(E)-N'-benzylidene-2-((2,3-dimethylphenyl)amino)benzohydrazide",Cc3cccc(Nc1ccccc1C(=O)N/N=C/c2ccccc2)c3C,-5.784596488,-6.296714777,-6.654272393,-7.161220518,-1.899082646,4.998,432.58,3.885513842,5.673379743,2.064473724,3.868926733,1.80445301,2.073840935,0.349731062,5.4198,-5.987,282.73,53.49,0.1679,0.001,303,0.5,1,HCl,PDP,78
comp_285,"(E)-N'-benzylidene-2-((2,3-dimethylphenyl)amino)benzohydrazide",Cc3cccc(Nc1ccccc1C(=O)N/N=C/c2ccccc2)c3C,-5.784596488,-6.296714777,-6.654272393,-7.161220518,-1.899082646,4.998,432.58,3.885513842,5.673379743,2.064473724,3.868926733,1.80445301,2.073840935,0.349731062,5.4198,-5.987,282.73,53.49,0.1679,0.0005,303,0.5,1,HCl,PDP,70
comp_285,"(E)-N'-benzylidene-2-((2,3-dimethylphenyl)amino)benzohydrazide",Cc3cccc(Nc1ccccc1C(=O)N/N=C/c2ccccc2)c3C,-5.784596488,-6.296714777,-6.654272393,-7.161220518,-1.899082646,4.998,432.58,3.885513842,5.673379743,2.064473724,3.868926733,1.80445301,2.073840935,0.349731062,5.4198,-5.987,282.73,53.49,0.1679,0.0001,303,0.5,1,HCl,PDP,60
comp_285,"(E)-N'-benzylidene-2-((2,3-dimethylphenyl)amino)benzohydrazide",Cc3cccc(Nc1ccccc1C(=O)N/N=C/c2ccccc2)c3C,-5.784596488,-6.296714777,-6.654272393,-7.161220518,-1.899082646,4.998,432.58,3.885513842,5.673379743,2.064473724,3.868926733,1.80445301,2.073840935,0.349731062,5.4198,-5.987,282.73,53.49,0.1679,0.005,303,0.5,1,HCl,EIS,84
comp_285,"(E)-N'-benzylidene-2-((2,3-dimethylphenyl)amino)benzohydrazide",Cc3cccc(Nc1ccccc1C(=O)N/N=C/c2ccccc2)c3C,-5.784596488,-6.296714777,-6.654272393,-7.161220518,-1.899082646,4.998,432.58,3.885513842,5.673379743,2.064473724,3.868926733,1.80445301,2.073840935,0.349731062,5.4198,-5.987,282.73,53.49,0.1679,0.001,303,0.5,1,HCl,EIS,82
comp_285,"(E)-N'-benzylidene-2-((2,3-dimethylphenyl)amino)benzohydrazide",Cc3cccc(Nc1ccccc1C(=O)N/N=C/c2ccccc2)c3C,-5.784596488,-6.296714777,-6.654272393,-7.161220518,-1.899082646,4.998,432.58,3.885513842,5.673379743,2.064473724,3.868926733,1.80445301,2.073840935,0.349731062,5.4198,-5.987,282.73,53.49,0.1679,0.0005,303,0.5,1,HCl,EIS,73
comp_285,"(E)-N'-benzylidene-2-((2,3-dimethylphenyl)amino)benzohydrazide",Cc3cccc(Nc1ccccc1C(=O)N/N=C/c2ccccc2)c3C,-5.784596488,-6.296714777,-6.654272393,-7.161220518,-1.899082646,4.998,432.58,3.885513842,5.673379743,2.064473724,3.868926733,1.80445301,2.073840935,0.349731062,5.4198,-5.987,282.73,53.49,0.1679,0.0001,303,0.5,1,HCl,EIS,65
comp_286,"1-benzoyl-2-(3,4-dimethoxyphenyl)-6,6-dimethyl-5,7-dioxaspiro [2.5]octane-4,8-dione",O=C1OC(OC(=O)C12C(C(=O)C=3C=CC=CC3)C2C4=CC=C(OC)C(OC)=C4)(C)C,-5.93616391,-6.819173393,-7.477144713,-7.588167169,-2.372288653,6.1071,403.15,3.563875257,5.870173033,2.485072774,4.177622903,1.692550129,2.577845823,0.190468271,2.4171,-4.342,294.13,88.13,0.269,0.00005,303,72,1,HCl,WL,90
comp_286,"1-benzoyl-2-(3,4-dimethoxyphenyl)-6,6-dimethyl-5,7-dioxaspiro [2.5]octane-4,8-dione",O=C1OC(OC(=O)C12C(C(=O)C=3C=CC=CC3)C2C4=CC=C(OC)C(OC)=C4)(C)C,-5.93616391,-6.819173393,-7.477144713,-7.588167169,-2.372288653,6.1071,403.15,3.563875257,5.870173033,2.485072774,4.177622903,1.692550129,2.577845823,0.190468271,2.4171,-4.342,294.13,88.13,0.269,0.0001,303,72,1,HCl,WL,92
comp_286,"1-benzoyl-2-(3,4-dimethoxyphenyl)-6,6-dimethyl-5,7-dioxaspiro [2.5]octane-4,8-dione",O=C1OC(OC(=O)C12C(C(=O)C=3C=CC=CC3)C2C4=CC=C(OC)C(OC)=C4)(C)C,-5.93616391,-6.819173393,-7.477144713,-7.588167169,-2.372288653,6.1071,403.15,3.563875257,5.870173033,2.485072774,4.177622903,1.692550129,2.577845823,0.190468271,2.4171,-4.342,294.13,88.13,0.269,0.0005,303,72,1,HCl,WL,95
comp_286,"1-benzoyl-2-(3,4-dimethoxyphenyl)-6,6-dimethyl-5,7-dioxaspiro [2.5]octane-4,8-dione",O=C1OC(OC(=O)C12C(C(=O)C=3C=CC=CC3)C2C4=CC=C(OC)C(OC)=C4)(C)C,-5.93616391,-6.819173393,-7.477144713,-7.588167169,-2.372288653,6.1071,403.15,3.563875257,5.870173033,2.485072774,4.177622903,1.692550129,2.577845823,0.190468271,2.4171,-4.342,294.13,88.13,0.269,0.001,303,72,1,HCl,WL,97
comp_286,"1-benzoyl-2-(3,4-dimethoxyphenyl)-6,6-dimethyl-5,7-dioxaspiro [2.5]octane-4,8-dione",O=C1OC(OC(=O)C12C(C(=O)C=3C=CC=CC3)C2C4=CC=C(OC)C(OC)=C4)(C)C,-5.93616391,-6.819173393,-7.477144713,-7.588167169,-2.372288653,6.1071,403.15,3.563875257,5.870173033,2.485072774,4.177622903,1.692550129,2.577845823,0.190468271,2.4171,-4.342,294.13,88.13,0.269,0.00005,303,0.5,1,HCl,PDP,89
comp_286,"1-benzoyl-2-(3,4-dimethoxyphenyl)-6,6-dimethyl-5,7-dioxaspiro [2.5]octane-4,8-dione",O=C1OC(OC(=O)C12C(C(=O)C=3C=CC=CC3)C2C4=CC=C(OC)C(OC)=C4)(C)C,-5.93616391,-6.819173393,-7.477144713,-7.588167169,-2.372288653,6.1071,403.15,3.563875257,5.870173033,2.485072774,4.177622903,1.692550129,2.577845823,0.190468271,2.4171,-4.342,294.13,88.13,0.269,0.0001,303,0.5,1,HCl,PDP,91
comp_286,"1-benzoyl-2-(3,4-dimethoxyphenyl)-6,6-dimethyl-5,7-dioxaspiro [2.5]octane-4,8-dione",O=C1OC(OC(=O)C12C(C(=O)C=3C=CC=CC3)C2C4=CC=C(OC)C(OC)=C4)(C)C,-5.93616391,-6.819173393,-7.477144713,-7.588167169,-2.372288653,6.1071,403.15,3.563875257,5.870173033,2.485072774,4.177622903,1.692550129,2.577845823,0.190468271,2.4171,-4.342,294.13,88.13,0.269,0.0005,303,0.5,1,HCl,PDP,95
comp_286,"1-benzoyl-2-(3,4-dimethoxyphenyl)-6,6-dimethyl-5,7-dioxaspiro [2.5]octane-4,8-dione",O=C1OC(OC(=O)C12C(C(=O)C=3C=CC=CC3)C2C4=CC=C(OC)C(OC)=C4)(C)C,-5.93616391,-6.819173393,-7.477144713,-7.588167169,-2.372288653,6.1071,403.15,3.563875257,5.870173033,2.485072774,4.177622903,1.692550129,2.577845823,0.190468271,2.4171,-4.342,294.13,88.13,0.269,0.001,303,0.5,1,HCl,PDP,96
comp_286,"1-benzoyl-2-(3,4-dimethoxyphenyl)-6,6-dimethyl-5,7-dioxaspiro [2.5]octane-4,8-dione",O=C1OC(OC(=O)C12C(C(=O)C=3C=CC=CC3)C2C4=CC=C(OC)C(OC)=C4)(C)C,-5.93616391,-6.819173393,-7.477144713,-7.588167169,-2.372288653,6.1071,403.15,3.563875257,5.870173033,2.485072774,4.177622903,1.692550129,2.577845823,0.190468271,2.4171,-4.342,294.13,88.13,0.269,0.00005,303,0.5,1,HCl,EIS,90
comp_286,"1-benzoyl-2-(3,4-dimethoxyphenyl)-6,6-dimethyl-5,7-dioxaspiro [2.5]octane-4,8-dione",O=C1OC(OC(=O)C12C(C(=O)C=3C=CC=CC3)C2C4=CC=C(OC)C(OC)=C4)(C)C,-5.93616391,-6.819173393,-7.477144713,-7.588167169,-2.372288653,6.1071,403.15,3.563875257,5.870173033,2.485072774,4.177622903,1.692550129,2.577845823,0.190468271,2.4171,-4.342,294.13,88.13,0.269,0.0001,303,0.5,1,HCl,EIS,91
comp_286,"1-benzoyl-2-(3,4-dimethoxyphenyl)-6,6-dimethyl-5,7-dioxaspiro [2.5]octane-4,8-dione",O=C1OC(OC(=O)C12C(C(=O)C=3C=CC=CC3)C2C4=CC=C(OC)C(OC)=C4)(C)C,-5.93616391,-6.819173393,-7.477144713,-7.588167169,-2.372288653,6.1071,403.15,3.563875257,5.870173033,2.485072774,4.177622903,1.692550129,2.577845823,0.190468271,2.4171,-4.342,294.13,88.13,0.269,0.0005,303,0.5,1,HCl,EIS,94
comp_286,"1-benzoyl-2-(3,4-dimethoxyphenyl)-6,6-dimethyl-5,7-dioxaspiro [2.5]octane-4,8-dione",O=C1OC(OC(=O)C12C(C(=O)C=3C=CC=CC3)C2C4=CC=C(OC)C(OC)=C4)(C)C,-5.93616391,-6.819173393,-7.477144713,-7.588167169,-2.372288653,6.1071,403.15,3.563875257,5.870173033,2.485072774,4.177622903,1.692550129,2.577845823,0.190468271,2.4171,-4.342,294.13,88.13,0.269,0.001,303,0.5,1,HCl,EIS,96
comp_287,"1-benzoyl-6,6-dimethyl-2-(3,4,5-trimethoxyphenyl)-5,7-dioxaspiro[2.5]octane-4,8-dione",O=C1OC(OC(=O)C12C(C(=O)C=3C=CC=CC3)C2C4=CC(OC)=C(OC)C(OC)=C4)(C)C,-5.788406082,-6.205556633,-7.48612447,-7.594425787,-2.376370361,6.4549,427.35,3.412035721,5.718224924,2.490513146,4.104369035,1.613855889,2.60956466,0.245146402,2.3471,-4.36,316.39,97.36,0.28168,0.00005,303,72,1,HCl,WL,91
comp_287,"1-benzoyl-6,6-dimethyl-2-(3,4,5-trimethoxyphenyl)-5,7-dioxaspiro[2.5]octane-4,8-dione",O=C1OC(OC(=O)C12C(C(=O)C=3C=CC=CC3)C2C4=CC(OC)=C(OC)C(OC)=C4)(C)C,-5.788406082,-6.205556633,-7.48612447,-7.594425787,-2.376370361,6.4549,427.35,3.412035721,5.718224924,2.490513146,4.104369035,1.613855889,2.60956466,0.245146402,2.3471,-4.36,316.39,97.36,0.28168,0.0001,303,72,1,HCl,WL,93
comp_287,"1-benzoyl-6,6-dimethyl-2-(3,4,5-trimethoxyphenyl)-5,7-dioxaspiro[2.5]octane-4,8-dione",O=C1OC(OC(=O)C12C(C(=O)C=3C=CC=CC3)C2C4=CC(OC)=C(OC)C(OC)=C4)(C)C,-5.788406082,-6.205556633,-7.48612447,-7.594425787,-2.376370361,6.4549,427.35,3.412035721,5.718224924,2.490513146,4.104369035,1.613855889,2.60956466,0.245146402,2.3471,-4.36,316.39,97.36,0.28168,0.0005,303,72,1,HCl,WL,97
comp_287,"1-benzoyl-6,6-dimethyl-2-(3,4,5-trimethoxyphenyl)-5,7-dioxaspiro[2.5]octane-4,8-dione",O=C1OC(OC(=O)C12C(C(=O)C=3C=CC=CC3)C2C4=CC(OC)=C(OC)C(OC)=C4)(C)C,-5.788406082,-6.205556633,-7.48612447,-7.594425787,-2.376370361,6.4549,427.35,3.412035721,5.718224924,2.490513146,4.104369035,1.613855889,2.60956466,0.245146402,2.3471,-4.36,316.39,97.36,0.28168,0.001,303,72,1,HCl,WL,98
comp_287,"1-benzoyl-6,6-dimethyl-2-(3,4,5-trimethoxyphenyl)-5,7-dioxaspiro[2.5]octane-4,8-dione",O=C1OC(OC(=O)C12C(C(=O)C=3C=CC=CC3)C2C4=CC(OC)=C(OC)C(OC)=C4)(C)C,-5.788406082,-6.205556633,-7.48612447,-7.594425787,-2.376370361,6.4549,427.35,3.412035721,5.718224924,2.490513146,4.104369035,1.613855889,2.60956466,0.245146402,2.3471,-4.36,316.39,97.36,0.28168,0.00005,313,72,1,HCl,WL,86
comp_287,"1-benzoyl-6,6-dimethyl-2-(3,4,5-trimethoxyphenyl)-5,7-dioxaspiro[2.5]octane-4,8-dione",O=C1OC(OC(=O)C12C(C(=O)C=3C=CC=CC3)C2C4=CC(OC)=C(OC)C(OC)=C4)(C)C,-5.788406082,-6.205556633,-7.48612447,-7.594425787,-2.376370361,6.4549,427.35,3.412035721,5.718224924,2.490513146,4.104369035,1.613855889,2.60956466,0.245146402,2.3471,-4.36,316.39,97.36,0.28168,0.0001,313,72,1,HCl,WL,90
comp_287,"1-benzoyl-6,6-dimethyl-2-(3,4,5-trimethoxyphenyl)-5,7-dioxaspiro[2.5]octane-4,8-dione",O=C1OC(OC(=O)C12C(C(=O)C=3C=CC=CC3)C2C4=CC(OC)=C(OC)C(OC)=C4)(C)C,-5.788406082,-6.205556633,-7.48612447,-7.594425787,-2.376370361,6.4549,427.35,3.412035721,5.718224924,2.490513146,4.104369035,1.613855889,2.60956466,0.245146402,2.3471,-4.36,316.39,97.36,0.28168,0.0005,313,72,1,HCl,WL,92
comp_287,"1-benzoyl-6,6-dimethyl-2-(3,4,5-trimethoxyphenyl)-5,7-dioxaspiro[2.5]octane-4,8-dione",O=C1OC(OC(=O)C12C(C(=O)C=3C=CC=CC3)C2C4=CC(OC)=C(OC)C(OC)=C4)(C)C,-5.788406082,-6.205556633,-7.48612447,-7.594425787,-2.376370361,6.4549,427.35,3.412035721,5.718224924,2.490513146,4.104369035,1.613855889,2.60956466,0.245146402,2.3471,-4.36,316.39,97.36,0.28168,0.001,313,72,1,HCl,WL,95
comp_287,"1-benzoyl-6,6-dimethyl-2-(3,4,5-trimethoxyphenyl)-5,7-dioxaspiro[2.5]octane-4,8-dione",O=C1OC(OC(=O)C12C(C(=O)C=3C=CC=CC3)C2C4=CC(OC)=C(OC)C(OC)=C4)(C)C,-5.788406082,-6.205556633,-7.48612447,-7.594425787,-2.376370361,6.4549,427.35,3.412035721,5.718224924,2.490513146,4.104369035,1.613855889,2.60956466,0.245146402,2.3471,-4.36,316.39,97.36,0.28168,0.00005,323,72,1,HCl,WL,67
comp_287,"1-benzoyl-6,6-dimethyl-2-(3,4,5-trimethoxyphenyl)-5,7-dioxaspiro[2.5]octane-4,8-dione",O=C1OC(OC(=O)C12C(C(=O)C=3C=CC=CC3)C2C4=CC(OC)=C(OC)C(OC)=C4)(C)C,-5.788406082,-6.205556633,-7.48612447,-7.594425787,-2.376370361,6.4549,427.35,3.412035721,5.718224924,2.490513146,4.104369035,1.613855889,2.60956466,0.245146402,2.3471,-4.36,316.39,97.36,0.28168,0.0001,323,72,1,HCl,WL,82
comp_287,"1-benzoyl-6,6-dimethyl-2-(3,4,5-trimethoxyphenyl)-5,7-dioxaspiro[2.5]octane-4,8-dione",O=C1OC(OC(=O)C12C(C(=O)C=3C=CC=CC3)C2C4=CC(OC)=C(OC)C(OC)=C4)(C)C,-5.788406082,-6.205556633,-7.48612447,-7.594425787,-2.376370361,6.4549,427.35,3.412035721,5.718224924,2.490513146,4.104369035,1.613855889,2.60956466,0.245146402,2.3471,-4.36,316.39,97.36,0.28168,0.0005,323,72,1,HCl,WL,88
comp_287,"1-benzoyl-6,6-dimethyl-2-(3,4,5-trimethoxyphenyl)-5,7-dioxaspiro[2.5]octane-4,8-dione",O=C1OC(OC(=O)C12C(C(=O)C=3C=CC=CC3)C2C4=CC(OC)=C(OC)C(OC)=C4)(C)C,-5.788406082,-6.205556633,-7.48612447,-7.594425787,-2.376370361,6.4549,427.35,3.412035721,5.718224924,2.490513146,4.104369035,1.613855889,2.60956466,0.245146402,2.3471,-4.36,316.39,97.36,0.28168,0.001,323,72,1,HCl,WL,92
comp_287,"1-benzoyl-6,6-dimethyl-2-(3,4,5-trimethoxyphenyl)-5,7-dioxaspiro[2.5]octane-4,8-dione",O=C1OC(OC(=O)C12C(C(=O)C=3C=CC=CC3)C2C4=CC(OC)=C(OC)C(OC)=C4)(C)C,-5.788406082,-6.205556633,-7.48612447,-7.594425787,-2.376370361,6.4549,427.35,3.412035721,5.718224924,2.490513146,4.104369035,1.613855889,2.60956466,0.245146402,2.3471,-4.36,316.39,97.36,0.28168,0.00005,333,72,1,HCl,WL,42
comp_287,"1-benzoyl-6,6-dimethyl-2-(3,4,5-trimethoxyphenyl)-5,7-dioxaspiro[2.5]octane-4,8-dione",O=C1OC(OC(=O)C12C(C(=O)C=3C=CC=CC3)C2C4=CC(OC)=C(OC)C(OC)=C4)(C)C,-5.788406082,-6.205556633,-7.48612447,-7.594425787,-2.376370361,6.4549,427.35,3.412035721,5.718224924,2.490513146,4.104369035,1.613855889,2.60956466,0.245146402,2.3471,-4.36,316.39,97.36,0.28168,0.0001,333,72,1,HCl,WL,76
comp_287,"1-benzoyl-6,6-dimethyl-2-(3,4,5-trimethoxyphenyl)-5,7-dioxaspiro[2.5]octane-4,8-dione",O=C1OC(OC(=O)C12C(C(=O)C=3C=CC=CC3)C2C4=CC(OC)=C(OC)C(OC)=C4)(C)C,-5.788406082,-6.205556633,-7.48612447,-7.594425787,-2.376370361,6.4549,427.35,3.412035721,5.718224924,2.490513146,4.104369035,1.613855889,2.60956466,0.245146402,2.3471,-4.36,316.39,97.36,0.28168,0.0005,333,72,1,HCl,WL,85
comp_287,"1-benzoyl-6,6-dimethyl-2-(3,4,5-trimethoxyphenyl)-5,7-dioxaspiro[2.5]octane-4,8-dione",O=C1OC(OC(=O)C12C(C(=O)C=3C=CC=CC3)C2C4=CC(OC)=C(OC)C(OC)=C4)(C)C,-5.788406082,-6.205556633,-7.48612447,-7.594425787,-2.376370361,6.4549,427.35,3.412035721,5.718224924,2.490513146,4.104369035,1.613855889,2.60956466,0.245146402,2.3471,-4.36,316.39,97.36,0.28168,0.001,333,72,1,HCl,WL,87
comp_287,"1-benzoyl-6,6-dimethyl-2-(3,4,5-trimethoxyphenyl)-5,7-dioxaspiro[2.5]octane-4,8-dione",O=C1OC(OC(=O)C12C(C(=O)C=3C=CC=CC3)C2C4=CC(OC)=C(OC)C(OC)=C4)(C)C,-5.788406082,-6.205556633,-7.48612447,-7.594425787,-2.376370361,6.4549,427.35,3.412035721,5.718224924,2.490513146,4.104369035,1.613855889,2.60956466,0.245146402,2.3471,-4.36,316.39,97.36,0.28168,0.00005,303,0.5,1,HCl,PDP,91
comp_287,"1-benzoyl-6,6-dimethyl-2-(3,4,5-trimethoxyphenyl)-5,7-dioxaspiro[2.5]octane-4,8-dione",O=C1OC(OC(=O)C12C(C(=O)C=3C=CC=CC3)C2C4=CC(OC)=C(OC)C(OC)=C4)(C)C,-5.788406082,-6.205556633,-7.48612447,-7.594425787,-2.376370361,6.4549,427.35,3.412035721,5.718224924,2.490513146,4.104369035,1.613855889,2.60956466,0.245146402,2.3471,-4.36,316.39,97.36,0.28168,0.0001,303,0.5,1,HCl,PDP,93
comp_287,"1-benzoyl-6,6-dimethyl-2-(3,4,5-trimethoxyphenyl)-5,7-dioxaspiro[2.5]octane-4,8-dione",O=C1OC(OC(=O)C12C(C(=O)C=3C=CC=CC3)C2C4=CC(OC)=C(OC)C(OC)=C4)(C)C,-5.788406082,-6.205556633,-7.48612447,-7.594425787,-2.376370361,6.4549,427.35,3.412035721,5.718224924,2.490513146,4.104369035,1.613855889,2.60956466,0.245146402,2.3471,-4.36,316.39,97.36,0.28168,0.0005,303,0.5,1,HCl,PDP,96
comp_287,"1-benzoyl-6,6-dimethyl-2-(3,4,5-trimethoxyphenyl)-5,7-dioxaspiro[2.5]octane-4,8-dione",O=C1OC(OC(=O)C12C(C(=O)C=3C=CC=CC3)C2C4=CC(OC)=C(OC)C(OC)=C4)(C)C,-5.788406082,-6.205556633,-7.48612447,-7.594425787,-2.376370361,6.4549,427.35,3.412035721,5.718224924,2.490513146,4.104369035,1.613855889,2.60956466,0.245146402,2.3471,-4.36,316.39,97.36,0.28168,0.001,303,0.5,1,HCl,PDP,97
comp_287,"1-benzoyl-6,6-dimethyl-2-(3,4,5-trimethoxyphenyl)-5,7-dioxaspiro[2.5]octane-4,8-dione",O=C1OC(OC(=O)C12C(C(=O)C=3C=CC=CC3)C2C4=CC(OC)=C(OC)C(OC)=C4)(C)C,-5.788406082,-6.205556633,-7.48612447,-7.594425787,-2.376370361,6.4549,427.35,3.412035721,5.718224924,2.490513146,4.104369035,1.613855889,2.60956466,0.245146402,2.3471,-4.36,316.39,97.36,0.28168,0.00005,303,0.5,1,HCl,EIS,91
comp_287,"1-benzoyl-6,6-dimethyl-2-(3,4,5-trimethoxyphenyl)-5,7-dioxaspiro[2.5]octane-4,8-dione",O=C1OC(OC(=O)C12C(C(=O)C=3C=CC=CC3)C2C4=CC(OC)=C(OC)C(OC)=C4)(C)C,-5.788406082,-6.205556633,-7.48612447,-7.594425787,-2.376370361,6.4549,427.35,3.412035721,5.718224924,2.490513146,4.104369035,1.613855889,2.60956466,0.245146402,2.3471,-4.36,316.39,97.36,0.28168,0.0001,303,0.5,1,HCl,EIS,93
comp_287,"1-benzoyl-6,6-dimethyl-2-(3,4,5-trimethoxyphenyl)-5,7-dioxaspiro[2.5]octane-4,8-dione",O=C1OC(OC(=O)C12C(C(=O)C=3C=CC=CC3)C2C4=CC(OC)=C(OC)C(OC)=C4)(C)C,-5.788406082,-6.205556633,-7.48612447,-7.594425787,-2.376370361,6.4549,427.35,3.412035721,5.718224924,2.490513146,4.104369035,1.613855889,2.60956466,0.245146402,2.3471,-4.36,316.39,97.36,0.28168,0.0005,303,0.5,1,HCl,EIS,96
comp_287,"1-benzoyl-6,6-dimethyl-2-(3,4,5-trimethoxyphenyl)-5,7-dioxaspiro[2.5]octane-4,8-dione",O=C1OC(OC(=O)C12C(C(=O)C=3C=CC=CC3)C2C4=CC(OC)=C(OC)C(OC)=C4)(C)C,-5.788406082,-6.205556633,-7.48612447,-7.594425787,-2.376370361,6.4549,427.35,3.412035721,5.718224924,2.490513146,4.104369035,1.613855889,2.60956466,0.245146402,2.3471,-4.36,316.39,97.36,0.28168,0.001,303,0.5,1,HCl,EIS,98
comp_288,"N,N’-dimethyl-N,N’-bis(1H-pyrazol-1-ylmethyl)ethane-1,2-diamine",CN(CCN(C)Cn1cccn1)Cn2cccn2,-6.538896115,-6.671415566,-7.063531642,-7.098090102,-0.497968368,5.6327,256.89,6.040927747,6.453735415,0.837924625,3.64583002,2.807905395,1.183451244,0.304201837,-0.4234,0.306,209.1,42.12,0.20459,0.000001,308,6,1,HCl,WL,33.67
comp_288,"N,N’-dimethyl-N,N’-bis(1H-pyrazol-1-ylmethyl)ethane-1,2-diamine",CN(CCN(C)Cn1cccn1)Cn2cccn2,-6.538896115,-6.671415566,-7.063531642,-7.098090102,-0.497968368,5.6327,256.89,6.040927747,6.453735415,0.837924625,3.64583002,2.807905395,1.183451244,0.304201837,-0.4234,0.306,209.1,42.12,0.20459,0.00001,308,6,1,HCl,WL,42.52
comp_288,"N,N’-dimethyl-N,N’-bis(1H-pyrazol-1-ylmethyl)ethane-1,2-diamine",CN(CCN(C)Cn1cccn1)Cn2cccn2,-6.538896115,-6.671415566,-7.063531642,-7.098090102,-0.497968368,5.6327,256.89,6.040927747,6.453735415,0.837924625,3.64583002,2.807905395,1.183451244,0.304201837,-0.4234,0.306,209.1,42.12,0.20459,0.0001,308,6,1,HCl,WL,46.15
comp_288,"N,N’-dimethyl-N,N’-bis(1H-pyrazol-1-ylmethyl)ethane-1,2-diamine",CN(CCN(C)Cn1cccn1)Cn2cccn2,-6.538896115,-6.671415566,-7.063531642,-7.098090102,-0.497968368,5.6327,256.89,6.040927747,6.453735415,0.837924625,3.64583002,2.807905395,1.183451244,0.304201837,-0.4234,0.306,209.1,42.12,0.20459,0.001,308,6,1,HCl,WL,75.76
comp_288,"N,N’-dimethyl-N,N’-bis(1H-pyrazol-1-ylmethyl)ethane-1,2-diamine",CN(CCN(C)Cn1cccn1)Cn2cccn2,-6.538896115,-6.671415566,-7.063531642,-7.098090102,-0.497968368,5.6327,256.89,6.040927747,6.453735415,0.837924625,3.64583002,2.807905395,1.183451244,0.304201837,-0.4234,0.306,209.1,42.12,0.20459,0.000001,308,0.1666,1,HCl,PDP,27.3
comp_288,"N,N’-dimethyl-N,N’-bis(1H-pyrazol-1-ylmethyl)ethane-1,2-diamine",CN(CCN(C)Cn1cccn1)Cn2cccn2,-6.538896115,-6.671415566,-7.063531642,-7.098090102,-0.497968368,5.6327,256.89,6.040927747,6.453735415,0.837924625,3.64583002,2.807905395,1.183451244,0.304201837,-0.4234,0.306,209.1,42.12,0.20459,0.00001,308,0.1666,1,HCl,PDP,38.67
comp_288,"N,N’-dimethyl-N,N’-bis(1H-pyrazol-1-ylmethyl)ethane-1,2-diamine",CN(CCN(C)Cn1cccn1)Cn2cccn2,-6.538896115,-6.671415566,-7.063531642,-7.098090102,-0.497968368,5.6327,256.89,6.040927747,6.453735415,0.837924625,3.64583002,2.807905395,1.183451244,0.304201837,-0.4234,0.306,209.1,42.12,0.20459,0.0001,308,0.1666,1,HCl,PDP,43.58
comp_288,"N,N’-dimethyl-N,N’-bis(1H-pyrazol-1-ylmethyl)ethane-1,2-diamine",CN(CCN(C)Cn1cccn1)Cn2cccn2,-6.538896115,-6.671415566,-7.063531642,-7.098090102,-0.497968368,5.6327,256.89,6.040927747,6.453735415,0.837924625,3.64583002,2.807905395,1.183451244,0.304201837,-0.4234,0.306,209.1,42.12,0.20459,0.001,308,0.1666,1,HCl,PDP,72.89
comp_288,"N,N’-dimethyl-N,N’-bis(1H-pyrazol-1-ylmethyl)ethane-1,2-diamine",CN(CCN(C)Cn1cccn1)Cn2cccn2,-6.538896115,-6.671415566,-7.063531642,-7.098090102,-0.497968368,5.6327,256.89,6.040927747,6.453735415,0.837924625,3.64583002,2.807905395,1.183451244,0.304201837,-0.4234,0.306,209.1,42.12,0.20459,0.000001,308,0.5,1,HCl,EIS,20.01
comp_288,"N,N’-dimethyl-N,N’-bis(1H-pyrazol-1-ylmethyl)ethane-1,2-diamine",CN(CCN(C)Cn1cccn1)Cn2cccn2,-6.538896115,-6.671415566,-7.063531642,-7.098090102,-0.497968368,5.6327,256.89,6.040927747,6.453735415,0.837924625,3.64583002,2.807905395,1.183451244,0.304201837,-0.4234,0.306,209.1,42.12,0.20459,0.00001,308,0.5,1,HCl,EIS,32.98
comp_288,"N,N’-dimethyl-N,N’-bis(1H-pyrazol-1-ylmethyl)ethane-1,2-diamine",CN(CCN(C)Cn1cccn1)Cn2cccn2,-6.538896115,-6.671415566,-7.063531642,-7.098090102,-0.497968368,5.6327,256.89,6.040927747,6.453735415,0.837924625,3.64583002,2.807905395,1.183451244,0.304201837,-0.4234,0.306,209.1,42.12,0.20459,0.0001,308,0.5,1,HCl,EIS,35.99
comp_288,"N,N’-dimethyl-N,N’-bis(1H-pyrazol-1-ylmethyl)ethane-1,2-diamine",CN(CCN(C)Cn1cccn1)Cn2cccn2,-6.538896115,-6.671415566,-7.063531642,-7.098090102,-0.497968368,5.6327,256.89,6.040927747,6.453735415,0.837924625,3.64583002,2.807905395,1.183451244,0.304201837,-0.4234,0.306,209.1,42.12,0.20459,0.001,308,0.5,1,HCl,EIS,65.98
comp_288,"N,N’-dimethyl-N,N’-bis(1H-pyrazol-1-ylmethyl)ethane-1,2-diamine",CN(CCN(C)Cn1cccn1)Cn2cccn2,-6.538896115,-6.671415566,-7.063531642,-7.098090102,-0.497968368,5.6327,256.89,6.040927747,6.453735415,0.837924625,3.64583002,2.807905395,1.183451244,0.304201837,-0.4234,0.306,209.1,42.12,0.20459,0.001,298,0.5,1,HCl,PDP,69.1
comp_288,"N,N’-dimethyl-N,N’-bis(1H-pyrazol-1-ylmethyl)ethane-1,2-diamine",CN(CCN(C)Cn1cccn1)Cn2cccn2,-6.538896115,-6.671415566,-7.063531642,-7.098090102,-0.497968368,5.6327,256.89,6.040927747,6.453735415,0.837924625,3.64583002,2.807905395,1.183451244,0.304201837,-0.4234,0.306,209.1,42.12,0.20459,0.001,308,0.5,1,HCl,PDP,66.9
comp_288,"N,N’-dimethyl-N,N’-bis(1H-pyrazol-1-ylmethyl)ethane-1,2-diamine",CN(CCN(C)Cn1cccn1)Cn2cccn2,-6.538896115,-6.671415566,-7.063531642,-7.098090102,-0.497968368,5.6327,256.89,6.040927747,6.453735415,0.837924625,3.64583002,2.807905395,1.183451244,0.304201837,-0.4234,0.306,209.1,42.12,0.20459,0.001,318,0.5,1,HCl,PDP,64.5
comp_288,"N,N’-dimethyl-N,N’-bis(1H-pyrazol-1-ylmethyl)ethane-1,2-diamine",CN(CCN(C)Cn1cccn1)Cn2cccn2,-6.538896115,-6.671415566,-7.063531642,-7.098090102,-0.497968368,5.6327,256.89,6.040927747,6.453735415,0.837924625,3.64583002,2.807905395,1.183451244,0.304201837,-0.4234,0.306,209.1,42.12,0.20459,0.001,328,0.5,1,HCl,PDP,62.1
comp_289,1-{[{2-[[(3-carboxy-5-methyl-1H-pyrazol-1-yl)methyl](methyl)amino]ethyl}(methyl)amino]methyl}-5-methyl-1Hpyrazole-3-carboxylic acid,CN(CCN(C)Cn1ccc(C(=O)O)n1)Cn2ccc(C(=O)O)n2,-6.921760319,-7.104076607,-7.359047296,-7.474967802,-6.585427585,24.2814,2280.47,0.336332734,5.67378873,6.991687051,6.332737891,-0.658949161,-15.21497089,2.781303931,-3.5728,0.232,257.3,116.72,0.36945,0.000001,308,6,1,HCl,WL,67.05
comp_289,1-{[{2-[[(3-carboxy-5-methyl-1H-pyrazol-1-yl)methyl](methyl)amino]ethyl}(methyl)amino]methyl}-5-methyl-1Hpyrazole-3-carboxylic acid,CN(CCN(C)Cn1ccc(C(=O)O)n1)Cn2ccc(C(=O)O)n2,-6.921760319,-7.104076607,-7.359047296,-7.474967802,-6.585427585,24.2814,2280.47,0.336332734,5.67378873,6.991687051,6.332737891,-0.658949161,-15.21497089,2.781303931,-3.5728,0.232,257.3,116.72,0.36945,0.00001,308,6,1,HCl,WL,72.56
comp_289,1-{[{2-[[(3-carboxy-5-methyl-1H-pyrazol-1-yl)methyl](methyl)amino]ethyl}(methyl)amino]methyl}-5-methyl-1Hpyrazole-3-carboxylic acid,CN(CCN(C)Cn1ccc(C(=O)O)n1)Cn2ccc(C(=O)O)n2,-6.921760319,-7.104076607,-7.359047296,-7.474967802,-6.585427585,24.2814,2280.47,0.336332734,5.67378873,6.991687051,6.332737891,-0.658949161,-15.21497089,2.781303931,-3.5728,0.232,257.3,116.72,0.36945,0.0001,308,6,1,HCl,WL,78.66
comp_289,1-{[{2-[[(3-carboxy-5-methyl-1H-pyrazol-1-yl)methyl](methyl)amino]ethyl}(methyl)amino]methyl}-5-methyl-1Hpyrazole-3-carboxylic acid,CN(CCN(C)Cn1ccc(C(=O)O)n1)Cn2ccc(C(=O)O)n2,-6.921760319,-7.104076607,-7.359047296,-7.474967802,-6.585427585,24.2814,2280.47,0.336332734,5.67378873,6.991687051,6.332737891,-0.658949161,-15.21497089,2.781303931,-3.5728,0.232,257.3,116.72,0.36945,0.001,308,6,1,HCl,WL,90.42
comp_289,1-{[{2-[[(3-carboxy-5-methyl-1H-pyrazol-1-yl)methyl](methyl)amino]ethyl}(methyl)amino]methyl}-5-methyl-1Hpyrazole-3-carboxylic acid,CN(CCN(C)Cn1ccc(C(=O)O)n1)Cn2ccc(C(=O)O)n2,-6.921760319,-7.104076607,-7.359047296,-7.474967802,-6.585427585,24.2814,2280.47,0.336332734,5.67378873,6.991687051,6.332737891,-0.658949161,-15.21497089,2.781303931,-3.5728,0.232,257.3,116.72,0.36945,0.000001,308,0.1666,1,HCl,PDP,64.58
comp_289,1-{[{2-[[(3-carboxy-5-methyl-1H-pyrazol-1-yl)methyl](methyl)amino]ethyl}(methyl)amino]methyl}-5-methyl-1Hpyrazole-3-carboxylic acid,CN(CCN(C)Cn1ccc(C(=O)O)n1)Cn2ccc(C(=O)O)n2,-6.921760319,-7.104076607,-7.359047296,-7.474967802,-6.585427585,24.2814,2280.47,0.336332734,5.67378873,6.991687051,6.332737891,-0.658949161,-15.21497089,2.781303931,-3.5728,0.232,257.3,116.72,0.36945,0.00001,308,0.1666,1,HCl,PDP,68.73
comp_289,1-{[{2-[[(3-carboxy-5-methyl-1H-pyrazol-1-yl)methyl](methyl)amino]ethyl}(methyl)amino]methyl}-5-methyl-1Hpyrazole-3-carboxylic acid,CN(CCN(C)Cn1ccc(C(=O)O)n1)Cn2ccc(C(=O)O)n2,-6.921760319,-7.104076607,-7.359047296,-7.474967802,-6.585427585,24.2814,2280.47,0.336332734,5.67378873,6.991687051,6.332737891,-0.658949161,-15.21497089,2.781303931,-3.5728,0.232,257.3,116.72,0.36945,0.0001,308,0.1666,1,HCl,PDP,74.85
comp_289,1-{[{2-[[(3-carboxy-5-methyl-1H-pyrazol-1-yl)methyl](methyl)amino]ethyl}(methyl)amino]methyl}-5-methyl-1Hpyrazole-3-carboxylic acid,CN(CCN(C)Cn1ccc(C(=O)O)n1)Cn2ccc(C(=O)O)n2,-6.921760319,-7.104076607,-7.359047296,-7.474967802,-6.585427585,24.2814,2280.47,0.336332734,5.67378873,6.991687051,6.332737891,-0.658949161,-15.21497089,2.781303931,-3.5728,0.232,257.3,116.72,0.36945,0.001,308,0.1666,1,HCl,PDP,89.53
comp_289,1-{[{2-[[(3-carboxy-5-methyl-1H-pyrazol-1-yl)methyl](methyl)amino]ethyl}(methyl)amino]methyl}-5-methyl-1Hpyrazole-3-carboxylic acid,CN(CCN(C)Cn1ccc(C(=O)O)n1)Cn2ccc(C(=O)O)n2,-6.921760319,-7.104076607,-7.359047296,-7.474967802,-6.585427585,24.2814,2280.47,0.336332734,5.67378873,6.991687051,6.332737891,-0.658949161,-15.21497089,2.781303931,-3.5728,0.232,257.3,116.72,0.36945,0.000001,308,0.5,1,HCl,EIS,60.22
comp_289,1-{[{2-[[(3-carboxy-5-methyl-1H-pyrazol-1-yl)methyl](methyl)amino]ethyl}(methyl)amino]methyl}-5-methyl-1Hpyrazole-3-carboxylic acid,CN(CCN(C)Cn1ccc(C(=O)O)n1)Cn2ccc(C(=O)O)n2,-6.921760319,-7.104076607,-7.359047296,-7.474967802,-6.585427585,24.2814,2280.47,0.336332734,5.67378873,6.991687051,6.332737891,-0.658949161,-15.21497089,2.781303931,-3.5728,0.232,257.3,116.72,0.36945,0.00001,308,0.5,1,HCl,EIS,62.45
comp_289,1-{[{2-[[(3-carboxy-5-methyl-1H-pyrazol-1-yl)methyl](methyl)amino]ethyl}(methyl)amino]methyl}-5-methyl-1Hpyrazole-3-carboxylic acid,CN(CCN(C)Cn1ccc(C(=O)O)n1)Cn2ccc(C(=O)O)n2,-6.921760319,-7.104076607,-7.359047296,-7.474967802,-6.585427585,24.2814,2280.47,0.336332734,5.67378873,6.991687051,6.332737891,-0.658949161,-15.21497089,2.781303931,-3.5728,0.232,257.3,116.72,0.36945,0.0001,308,0.5,1,HCl,EIS,69.15
comp_289,1-{[{2-[[(3-carboxy-5-methyl-1H-pyrazol-1-yl)methyl](methyl)amino]ethyl}(methyl)amino]methyl}-5-methyl-1Hpyrazole-3-carboxylic acid,CN(CCN(C)Cn1ccc(C(=O)O)n1)Cn2ccc(C(=O)O)n2,-6.921760319,-7.104076607,-7.359047296,-7.474967802,-6.585427585,24.2814,2280.47,0.336332734,5.67378873,6.991687051,6.332737891,-0.658949161,-15.21497089,2.781303931,-3.5728,0.232,257.3,116.72,0.36945,0.001,308,0.5,1,HCl,EIS,84.78
comp_289,1-{[{2-[[(3-carboxy-5-methyl-1H-pyrazol-1-yl)methyl](methyl)amino]ethyl}(methyl)amino]methyl}-5-methyl-1Hpyrazole-3-carboxylic acid,CN(CCN(C)Cn1ccc(C(=O)O)n1)Cn2ccc(C(=O)O)n2,-6.921760319,-7.104076607,-7.359047296,-7.474967802,-6.585427585,24.2814,2280.47,0.336332734,5.67378873,6.991687051,6.332737891,-0.658949161,-15.21497089,2.781303931,-3.5728,0.232,257.3,116.72,0.36945,0.001,298,0.5,1,HCl,PDP,84.2
comp_289,1-{[{2-[[(3-carboxy-5-methyl-1H-pyrazol-1-yl)methyl](methyl)amino]ethyl}(methyl)amino]methyl}-5-methyl-1Hpyrazole-3-carboxylic acid,CN(CCN(C)Cn1ccc(C(=O)O)n1)Cn2ccc(C(=O)O)n2,-6.921760319,-7.104076607,-7.359047296,-7.474967802,-6.585427585,24.2814,2280.47,0.336332734,5.67378873,6.991687051,6.332737891,-0.658949161,-15.21497089,2.781303931,-3.5728,0.232,257.3,116.72,0.36945,0.001,308,0.5,1,HCl,PDP,82
comp_289,1-{[{2-[[(3-carboxy-5-methyl-1H-pyrazol-1-yl)methyl](methyl)amino]ethyl}(methyl)amino]methyl}-5-methyl-1Hpyrazole-3-carboxylic acid,CN(CCN(C)Cn1ccc(C(=O)O)n1)Cn2ccc(C(=O)O)n2,-6.921760319,-7.104076607,-7.359047296,-7.474967802,-6.585427585,24.2814,2280.47,0.336332734,5.67378873,6.991687051,6.332737891,-0.658949161,-15.21497089,2.781303931,-3.5728,0.232,257.3,116.72,0.36945,0.001,318,0.5,1,HCl,PDP,79.4
comp_289,1-{[{2-[[(3-carboxy-5-methyl-1H-pyrazol-1-yl)methyl](methyl)amino]ethyl}(methyl)amino]methyl}-5-methyl-1Hpyrazole-3-carboxylic acid,CN(CCN(C)Cn1ccc(C(=O)O)n1)Cn2ccc(C(=O)O)n2,-6.921760319,-7.104076607,-7.359047296,-7.474967802,-6.585427585,24.2814,2280.47,0.336332734,5.67378873,6.991687051,6.332737891,-0.658949161,-15.21497089,2.781303931,-3.5728,0.232,257.3,116.72,0.36945,0.001,328,0.5,1,HCl,PDP,76.8
comp_290,1-{[{2-[{[3-(methoxycarbonyl)-1H-pyrazol-1-yl]methyl}(methyl)amino]ethyl}(methyl)amino]methyl}-1H-pyrazole-3-carboxylic acid,COC(=O)c2ccn(CN(C)CCN(C)Cn1ccc(C(=O)O)n1)n2,-6.652639709,-6.786247616,-7.495376341,-7.501907074,-1.798672631,7.0638,330.36,4.853967079,6.580503957,1.90364137,4.242072663,2.338431294,1.923851743,0.110299301,-3.1449,0.104,273.21,105.72,0.33659,0.000001,308,6,1,HCl,WL,26.7
