Repository: aveucoloap/Machine-Learning-corrosion-study

File: comp1-502_datasetQM_20220608.csv (part 35 of 61)
comp_ref,Compound,smiles,HOMO,HOMO_1,HOMO_2,HOMO_3,LUMO,Dipole,Polar,Egap,IP,EA,Electronegativity,Chemical hardness,Electrophilicity,deltaN,cLogP,cLogS,Total Surface Area,Polar Surface Area,Relative PSA,ConcInh_M,TempK,Time_H,Med_ConcM,Med_ID,Method,IE
comp_290,1-{[{2-[{[3-(methoxycarbonyl)-1H-pyrazol-1-yl]methyl}(methyl)amino]ethyl}(methyl)amino]methyl}-1H-pyrazole-3-carboxylic acid,COC(=O)c2ccn(CN(C)CCN(C)Cn1ccc(C(=O)O)n1)n2,-6.652639709,-6.786247616,-7.495376341,-7.501907074,-1.798672631,7.0638,330.36,4.853967079,6.580503957,1.90364137,4.242072663,2.338431294,1.923851743,0.110299301,-3.1449,0.104,273.21,105.72,0.33659,0.00001,308,6,1,HCl,WL,42.23
comp_290,1-{[{2-[{[3-(methoxycarbonyl)-1H-pyrazol-1-yl]methyl}(methyl)amino]ethyl}(methyl)amino]methyl}-1H-pyrazole-3-carboxylic acid,COC(=O)c2ccn(CN(C)CCN(C)Cn1ccc(C(=O)O)n1)n2,-6.652639709,-6.786247616,-7.495376341,-7.501907074,-1.798672631,7.0638,330.36,4.853967079,6.580503957,1.90364137,4.242072663,2.338431294,1.923851743,0.110299301,-3.1449,0.104,273.21,105.72,0.33659,0.0001,308,6,1,HCl,WL,56.02
comp_290,1-{[{2-[{[3-(methoxycarbonyl)-1H-pyrazol-1-yl]methyl}(methyl)amino]ethyl}(methyl)amino]methyl}-1H-pyrazole-3-carboxylic acid,COC(=O)c2ccn(CN(C)CCN(C)Cn1ccc(C(=O)O)n1)n2,-6.652639709,-6.786247616,-7.495376341,-7.501907074,-1.798672631,7.0638,330.36,4.853967079,6.580503957,1.90364137,4.242072663,2.338431294,1.923851743,0.110299301,-3.1449,0.104,273.21,105.72,0.33659,0.001,308,6,1,HCl,WL,68.79
comp_290,1-{[{2-[{[3-(methoxycarbonyl)-1H-pyrazol-1-yl]methyl}(methyl)amino]ethyl}(methyl)amino]methyl}-1H-pyrazole-3-carboxylic acid,COC(=O)c2ccn(CN(C)CCN(C)Cn1ccc(C(=O)O)n1)n2,-6.652639709,-6.786247616,-7.495376341,-7.501907074,-1.798672631,7.0638,330.36,4.853967079,6.580503957,1.90364137,4.242072663,2.338431294,1.923851743,0.110299301,-3.1449,0.104,273.21,105.72,0.33659,0.000001,308,0.1666,1,HCl,PDP,25.66
comp_290,1-{[{2-[{[3-(methoxycarbonyl)-1H-pyrazol-1-yl]methyl}(methyl)amino]ethyl}(methyl)amino]methyl}-1H-pyrazole-3-carboxylic acid,COC(=O)c2ccn(CN(C)CCN(C)Cn1ccc(C(=O)O)n1)n2,-6.652639709,-6.786247616,-7.495376341,-7.501907074,-1.798672631,7.0638,330.36,4.853967079,6.580503957,1.90364137,4.242072663,2.338431294,1.923851743,0.110299301,-3.1449,0.104,273.21,105.72,0.33659,0.00001,308,0.1666,1,HCl,PDP,40.85
comp_290,1-{[{2-[{[3-(methoxycarbonyl)-1H-pyrazol-1-yl]methyl}(methyl)amino]ethyl}(methyl)amino]methyl}-1H-pyrazole-3-carboxylic acid,COC(=O)c2ccn(CN(C)CCN(C)Cn1ccc(C(=O)O)n1)n2,-6.652639709,-6.786247616,-7.495376341,-7.501907074,-1.798672631,7.0638,330.36,4.853967079,6.580503957,1.90364137,4.242072663,2.338431294,1.923851743,0.110299301,-3.1449,0.104,273.21,105.72,0.33659,0.0001,308,0.1666,1,HCl,PDP,53.77
comp_290,1-{[{2-[{[3-(methoxycarbonyl)-1H-pyrazol-1-yl]methyl}(methyl)amino]ethyl}(methyl)amino]methyl}-1H-pyrazole-3-carboxylic acid,COC(=O)c2ccn(CN(C)CCN(C)Cn1ccc(C(=O)O)n1)n2,-6.652639709,-6.786247616,-7.495376341,-7.501907074,-1.798672631,7.0638,330.36,4.853967079,6.580503957,1.90364137,4.242072663,2.338431294,1.923851743,0.110299301,-3.1449,0.104,273.21,105.72,0.33659,0.001,308,0.1666,1,HCl,PDP,64.89
comp_290,1-{[{2-[{[3-(methoxycarbonyl)-1H-pyrazol-1-yl]methyl}(methyl)amino]ethyl}(methyl)amino]methyl}-1H-pyrazole-3-carboxylic acid,COC(=O)c2ccn(CN(C)CCN(C)Cn1ccc(C(=O)O)n1)n2,-6.652639709,-6.786247616,-7.495376341,-7.501907074,-1.798672631,7.0638,330.36,4.853967079,6.580503957,1.90364137,4.242072663,2.338431294,1.923851743,0.110299301,-3.1449,0.104,273.21,105.72,0.33659,0.000001,308,0.5,1,HCl,EIS,22.34
comp_290,1-{[{2-[{[3-(methoxycarbonyl)-1H-pyrazol-1-yl]methyl}(methyl)amino]ethyl}(methyl)amino]methyl}-1H-pyrazole-3-carboxylic acid,COC(=O)c2ccn(CN(C)CCN(C)Cn1ccc(C(=O)O)n1)n2,-6.652639709,-6.786247616,-7.495376341,-7.501907074,-1.798672631,7.0638,330.36,4.853967079,6.580503957,1.90364137,4.242072663,2.338431294,1.923851743,0.110299301,-3.1449,0.104,273.21,105.72,0.33659,0.00001,308,0.5,1,HCl,EIS,36.67
comp_290,1-{[{2-[{[3-(methoxycarbonyl)-1H-pyrazol-1-yl]methyl}(methyl)amino]ethyl}(methyl)amino]methyl}-1H-pyrazole-3-carboxylic acid,COC(=O)c2ccn(CN(C)CCN(C)Cn1ccc(C(=O)O)n1)n2,-6.652639709,-6.786247616,-7.495376341,-7.501907074,-1.798672631,7.0638,330.36,4.853967079,6.580503957,1.90364137,4.242072663,2.338431294,1.923851743,0.110299301,-3.1449,0.104,273.21,105.72,0.33659,0.0001,308,0.5,1,HCl,EIS,39.55
comp_290,1-{[{2-[{[3-(methoxycarbonyl)-1H-pyrazol-1-yl]methyl}(methyl)amino]ethyl}(methyl)amino]methyl}-1H-pyrazole-3-carboxylic acid,COC(=O)c2ccn(CN(C)CCN(C)Cn1ccc(C(=O)O)n1)n2,-6.652639709,-6.786247616,-7.495376341,-7.501907074,-1.798672631,7.0638,330.36,4.853967079,6.580503957,1.90364137,4.242072663,2.338431294,1.923851743,0.110299301,-3.1449,0.104,273.21,105.72,0.33659,0.001,308,0.5,1,HCl,EIS,61.45
comp_290,1-{[{2-[{[3-(methoxycarbonyl)-1H-pyrazol-1-yl]methyl}(methyl)amino]ethyl}(methyl)amino]methyl}-1H-pyrazole-3-carboxylic acid,COC(=O)c2ccn(CN(C)CCN(C)Cn1ccc(C(=O)O)n1)n2,-6.652639709,-6.786247616,-7.495376341,-7.501907074,-1.798672631,7.0638,330.36,4.853967079,6.580503957,1.90364137,4.242072663,2.338431294,1.923851743,0.110299301,-3.1449,0.104,273.21,105.72,0.33659,0.001,298,0.5,1,HCl,PDP,62
comp_290,1-{[{2-[{[3-(methoxycarbonyl)-1H-pyrazol-1-yl]methyl}(methyl)amino]ethyl}(methyl)amino]methyl}-1H-pyrazole-3-carboxylic acid,COC(=O)c2ccn(CN(C)CCN(C)Cn1ccc(C(=O)O)n1)n2,-6.652639709,-6.786247616,-7.495376341,-7.501907074,-1.798672631,7.0638,330.36,4.853967079,6.580503957,1.90364137,4.242072663,2.338431294,1.923851743,0.110299301,-3.1449,0.104,273.21,105.72,0.33659,0.001,308,0.5,1,HCl,PDP,59.6
comp_290,1-{[{2-[{[3-(methoxycarbonyl)-1H-pyrazol-1-yl]methyl}(methyl)amino]ethyl}(methyl)amino]methyl}-1H-pyrazole-3-carboxylic acid,COC(=O)c2ccn(CN(C)CCN(C)Cn1ccc(C(=O)O)n1)n2,-6.652639709,-6.786247616,-7.495376341,-7.501907074,-1.798672631,7.0638,330.36,4.853967079,6.580503957,1.90364137,4.242072663,2.338431294,1.923851743,0.110299301,-3.1449,0.104,273.21,105.72,0.33659,0.001,318,0.5,1,HCl,PDP,57.1
comp_290,1-{[{2-[{[3-(methoxycarbonyl)-1H-pyrazol-1-yl]methyl}(methyl)amino]ethyl}(methyl)amino]methyl}-1H-pyrazole-3-carboxylic acid,COC(=O)c2ccn(CN(C)CCN(C)Cn1ccc(C(=O)O)n1)n2,-6.652639709,-6.786247616,-7.495376341,-7.501907074,-1.798672631,7.0638,330.36,4.853967079,6.580503957,1.90364137,4.242072663,2.338431294,1.923851743,0.110299301,-3.1449,0.104,273.21,105.72,0.33659,0.001,328,0.5,1,HCl,PDP,54.6
comp_291,"2-(1,4,5-triphenyl-1H-imidazol-2-yl)phenol",Oc1ccccc1c4nc(c2ccccc2)c(c3ccccc3)n4c5ccccc5,-5.769358112,-6.562842135,-6.894821047,-7.106797746,-1.623703417,6.8311,504.58,4.145654695,5.617498168,1.805796028,3.711647098,1.90585107,1.807109222,0.413648744,6.0799,-9.125,306.61,38.05,0.10091,0.000001,298,6,0.5,H2SO4,WL,89.4
comp_291,"2-(1,4,5-triphenyl-1H-imidazol-2-yl)phenol",Oc1ccccc1c4nc(c2ccccc2)c(c3ccccc3)n4c5ccccc5,-5.769358112,-6.562842135,-6.894821047,-7.106797746,-1.623703417,6.8311,504.58,4.145654695,5.617498168,1.805796028,3.711647098,1.90585107,1.807109222,0.413648744,6.0799,-9.125,306.61,38.05,0.10091,0.00001,298,6,0.5,H2SO4,WL,95.4
comp_291,"2-(1,4,5-triphenyl-1H-imidazol-2-yl)phenol",Oc1ccccc1c4nc(c2ccccc2)c(c3ccccc3)n4c5ccccc5,-5.769358112,-6.562842135,-6.894821047,-7.106797746,-1.623703417,6.8311,504.58,4.145654695,5.617498168,1.805796028,3.711647098,1.90585107,1.807109222,0.413648744,6.0799,-9.125,306.61,38.05,0.10091,0.0001,298,6,0.5,H2SO4,WL,96.1
comp_291,"2-(1,4,5-triphenyl-1H-imidazol-2-yl)phenol",Oc1ccccc1c4nc(c2ccccc2)c(c3ccccc3)n4c5ccccc5,-5.769358112,-6.562842135,-6.894821047,-7.106797746,-1.623703417,6.8311,504.58,4.145654695,5.617498168,1.805796028,3.711647098,1.90585107,1.807109222,0.413648744,6.0799,-9.125,306.61,38.05,0.10091,0.001,298,6,0.5,H2SO4,WL,97.1
comp_291,"2-(1,4,5-triphenyl-1H-imidazol-2-yl)phenol",Oc1ccccc1c4nc(c2ccccc2)c(c3ccccc3)n4c5ccccc5,-5.769358112,-6.562842135,-6.894821047,-7.106797746,-1.623703417,6.8311,504.58,4.145654695,5.617498168,1.805796028,3.711647098,1.90585107,1.807109222,0.413648744,6.0799,-9.125,306.61,38.05,0.10091,0.000001,298,0.5,0.5,H2SO4,PDP,89.1
comp_291,"2-(1,4,5-triphenyl-1H-imidazol-2-yl)phenol",Oc1ccccc1c4nc(c2ccccc2)c(c3ccccc3)n4c5ccccc5,-5.769358112,-6.562842135,-6.894821047,-7.106797746,-1.623703417,6.8311,504.58,4.145654695,5.617498168,1.805796028,3.711647098,1.90585107,1.807109222,0.413648744,6.0799,-9.125,306.61,38.05,0.10091,0.00001,298,0.5,0.5,H2SO4,PDP,95.4
comp_291,"2-(1,4,5-triphenyl-1H-imidazol-2-yl)phenol",Oc1ccccc1c4nc(c2ccccc2)c(c3ccccc3)n4c5ccccc5,-5.769358112,-6.562842135,-6.894821047,-7.106797746,-1.623703417,6.8311,504.58,4.145654695,5.617498168,1.805796028,3.711647098,1.90585107,1.807109222,0.413648744,6.0799,-9.125,306.61,38.05,0.10091,0.0001,298,0.5,0.5,H2SO4,PDP,96.7
comp_291,"2-(1,4,5-triphenyl-1H-imidazol-2-yl)phenol",Oc1ccccc1c4nc(c2ccccc2)c(c3ccccc3)n4c5ccccc5,-5.769358112,-6.562842135,-6.894821047,-7.106797746,-1.623703417,6.8311,504.58,4.145654695,5.617498168,1.805796028,3.711647098,1.90585107,1.807109222,0.413648744,6.0799,-9.125,306.61,38.05,0.10091,0.001,298,0.5,0.5,H2SO4,PDP,97.7
comp_291,"2-(1,4,5-triphenyl-1H-imidazol-2-yl)phenol",Oc1ccccc1c4nc(c2ccccc2)c(c3ccccc3)n4c5ccccc5,-5.769358112,-6.562842135,-6.894821047,-7.106797746,-1.623703417,6.8311,504.58,4.145654695,5.617498168,1.805796028,3.711647098,1.90585107,1.807109222,0.413648744,6.0799,-9.125,306.61,38.05,0.10091,0.000001,298,0.5,0.5,H2SO4,EIS,88.7
comp_291,"2-(1,4,5-triphenyl-1H-imidazol-2-yl)phenol",Oc1ccccc1c4nc(c2ccccc2)c(c3ccccc3)n4c5ccccc5,-5.769358112,-6.562842135,-6.894821047,-7.106797746,-1.623703417,6.8311,504.58,4.145654695,5.617498168,1.805796028,3.711647098,1.90585107,1.807109222,0.413648744,6.0799,-9.125,306.61,38.05,0.10091,0.00001,298,0.5,0.5,H2SO4,EIS,95
comp_291,"2-(1,4,5-triphenyl-1H-imidazol-2-yl)phenol",Oc1ccccc1c4nc(c2ccccc2)c(c3ccccc3)n4c5ccccc5,-5.769358112,-6.562842135,-6.894821047,-7.106797746,-1.623703417,6.8311,504.58,4.145654695,5.617498168,1.805796028,3.711647098,1.90585107,1.807109222,0.413648744,6.0799,-9.125,306.61,38.05,0.10091,0.0001,298,0.5,0.5,H2SO4,EIS,96.6
comp_291,"2-(1,4,5-triphenyl-1H-imidazol-2-yl)phenol",Oc1ccccc1c4nc(c2ccccc2)c(c3ccccc3)n4c5ccccc5,-5.769358112,-6.562842135,-6.894821047,-7.106797746,-1.623703417,6.8311,504.58,4.145654695,5.617498168,1.805796028,3.711647098,1.90585107,1.807109222,0.413648744,6.0799,-9.125,306.61,38.05,0.10091,0.001,298,0.5,0.5,H2SO4,EIS,97.6
comp_291,"2-(1,4,5-triphenyl-1H-imidazol-2-yl)phenol",Oc1ccccc1c4nc(c2ccccc2)c(c3ccccc3)n4c5ccccc5,-5.769358112,-6.562842135,-6.894821047,-7.106797746,-1.623703417,6.8311,504.58,4.145654695,5.617498168,1.805796028,3.711647098,1.90585107,1.807109222,0.413648744,6.0799,-9.125,306.61,38.05,0.10091,0.001,308,0.5,0.5,H2SO4,PDP,95.7
comp_291,"2-(1,4,5-triphenyl-1H-imidazol-2-yl)phenol",Oc1ccccc1c4nc(c2ccccc2)c(c3ccccc3)n4c5ccccc5,-5.769358112,-6.562842135,-6.894821047,-7.106797746,-1.623703417,6.8311,504.58,4.145654695,5.617498168,1.805796028,3.711647098,1.90585107,1.807109222,0.413648744,6.0799,-9.125,306.61,38.05,0.10091,0.001,318,0.5,0.5,H2SO4,PDP,93.2
comp_291,"2-(1,4,5-triphenyl-1H-imidazol-2-yl)phenol",Oc1ccccc1c4nc(c2ccccc2)c(c3ccccc3)n4c5ccccc5,-5.769358112,-6.562842135,-6.894821047,-7.106797746,-1.623703417,6.8311,504.58,4.145654695,5.617498168,1.805796028,3.711647098,1.90585107,1.807109222,0.413648744,6.0799,-9.125,306.61,38.05,0.10091,0.001,328,0.5,0.5,H2SO4,PDP,90.7
comp_292,"1,4,5-triphenyl-2-(4-metyoxyphenyl)-1H-imidazole",COc5ccc(c3nc(c1ccccc1)c(c2ccccc2)n3c4ccccc4)cc5,-5.561463121,-6.596856368,-6.868153888,-7.103260266,-1.425332412,4.329,525.01,4.136130709,5.417328762,1.610372015,3.513850388,1.903478373,1.621655481,0.518077655,6.3556,-9.439,322.52,27.05,0.08632,0.000001,298,6,0.5,H2SO4,WL,94.5
comp_292,"1,4,5-triphenyl-2-(4-metyoxyphenyl)-1H-imidazole",COc5ccc(c3nc(c1ccccc1)c(c2ccccc2)n3c4ccccc4)cc5,-5.561463121,-6.596856368,-6.868153888,-7.103260266,-1.425332412,4.329,525.01,4.136130709,5.417328762,1.610372015,3.513850388,1.903478373,1.621655481,0.518077655,6.3556,-9.439,322.52,27.05,0.08632,0.00001,298,6,0.5,H2SO4,WL,98
comp_292,"1,4,5-triphenyl-2-(4-metyoxyphenyl)-1H-imidazole",COc5ccc(c3nc(c1ccccc1)c(c2ccccc2)n3c4ccccc4)cc5,-5.561463121,-6.596856368,-6.868153888,-7.103260266,-1.425332412,4.329,525.01,4.136130709,5.417328762,1.610372015,3.513850388,1.903478373,1.621655481,0.518077655,6.3556,-9.439,322.52,27.05,0.08632,0.0001,298,6,0.5,H2SO4,WL,98.7
comp_292,"1,4,5-triphenyl-2-(4-metyoxyphenyl)-1H-imidazole",COc5ccc(c3nc(c1ccccc1)c(c2ccccc2)n3c4ccccc4)cc5,-5.561463121,-6.596856368,-6.868153888,-7.103260266,-1.425332412,4.329,525.01,4.136130709,5.417328762,1.610372015,3.513850388,1.903478373,1.621655481,0.518077655,6.3556,-9.439,322.52,27.05,0.08632,0.001,298,6,0.5,H2SO4,WL,98.9
comp_292,"1,4,5-triphenyl-2-(4-metyoxyphenyl)-1H-imidazole",COc5ccc(c3nc(c1ccccc1)c(c2ccccc2)n3c4ccccc4)cc5,-5.561463121,-6.596856368,-6.868153888,-7.103260266,-1.425332412,4.329,525.01,4.136130709,5.417328762,1.610372015,3.513850388,1.903478373,1.621655481,0.518077655,6.3556,-9.439,322.52,27.05,0.08632,0.000001,298,0.5,0.5,H2SO4,PDP,94.3
comp_292,"1,4,5-triphenyl-2-(4-metyoxyphenyl)-1H-imidazole",COc5ccc(c3nc(c1ccccc1)c(c2ccccc2)n3c4ccccc4)cc5,-5.561463121,-6.596856368,-6.868153888,-7.103260266,-1.425332412,4.329,525.01,4.136130709,5.417328762,1.610372015,3.513850388,1.903478373,1.621655481,0.518077655,6.3556,-9.439,322.52,27.05,0.08632,0.00001,298,0.5,0.5,H2SO4,PDP,98
comp_292,"1,4,5-triphenyl-2-(4-metyoxyphenyl)-1H-imidazole",COc5ccc(c3nc(c1ccccc1)c(c2ccccc2)n3c4ccccc4)cc5,-5.561463121,-6.596856368,-6.868153888,-7.103260266,-1.425332412,4.329,525.01,4.136130709,5.417328762,1.610372015,3.513850388,1.903478373,1.621655481,0.518077655,6.3556,-9.439,322.52,27.05,0.08632,0.0001,298,0.5,0.5,H2SO4,PDP,98.7
comp_292,"1,4,5-triphenyl-2-(4-metyoxyphenyl)-1H-imidazole",COc5ccc(c3nc(c1ccccc1)c(c2ccccc2)n3c4ccccc4)cc5,-5.561463121,-6.596856368,-6.868153888,-7.103260266,-1.425332412,4.329,525.01,4.136130709,5.417328762,1.610372015,3.513850388,1.903478373,1.621655481,0.518077655,6.3556,-9.439,322.52,27.05,0.08632,0.001,298,0.5,0.5,H2SO4,PDP,98.9
comp_292,"1,4,5-triphenyl-2-(4-metyoxyphenyl)-1H-imidazole",COc5ccc(c3nc(c1ccccc1)c(c2ccccc2)n3c4ccccc4)cc5,-5.561463121,-6.596856368,-6.868153888,-7.103260266,-1.425332412,4.329,525.01,4.136130709,5.417328762,1.610372015,3.513850388,1.903478373,1.621655481,0.518077655,6.3556,-9.439,322.52,27.05,0.08632,0.000001,298,0.5,0.5,H2SO4,EIS,94
comp_292,"1,4,5-triphenyl-2-(4-metyoxyphenyl)-1H-imidazole",COc5ccc(c3nc(c1ccccc1)c(c2ccccc2)n3c4ccccc4)cc5,-5.561463121,-6.596856368,-6.868153888,-7.103260266,-1.425332412,4.329,525.01,4.136130709,5.417328762,1.610372015,3.513850388,1.903478373,1.621655481,0.518077655,6.3556,-9.439,322.52,27.05,0.08632,0.00001,298,0.5,0.5,H2SO4,EIS,97.7
comp_292,"1,4,5-triphenyl-2-(4-metyoxyphenyl)-1H-imidazole",COc5ccc(c3nc(c1ccccc1)c(c2ccccc2)n3c4ccccc4)cc5,-5.561463121,-6.596856368,-6.868153888,-7.103260266,-1.425332412,4.329,525.01,4.136130709,5.417328762,1.610372015,3.513850388,1.903478373,1.621655481,0.518077655,6.3556,-9.439,322.52,27.05,0.08632,0.0001,298,0.5,0.5,H2SO4,EIS,98.1
comp_292,"1,4,5-triphenyl-2-(4-metyoxyphenyl)-1H-imidazole",COc5ccc(c3nc(c1ccccc1)c(c2ccccc2)n3c4ccccc4)cc5,-5.561463121,-6.596856368,-6.868153888,-7.103260266,-1.425332412,4.329,525.01,4.136130709,5.417328762,1.610372015,3.513850388,1.903478373,1.621655481,0.518077655,6.3556,-9.439,322.52,27.05,0.08632,0.001,298,0.5,0.5,H2SO4,EIS,98.5
comp_292,"1,4,5-triphenyl-2-(4-metyoxyphenyl)-1H-imidazole",COc5ccc(c3nc(c1ccccc1)c(c2ccccc2)n3c4ccccc4)cc5,-5.561463121,-6.596856368,-6.868153888,-7.103260266,-1.425332412,4.329,525.01,4.136130709,5.417328762,1.610372015,3.513850388,1.903478373,1.621655481,0.518077655,6.3556,-9.439,322.52,27.05,0.08632,0.001,308,0.5,0.5,H2SO4,PDP,96.8
comp_292,"1,4,5-triphenyl-2-(4-metyoxyphenyl)-1H-imidazole",COc5ccc(c3nc(c1ccccc1)c(c2ccccc2)n3c4ccccc4)cc5,-5.561463121,-6.596856368,-6.868153888,-7.103260266,-1.425332412,4.329,525.01,4.136130709,5.417328762,1.610372015,3.513850388,1.903478373,1.621655481,0.518077655,6.3556,-9.439,322.52,27.05,0.08632,0.001,318,0.5,0.5,H2SO4,PDP,94.6
comp_292,"1,4,5-triphenyl-2-(4-metyoxyphenyl)-1H-imidazole",COc5ccc(c3nc(c1ccccc1)c(c2ccccc2)n3c4ccccc4)cc5,-5.561463121,-6.596856368,-6.868153888,-7.103260266,-1.425332412,4.329,525.01,4.136130709,5.417328762,1.610372015,3.513850388,1.903478373,1.621655481,0.518077655,6.3556,-9.439,322.52,27.05,0.08632,0.001,328,0.5,0.5,H2SO4,PDP,92.1
comp_293,"3-methoxy-4-(1,4,5-triphenyl-1H-imidazol-2-yl)phenol",c5ccc(c3nc(c1ccccc1)n(c2ccccc2)c3c4ccccc4)cc5,-5.707860379,-6.832506973,-7.075232538,-7.107341974,-1.590233412,5.8775,499.95,4.117626967,5.552587311,1.77480117,3.663694241,1.88889307,1.776524,0.442749128,6.4256,-9.421,300.26,17.82,0.059415,0.000001,298,6,0.5,H2SO4,WL,82.4
comp_293,"3-methoxy-4-(1,4,5-triphenyl-1H-imidazol-2-yl)phenol",c5ccc(c3nc(c1ccccc1)n(c2ccccc2)c3c4ccccc4)cc5,-5.707860379,-6.832506973,-7.075232538,-7.107341974,-1.590233412,5.8775,499.95,4.117626967,5.552587311,1.77480117,3.663694241,1.88889307,1.776524,0.442749128,6.4256,-9.421,300.26,17.82,0.059415,0.00001,298,6,0.5,H2SO4,WL,83.3
comp_293,"3-methoxy-4-(1,4,5-triphenyl-1H-imidazol-2-yl)phenol",c5ccc(c3nc(c1ccccc1)n(c2ccccc2)c3c4ccccc4)cc5,-5.707860379,-6.832506973,-7.075232538,-7.107341974,-1.590233412,5.8775,499.95,4.117626967,5.552587311,1.77480117,3.663694241,1.88889307,1.776524,0.442749128,6.4256,-9.421,300.26,17.82,0.059415,0.0001,298,6,0.5,H2SO4,WL,86.4
comp_293,"3-methoxy-4-(1,4,5-triphenyl-1H-imidazol-2-yl)phenol",c5ccc(c3nc(c1ccccc1)n(c2ccccc2)c3c4ccccc4)cc5,-5.707860379,-6.832506973,-7.075232538,-7.107341974,-1.590233412,5.8775,499.95,4.117626967,5.552587311,1.77480117,3.663694241,1.88889307,1.776524,0.442749128,6.4256,-9.421,300.26,17.82,0.059415,0.001,298,6,0.5,H2SO4,WL,88.3
comp_293,"3-methoxy-4-(1,4,5-triphenyl-1H-imidazol-2-yl)phenol",c5ccc(c3nc(c1ccccc1)n(c2ccccc2)c3c4ccccc4)cc5,-5.707860379,-6.832506973,-7.075232538,-7.107341974,-1.590233412,5.8775,499.95,4.117626967,5.552587311,1.77480117,3.663694241,1.88889307,1.776524,0.442749128,6.4256,-9.421,300.26,17.82,0.059415,0.000001,298,0.5,0.5,H2SO4,PDP,82.7
comp_293,"3-methoxy-4-(1,4,5-triphenyl-1H-imidazol-2-yl)phenol",c5ccc(c3nc(c1ccccc1)n(c2ccccc2)c3c4ccccc4)cc5,-5.707860379,-6.832506973,-7.075232538,-7.107341974,-1.590233412,5.8775,499.95,4.117626967,5.552587311,1.77480117,3.663694241,1.88889307,1.776524,0.442749128,6.4256,-9.421,300.26,17.82,0.059415,0.00001,298,0.5,0.5,H2SO4,PDP,84
comp_293,"3-methoxy-4-(1,4,5-triphenyl-1H-imidazol-2-yl)phenol",c5ccc(c3nc(c1ccccc1)n(c2ccccc2)c3c4ccccc4)cc5,-5.707860379,-6.832506973,-7.075232538,-7.107341974,-1.590233412,5.8775,499.95,4.117626967,5.552587311,1.77480117,3.663694241,1.88889307,1.776524,0.442749128,6.4256,-9.421,300.26,17.82,0.059415,0.0001,298,0.5,0.5,H2SO4,PDP,86.6
comp_293,"3-methoxy-4-(1,4,5-triphenyl-1H-imidazol-2-yl)phenol",c5ccc(c3nc(c1ccccc1)n(c2ccccc2)c3c4ccccc4)cc5,-5.707860379,-6.832506973,-7.075232538,-7.107341974,-1.590233412,5.8775,499.95,4.117626967,5.552587311,1.77480117,3.663694241,1.88889307,1.776524,0.442749128,6.4256,-9.421,300.26,17.82,0.059415,0.001,298,0.5,0.5,H2SO4,PDP,88.9
comp_293,"3-methoxy-4-(1,4,5-triphenyl-1H-imidazol-2-yl)phenol",c5ccc(c3nc(c1ccccc1)n(c2ccccc2)c3c4ccccc4)cc5,-5.707860379,-6.832506973,-7.075232538,-7.107341974,-1.590233412,5.8775,499.95,4.117626967,5.552587311,1.77480117,3.663694241,1.88889307,1.776524,0.442749128,6.4256,-9.421,300.26,17.82,0.059415,0.000001,298,0.5,0.5,H2SO4,EIS,82.6
comp_293,"3-methoxy-4-(1,4,5-triphenyl-1H-imidazol-2-yl)phenol",c5ccc(c3nc(c1ccccc1)n(c2ccccc2)c3c4ccccc4)cc5,-5.707860379,-6.832506973,-7.075232538,-7.107341974,-1.590233412,5.8775,499.95,4.117626967,5.552587311,1.77480117,3.663694241,1.88889307,1.776524,0.442749128,6.4256,-9.421,300.26,17.82,0.059415,0.00001,298,0.5,0.5,H2SO4,EIS,83.6
comp_293,"3-methoxy-4-(1,4,5-triphenyl-1H-imidazol-2-yl)phenol",c5ccc(c3nc(c1ccccc1)n(c2ccccc2)c3c4ccccc4)cc5,-5.707860379,-6.832506973,-7.075232538,-7.107341974,-1.590233412,5.8775,499.95,4.117626967,5.552587311,1.77480117,3.663694241,1.88889307,1.776524,0.442749128,6.4256,-9.421,300.26,17.82,0.059415,0.0001,298,0.5,0.5,H2SO4,EIS,86.1
comp_293,"3-methoxy-4-(1,4,5-triphenyl-1H-imidazol-2-yl)phenol",c5ccc(c3nc(c1ccccc1)n(c2ccccc2)c3c4ccccc4)cc5,-5.707860379,-6.832506973,-7.075232538,-7.107341974,-1.590233412,5.8775,499.95,4.117626967,5.552587311,1.77480117,3.663694241,1.88889307,1.776524,0.442749128,6.4256,-9.421,300.26,17.82,0.059415,0.001,298,0.5,0.5,H2SO4,EIS,88
comp_293,"3-methoxy-4-(1,4,5-triphenyl-1H-imidazol-2-yl)phenol",c5ccc(c3nc(c1ccccc1)n(c2ccccc2)c3c4ccccc4)cc5,-5.707860379,-6.832506973,-7.075232538,-7.107341974,-1.590233412,5.8775,499.95,4.117626967,5.552587311,1.77480117,3.663694241,1.88889307,1.776524,0.442749128,6.4256,-9.421,300.26,17.82,0.059415,0.001,308,0.5,0.5,H2SO4,PDP,86.4
comp_293,"3-methoxy-4-(1,4,5-triphenyl-1H-imidazol-2-yl)phenol",c5ccc(c3nc(c1ccccc1)n(c2ccccc2)c3c4ccccc4)cc5,-5.707860379,-6.832506973,-7.075232538,-7.107341974,-1.590233412,5.8775,499.95,4.117626967,5.552587311,1.77480117,3.663694241,1.88889307,1.776524,0.442749128,6.4256,-9.421,300.26,17.82,0.059415,0.001,318,0.5,0.5,H2SO4,PDP,82.9
comp_293,"3-methoxy-4-(1,4,5-triphenyl-1H-imidazol-2-yl)phenol",c5ccc(c3nc(c1ccccc1)n(c2ccccc2)c3c4ccccc4)cc5,-5.707860379,-6.832506973,-7.075232538,-7.107341974,-1.590233412,5.8775,499.95,4.117626967,5.552587311,1.77480117,3.663694241,1.88889307,1.776524,0.442749128,6.4256,-9.421,300.26,17.82,0.059415,0.001,328,0.5,0.5,H2SO4,PDP,79.5
comp_294,"1,3-bis(5,6-diphenyl-1,2,4-triazin-3-yl)thiourea",S=C(Nc3nnc(c1ccccc1)c(c2ccccc2)n3)Nc6nnc(c4ccccc4)c(c5ccccc5)n6,-5.244994699,-6.56746807,-6.696994269,-6.803118675,-2.509161926,4.8707,696.92,2.735832773,5.186092388,2.672567116,3.929329752,1.256762636,3.071310338,0.454079578,6.1533,-8.472,420.25,133.49,0.27779,0.00003713,303,6,4.865,HCl,WL,80.1
comp_294,"1,3-bis(5,6-diphenyl-1,2,4-triazin-3-yl)thiourea",S=C(Nc3nnc(c1ccccc1)c(c2ccccc2)n3)Nc6nnc(c4ccccc4)c(c5ccccc5)n6,-5.244994699,-6.56746807,-6.696994269,-6.803118675,-2.509161926,4.8707,696.92,2.735832773,5.186092388,2.672567116,3.929329752,1.256762636,3.071310338,0.454079578,6.1533,-8.472,420.25,133.49,0.27779,0.00009283,303,6,4.865,HCl,WL,85.2
comp_294,"1,3-bis(5,6-diphenyl-1,2,4-triazin-3-yl)thiourea",S=C(Nc3nnc(c1ccccc1)c(c2ccccc2)n3)Nc6nnc(c4ccccc4)c(c5ccccc5)n6,-5.244994699,-6.56746807,-6.696994269,-6.803118675,-2.509161926,4.8707,696.92,2.735832773,5.186092388,2.672567116,3.929329752,1.256762636,3.071310338,0.454079578,6.1533,-8.472,420.25,133.49,0.27779,0.00018566,303,6,4.865,HCl,WL,91.7
comp_294,"1,3-bis(5,6-diphenyl-1,2,4-triazin-3-yl)thiourea",S=C(Nc3nnc(c1ccccc1)c(c2ccccc2)n3)Nc6nnc(c4ccccc4)c(c5ccccc5)n6,-5.244994699,-6.56746807,-6.696994269,-6.803118675,-2.509161926,4.8707,696.92,2.735832773,5.186092388,2.672567116,3.929329752,1.256762636,3.071310338,0.454079578,6.1533,-8.472,420.25,133.49,0.27779,0.0002785,303,6,4.865,HCl,WL,96.2
comp_294,"1,3-bis(5,6-diphenyl-1,2,4-triazin-3-yl)thiourea",S=C(Nc3nnc(c1ccccc1)c(c2ccccc2)n3)Nc6nnc(c4ccccc4)c(c5ccccc5)n6,-5.244994699,-6.56746807,-6.696994269,-6.803118675,-2.509161926,4.8707,696.92,2.735832773,5.186092388,2.672567116,3.929329752,1.256762636,3.071310338,0.454079578,6.1533,-8.472,420.25,133.49,0.27779,0.0003713,303,6,4.865,HCl,WL,98.5
comp_294,"1,3-bis(5,6-diphenyl-1,2,4-triazin-3-yl)thiourea",S=C(Nc3nnc(c1ccccc1)c(c2ccccc2)n3)Nc6nnc(c4ccccc4)c(c5ccccc5)n6,-5.244994699,-6.56746807,-6.696994269,-6.803118675,-2.509161926,4.8707,696.92,2.735832773,5.186092388,2.672567116,3.929329752,1.256762636,3.071310338,0.454079578,6.1533,-8.472,420.25,133.49,0.27779,0.00046415,303,6,4.865,HCl,WL,98.7
comp_294,"1,3-bis(5,6-diphenyl-1,2,4-triazin-3-yl)thiourea",S=C(Nc3nnc(c1ccccc1)c(c2ccccc2)n3)Nc6nnc(c4ccccc4)c(c5ccccc5)n6,-5.244994699,-6.56746807,-6.696994269,-6.803118675,-2.509161926,4.8707,696.92,2.735832773,5.186092388,2.672567116,3.929329752,1.256762636,3.071310338,0.454079578,6.1533,-8.472,420.25,133.49,0.27779,0.00003713,313,6,4.865,HCl,WL,78.5
comp_294,"1,3-bis(5,6-diphenyl-1,2,4-triazin-3-yl)thiourea",S=C(Nc3nnc(c1ccccc1)c(c2ccccc2)n3)Nc6nnc(c4ccccc4)c(c5ccccc5)n6,-5.244994699,-6.56746807,-6.696994269,-6.803118675,-2.509161926,4.8707,696.92,2.735832773,5.186092388,2.672567116,3.929329752,1.256762636,3.071310338,0.454079578,6.1533,-8.472,420.25,133.49,0.27779,0.00009283,313,6,4.865,HCl,WL,83.6
comp_294,"1,3-bis(5,6-diphenyl-1,2,4-triazin-3-yl)thiourea",S=C(Nc3nnc(c1ccccc1)c(c2ccccc2)n3)Nc6nnc(c4ccccc4)c(c5ccccc5)n6,-5.244994699,-6.56746807,-6.696994269,-6.803118675,-2.509161926,4.8707,696.92,2.735832773,5.186092388,2.672567116,3.929329752,1.256762636,3.071310338,0.454079578,6.1533,-8.472,420.25,133.49,0.27779,0.00018566,313,6,4.865,HCl,WL,90.4
comp_294,"1,3-bis(5,6-diphenyl-1,2,4-triazin-3-yl)thiourea",S=C(Nc3nnc(c1ccccc1)c(c2ccccc2)n3)Nc6nnc(c4ccccc4)c(c5ccccc5)n6,-5.244994699,-6.56746807,-6.696994269,-6.803118675,-2.509161926,4.8707,696.92,2.735832773,5.186092388,2.672567116,3.929329752,1.256762636,3.071310338,0.454079578,6.1533,-8.472,420.25,133.49,0.27779,0.0002785,313,6,4.865,HCl,WL,94.5
comp_294,"1,3-bis(5,6-diphenyl-1,2,4-triazin-3-yl)thiourea",S=C(Nc3nnc(c1ccccc1)c(c2ccccc2)n3)Nc6nnc(c4ccccc4)c(c5ccccc5)n6,-5.244994699,-6.56746807,-6.696994269,-6.803118675,-2.509161926,4.8707,696.92,2.735832773,5.186092388,2.672567116,3.929329752,1.256762636,3.071310338,0.454079578,6.1533,-8.472,420.25,133.49,0.27779,0.0003713,313,6,4.865,HCl,WL,96.6
comp_294,"1,3-bis(5,6-diphenyl-1,2,4-triazin-3-yl)thiourea",S=C(Nc3nnc(c1ccccc1)c(c2ccccc2)n3)Nc6nnc(c4ccccc4)c(c5ccccc5)n6,-5.244994699,-6.56746807,-6.696994269,-6.803118675,-2.509161926,4.8707,696.92,2.735832773,5.186092388,2.672567116,3.929329752,1.256762636,3.071310338,0.454079578,6.1533,-8.472,420.25,133.49,0.27779,0.00046415,313,6,4.865,HCl,WL,96.8
comp_294,"1,3-bis(5,6-diphenyl-1,2,4-triazin-3-yl)thiourea",S=C(Nc3nnc(c1ccccc1)c(c2ccccc2)n3)Nc6nnc(c4ccccc4)c(c5ccccc5)n6,-5.244994699,-6.56746807,-6.696994269,-6.803118675,-2.509161926,4.8707,696.92,2.735832773,5.186092388,2.672567116,3.929329752,1.256762636,3.071310338,0.454079578,6.1533,-8.472,420.25,133.49,0.27779,0.00003713,323,6,4.865,HCl,WL,76.4
comp_294,"1,3-bis(5,6-diphenyl-1,2,4-triazin-3-yl)thiourea",S=C(Nc3nnc(c1ccccc1)c(c2ccccc2)n3)Nc6nnc(c4ccccc4)c(c5ccccc5)n6,-5.244994699,-6.56746807,-6.696994269,-6.803118675,-2.509161926,4.8707,696.92,2.735832773,5.186092388,2.672567116,3.929329752,1.256762636,3.071310338,0.454079578,6.1533,-8.472,420.25,133.49,0.27779,0.00009283,323,6,4.865,HCl,WL,81.1
comp_294,"1,3-bis(5,6-diphenyl-1,2,4-triazin-3-yl)thiourea",S=C(Nc3nnc(c1ccccc1)c(c2ccccc2)n3)Nc6nnc(c4ccccc4)c(c5ccccc5)n6,-5.244994699,-6.56746807,-6.696994269,-6.803118675,-2.509161926,4.8707,696.92,2.735832773,5.186092388,2.672567116,3.929329752,1.256762636,3.071310338,0.454079578,6.1533,-8.472,420.25,133.49,0.27779,0.00018566,323,6,4.865,HCl,WL,88.2
comp_294,"1,3-bis(5,6-diphenyl-1,2,4-triazin-3-yl)thiourea",S=C(Nc3nnc(c1ccccc1)c(c2ccccc2)n3)Nc6nnc(c4ccccc4)c(c5ccccc5)n6,-5.244994699,-6.56746807,-6.696994269,-6.803118675,-2.509161926,4.8707,696.92,2.735832773,5.186092388,2.672567116,3.929329752,1.256762636,3.071310338,0.454079578,6.1533,-8.472,420.25,133.49,0.27779,0.0002785,323,6,4.865,HCl,WL,92.2
comp_294,"1,3-bis(5,6-diphenyl-1,2,4-triazin-3-yl)thiourea",S=C(Nc3nnc(c1ccccc1)c(c2ccccc2)n3)Nc6nnc(c4ccccc4)c(c5ccccc5)n6,-5.244994699,-6.56746807,-6.696994269,-6.803118675,-2.509161926,4.8707,696.92,2.735832773,5.186092388,2.672567116,3.929329752,1.256762636,3.071310338,0.454079578,6.1533,-8.472,420.25,133.49,0.27779,0.0003713,323,6,4.865,HCl,WL,93.9
comp_294,"1,3-bis(5,6-diphenyl-1,2,4-triazin-3-yl)thiourea",S=C(Nc3nnc(c1ccccc1)c(c2ccccc2)n3)Nc6nnc(c4ccccc4)c(c5ccccc5)n6,-5.244994699,-6.56746807,-6.696994269,-6.803118675,-2.509161926,4.8707,696.92,2.735832773,5.186092388,2.672567116,3.929329752,1.256762636,3.071310338,0.454079578,6.1533,-8.472,420.25,133.49,0.27779,0.00046415,323,6,4.865,HCl,WL,94.1
comp_294,"1,3-bis(5,6-diphenyl-1,2,4-triazin-3-yl)thiourea",S=C(Nc3nnc(c1ccccc1)c(c2ccccc2)n3)Nc6nnc(c4ccccc4)c(c5ccccc5)n6,-5.244994699,-6.56746807,-6.696994269,-6.803118675,-2.509161926,4.8707,696.92,2.735832773,5.186092388,2.672567116,3.929329752,1.256762636,3.071310338,0.454079578,6.1533,-8.472,420.25,133.49,0.27779,0.00003713,333,6,4.865,HCl,WL,73.6
comp_294,"1,3-bis(5,6-diphenyl-1,2,4-triazin-3-yl)thiourea",S=C(Nc3nnc(c1ccccc1)c(c2ccccc2)n3)Nc6nnc(c4ccccc4)c(c5ccccc5)n6,-5.244994699,-6.56746807,-6.696994269,-6.803118675,-2.509161926,4.8707,696.92,2.735832773,5.186092388,2.672567116,3.929329752,1.256762636,3.071310338,0.454079578,6.1533,-8.472,420.25,133.49,0.27779,0.00009283,333,6,4.865,HCl,WL,78.3
comp_294,"1,3-bis(5,6-diphenyl-1,2,4-triazin-3-yl)thiourea",S=C(Nc3nnc(c1ccccc1)c(c2ccccc2)n3)Nc6nnc(c4ccccc4)c(c5ccccc5)n6,-5.244994699,-6.56746807,-6.696994269,-6.803118675,-2.509161926,4.8707,696.92,2.735832773,5.186092388,2.672567116,3.929329752,1.256762636,3.071310338,0.454079578,6.1533,-8.472,420.25,133.49,0.27779,0.00018566,333,6,4.865,HCl,WL,85.5
comp_294,"1,3-bis(5,6-diphenyl-1,2,4-triazin-3-yl)thiourea",S=C(Nc3nnc(c1ccccc1)c(c2ccccc2)n3)Nc6nnc(c4ccccc4)c(c5ccccc5)n6,-5.244994699,-6.56746807,-6.696994269,-6.803118675,-2.509161926,4.8707,696.92,2.735832773,5.186092388,2.672567116,3.929329752,1.256762636,3.071310338,0.454079578,6.1533,-8.472,420.25,133.49,0.27779,0.0002785,333,6,4.865,HCl,WL,89.3
comp_294,"1,3-bis(5,6-diphenyl-1,2,4-triazin-3-yl)thiourea",S=C(Nc3nnc(c1ccccc1)c(c2ccccc2)n3)Nc6nnc(c4ccccc4)c(c5ccccc5)n6,-5.244994699,-6.56746807,-6.696994269,-6.803118675,-2.509161926,4.8707,696.92,2.735832773,5.186092388,2.672567116,3.929329752,1.256762636,3.071310338,0.454079578,6.1533,-8.472,420.25,133.49,0.27779,0.0003713,333,6,4.865,HCl,WL,91
comp_294,"1,3-bis(5,6-diphenyl-1,2,4-triazin-3-yl)thiourea",S=C(Nc3nnc(c1ccccc1)c(c2ccccc2)n3)Nc6nnc(c4ccccc4)c(c5ccccc5)n6,-5.244994699,-6.56746807,-6.696994269,-6.803118675,-2.509161926,4.8707,696.92,2.735832773,5.186092388,2.672567116,3.929329752,1.256762636,3.071310338,0.454079578,6.1533,-8.472,420.25,133.49,0.27779,0.00046415,333,6,4.865,HCl,WL,91.1
comp_294,"1,3-bis(5,6-diphenyl-1,2,4-triazin-3-yl)thiourea",S=C(Nc3nnc(c1ccccc1)c(c2ccccc2)n3)Nc6nnc(c4ccccc4)c(c5ccccc5)n6,-5.244994699,-6.56746807,-6.696994269,-6.803118675,-2.509161926,4.8707,696.92,2.735832773,5.186092388,2.672567116,3.929329752,1.256762636,3.071310338,0.454079578,6.1533,-8.472,420.25,133.49,0.27779,0.0003713,303,12,4.865,HCl,WL,98.2
comp_294,"1,3-bis(5,6-diphenyl-1,2,4-triazin-3-yl)thiourea",S=C(Nc3nnc(c1ccccc1)c(c2ccccc2)n3)Nc6nnc(c4ccccc4)c(c5ccccc5)n6,-5.244994699,-6.56746807,-6.696994269,-6.803118675,-2.509161926,4.8707,696.92,2.735832773,5.186092388,2.672567116,3.929329752,1.256762636,3.071310338,0.454079578,6.1533,-8.472,420.25,133.49,0.27779,0.0003713,303,18,4.865,HCl,WL,97.8
comp_294,"1,3-bis(5,6-diphenyl-1,2,4-triazin-3-yl)thiourea",S=C(Nc3nnc(c1ccccc1)c(c2ccccc2)n3)Nc6nnc(c4ccccc4)c(c5ccccc5)n6,-5.244994699,-6.56746807,-6.696994269,-6.803118675,-2.509161926,4.8707,696.92,2.735832773,5.186092388,2.672567116,3.929329752,1.256762636,3.071310338,0.454079578,6.1533,-8.472,420.25,133.49,0.27779,0.0003713,303,24,4.865,HCl,WL,97.4
comp_294,"1,3-bis(5,6-diphenyl-1,2,4-triazin-3-yl)thiourea",S=C(Nc3nnc(c1ccccc1)c(c2ccccc2)n3)Nc6nnc(c4ccccc4)c(c5ccccc5)n6,-5.244994699,-6.56746807,-6.696994269,-6.803118675,-2.509161926,4.8707,696.92,2.735832773,5.186092388,2.672567116,3.929329752,1.256762636,3.071310338,0.454079578,6.1533,-8.472,420.25,133.49,0.27779,0.00003713,303,0.5,4.865,HCl,PDP,79.6
comp_294,"1,3-bis(5,6-diphenyl-1,2,4-triazin-3-yl)thiourea",S=C(Nc3nnc(c1ccccc1)c(c2ccccc2)n3)Nc6nnc(c4ccccc4)c(c5ccccc5)n6,-5.244994699,-6.56746807,-6.696994269,-6.803118675,-2.509161926,4.8707,696.92,2.735832773,5.186092388,2.672567116,3.929329752,1.256762636,3.071310338,0.454079578,6.1533,-8.472,420.25,133.49,0.27779,0.00009283,303,0.5,4.865,HCl,PDP,81.5
comp_294,"1,3-bis(5,6-diphenyl-1,2,4-triazin-3-yl)thiourea",S=C(Nc3nnc(c1ccccc1)c(c2ccccc2)n3)Nc6nnc(c4ccccc4)c(c5ccccc5)n6,-5.244994699,-6.56746807,-6.696994269,-6.803118675,-2.509161926,4.8707,696.92,2.735832773,5.186092388,2.672567116,3.929329752,1.256762636,3.071310338,0.454079578,6.1533,-8.472,420.25,133.49,0.27779,0.00018566,303,0.5,4.865,HCl,PDP,90.07
comp_294,"1,3-bis(5,6-diphenyl-1,2,4-triazin-3-yl)thiourea",S=C(Nc3nnc(c1ccccc1)c(c2ccccc2)n3)Nc6nnc(c4ccccc4)c(c5ccccc5)n6,-5.244994699,-6.56746807,-6.696994269,-6.803118675,-2.509161926,4.8707,696.92,2.735832773,5.186092388,2.672567116,3.929329752,1.256762636,3.071310338,0.454079578,6.1533,-8.472,420.25,133.49,0.27779,0.0002785,303,0.5,4.865,HCl,PDP,94.08
comp_294,"1,3-bis(5,6-diphenyl-1,2,4-triazin-3-yl)thiourea",S=C(Nc3nnc(c1ccccc1)c(c2ccccc2)n3)Nc6nnc(c4ccccc4)c(c5ccccc5)n6,-5.244994699,-6.56746807,-6.696994269,-6.803118675,-2.509161926,4.8707,696.92,2.735832773,5.186092388,2.672567116,3.929329752,1.256762636,3.071310338,0.454079578,6.1533,-8.472,420.25,133.49,0.27779,0.0003713,303,0.5,4.865,HCl,PDP,97.4
comp_294,"1,3-bis(5,6-diphenyl-1,2,4-triazin-3-yl)thiourea",S=C(Nc3nnc(c1ccccc1)c(c2ccccc2)n3)Nc6nnc(c4ccccc4)c(c5ccccc5)n6,-5.244994699,-6.56746807,-6.696994269,-6.803118675,-2.509161926,4.8707,696.92,2.735832773,5.186092388,2.672567116,3.929329752,1.256762636,3.071310338,0.454079578,6.1533,-8.472,420.25,133.49,0.27779,0.00003713,303,0.5,4.865,HCl,EIS,81.15
comp_294,"1,3-bis(5,6-diphenyl-1,2,4-triazin-3-yl)thiourea",S=C(Nc3nnc(c1ccccc1)c(c2ccccc2)n3)Nc6nnc(c4ccccc4)c(c5ccccc5)n6,-5.244994699,-6.56746807,-6.696994269,-6.803118675,-2.509161926,4.8707,696.92,2.735832773,5.186092388,2.672567116,3.929329752,1.256762636,3.071310338,0.454079578,6.1533,-8.472,420.25,133.49,0.27779,0.00009283,303,0.5,4.865,HCl,EIS,84.39
comp_294,"1,3-bis(5,6-diphenyl-1,2,4-triazin-3-yl)thiourea",S=C(Nc3nnc(c1ccccc1)c(c2ccccc2)n3)Nc6nnc(c4ccccc4)c(c5ccccc5)n6,-5.244994699,-6.56746807,-6.696994269,-6.803118675,-2.509161926,4.8707,696.92,2.735832773,5.186092388,2.672567116,3.929329752,1.256762636,3.071310338,0.454079578,6.1533,-8.472,420.25,133.49,0.27779,0.00018566,303,0.5,4.865,HCl,EIS,91.69
comp_294,"1,3-bis(5,6-diphenyl-1,2,4-triazin-3-yl)thiourea",S=C(Nc3nnc(c1ccccc1)c(c2ccccc2)n3)Nc6nnc(c4ccccc4)c(c5ccccc5)n6,-5.244994699,-6.56746807,-6.696994269,-6.803118675,-2.509161926,4.8707,696.92,2.735832773,5.186092388,2.672567116,3.929329752,1.256762636,3.071310338,0.454079578,6.1533,-8.472,420.25,133.49,0.27779,0.0002785,303,0.5,4.865,HCl,EIS,96.3
comp_294,"1,3-bis(5,6-diphenyl-1,2,4-triazin-3-yl)thiourea",S=C(Nc3nnc(c1ccccc1)c(c2ccccc2)n3)Nc6nnc(c4ccccc4)c(c5ccccc5)n6,-5.244994699,-6.56746807,-6.696994269,-6.803118675,-2.509161926,4.8707,696.92,2.735832773,5.186092388,2.672567116,3.929329752,1.256762636,3.071310338,0.454079578,6.1533,-8.472,420.25,133.49,0.27779,0.0003713,303,0.5,4.865,HCl,EIS,98
comp_295,"1,3-bis(5H-[1,2,4]triazino[5,6-b]indol-3-yl)thiourea",S=C(Nc1nnc3c(n1)[nH]c2ccccc23)Nc4nnc6c(n4)[nH]c5ccccc56,-5.01260946,-6.690191422,-6.763390051,-6.856180879,-3.096927869,1.3925,513.78,1.915681592,4.959124936,3.237200116,4.098162526,0.86096241,4.876791335,0.466730567,2.6759,-6.892,298.75,165.07,0.48442,0.00004849,303,6,4.865,HCl,WL,76.2
comp_295,"1,3-bis(5H-[1,2,4]triazino[5,6-b]indol-3-yl)thiourea",S=C(Nc1nnc3c(n1)[nH]c2ccccc23)Nc4nnc6c(n4)[nH]c5ccccc56,-5.01260946,-6.690191422,-6.763390051,-6.856180879,-3.096927869,1.3925,513.78,1.915681592,4.959124936,3.237200116,4.098162526,0.86096241,4.876791335,0.466730567,2.6759,-6.892,298.75,165.07,0.48442,0.00012123,303,6,4.865,HCl,WL,81.8
comp_295,"1,3-bis(5H-[1,2,4]triazino[5,6-b]indol-3-yl)thiourea",S=C(Nc1nnc3c(n1)[nH]c2ccccc23)Nc4nnc6c(n4)[nH]c5ccccc56,-5.01260946,-6.690191422,-6.763390051,-6.856180879,-3.096927869,1.3925,513.78,1.915681592,4.959124936,3.237200116,4.098162526,0.86096241,4.876791335,0.466730567,2.6759,-6.892,298.75,165.07,0.48442,0.00024247,303,6,4.865,HCl,WL,86.1
comp_295,"1,3-bis(5H-[1,2,4]triazino[5,6-b]indol-3-yl)thiourea",S=C(Nc1nnc3c(n1)[nH]c2ccccc23)Nc4nnc6c(n4)[nH]c5ccccc56,-5.01260946,-6.690191422,-6.763390051,-6.856180879,-3.096927869,1.3925,513.78,1.915681592,4.959124936,3.237200116,4.098162526,0.86096241,4.876791335,0.466730567,2.6759,-6.892,298.75,165.07,0.48442,0.0003637,303,6,4.865,HCl,WL,90.6
comp_295,"1,3-bis(5H-[1,2,4]triazino[5,6-b]indol-3-yl)thiourea",S=C(Nc1nnc3c(n1)[nH]c2ccccc23)Nc4nnc6c(n4)[nH]c5ccccc56,-5.01260946,-6.690191422,-6.763390051,-6.856180879,-3.096927869,1.3925,513.78,1.915681592,4.959124936,3.237200116,4.098162526,0.86096241,4.876791335,0.466730567,2.6759,-6.892,298.75,165.07,0.48442,0.0004849,303,6,4.865,HCl,WL,94.2
comp_295,"1,3-bis(5H-[1,2,4]triazino[5,6-b]indol-3-yl)thiourea",S=C(Nc1nnc3c(n1)[nH]c2ccccc23)Nc4nnc6c(n4)[nH]c5ccccc56,-5.01260946,-6.690191422,-6.763390051,-6.856180879,-3.096927869,1.3925,513.78,1.915681592,4.959124936,3.237200116,4.098162526,0.86096241,4.876791335,0.466730567,2.6759,-6.892,298.75,165.07,0.48442,0.0006062,303,6,4.865,HCl,WL,94.3
comp_295,"1,3-bis(5H-[1,2,4]triazino[5,6-b]indol-3-yl)thiourea",S=C(Nc1nnc3c(n1)[nH]c2ccccc23)Nc4nnc6c(n4)[nH]c5ccccc56,-5.01260946,-6.690191422,-6.763390051,-6.856180879,-3.096927869,1.3925,513.78,1.915681592,4.959124936,3.237200116,4.098162526,0.86096241,4.876791335,0.466730567,2.6759,-6.892,298.75,165.07,0.48442,0.00004849,313,6,4.865,HCl,WL,73.9
comp_295,"1,3-bis(5H-[1,2,4]triazino[5,6-b]indol-3-yl)thiourea",S=C(Nc1nnc3c(n1)[nH]c2ccccc23)Nc4nnc6c(n4)[nH]c5ccccc56,-5.01260946,-6.690191422,-6.763390051,-6.856180879,-3.096927869,1.3925,513.78,1.915681592,4.959124936,3.237200116,4.098162526,0.86096241,4.876791335,0.466730567,2.6759,-6.892,298.75,165.07,0.48442,0.00012123,313,6,4.865,HCl,WL,79.3
comp_295,"1,3-bis(5H-[1,2,4]triazino[5,6-b]indol-3-yl)thiourea",S=C(Nc1nnc3c(n1)[nH]c2ccccc23)Nc4nnc6c(n4)[nH]c5ccccc56,-5.01260946,-6.690191422,-6.763390051,-6.856180879,-3.096927869,1.3925,513.78,1.915681592,4.959124936,3.237200116,4.098162526,0.86096241,4.876791335,0.466730567,2.6759,-6.892,298.75,165.07,0.48442,0.00024247,313,6,4.865,HCl,WL,83.5
comp_295,"1,3-bis(5H-[1,2,4]triazino[5,6-b]indol-3-yl)thiourea",S=C(Nc1nnc3c(n1)[nH]c2ccccc23)Nc4nnc6c(n4)[nH]c5ccccc56,-5.01260946,-6.690191422,-6.763390051,-6.856180879,-3.096927869,1.3925,513.78,1.915681592,4.959124936,3.237200116,4.098162526,0.86096241,4.876791335,0.466730567,2.6759,-6.892,298.75,165.07,0.48442,0.0003637,313,6,4.865,HCl,WL,88.2
comp_295,"1,3-bis(5H-[1,2,4]triazino[5,6-b]indol-3-yl)thiourea",S=C(Nc1nnc3c(n1)[nH]c2ccccc23)Nc4nnc6c(n4)[nH]c5ccccc56,-5.01260946,-6.690191422,-6.763390051,-6.856180879,-3.096927869,1.3925,513.78,1.915681592,4.959124936,3.237200116,4.098162526,0.86096241,4.876791335,0.466730567,2.6759,-6.892,298.75,165.07,0.48442,0.0004849,313,6,4.865,HCl,WL,91.6
comp_295,"1,3-bis(5H-[1,2,4]triazino[5,6-b]indol-3-yl)thiourea",S=C(Nc1nnc3c(n1)[nH]c2ccccc23)Nc4nnc6c(n4)[nH]c5ccccc56,-5.01260946,-6.690191422,-6.763390051,-6.856180879,-3.096927869,1.3925,513.78,1.915681592,4.959124936,3.237200116,4.098162526,0.86096241,4.876791335,0.466730567,2.6759,-6.892,298.75,165.07,0.48442,0.0006062,313,6,4.865,HCl,WL,91.8
comp_295,"1,3-bis(5H-[1,2,4]triazino[5,6-b]indol-3-yl)thiourea",S=C(Nc1nnc3c(n1)[nH]c2ccccc23)Nc4nnc6c(n4)[nH]c5ccccc56,-5.01260946,-6.690191422,-6.763390051,-6.856180879,-3.096927869,1.3925,513.78,1.915681592,4.959124936,3.237200116,4.098162526,0.86096241,4.876791335,0.466730567,2.6759,-6.892,298.75,165.07,0.48442,0.00004849,323,6,4.865,HCl,WL,70.7
comp_295,"1,3-bis(5H-[1,2,4]triazino[5,6-b]indol-3-yl)thiourea",S=C(Nc1nnc3c(n1)[nH]c2ccccc23)Nc4nnc6c(n4)[nH]c5ccccc56,-5.01260946,-6.690191422,-6.763390051,-6.856180879,-3.096927869,1.3925,513.78,1.915681592,4.959124936,3.237200116,4.098162526,0.86096241,4.876791335,0.466730567,2.6759,-6.892,298.75,165.07,0.48442,0.00012123,323,6,4.865,HCl,WL,75.8
comp_295,"1,3-bis(5H-[1,2,4]triazino[5,6-b]indol-3-yl)thiourea",S=C(Nc1nnc3c(n1)[nH]c2ccccc23)Nc4nnc6c(n4)[nH]c5ccccc56,-5.01260946,-6.690191422,-6.763390051,-6.856180879,-3.096927869,1.3925,513.78,1.915681592,4.959124936,3.237200116,4.098162526,0.86096241,4.876791335,0.466730567,2.6759,-6.892,298.75,165.07,0.48442,0.00024247,323,6,4.865,HCl,WL,80.1
