Repository: aveucoloap/Machine-Learning-corrosion-study

File: comp1-502_datasetQM_20220608.csv (part 36 of 61)
comp_ref,Compound,smiles,HOMO,HOMO_1,HOMO_2,HOMO_3,LUMO,Dipole,Polar,Egap,IP,EA,Electronegativity,Chemical hardness,Electrophilicity,deltaN,cLogP,cLogS,Total Surface Area,Polar Surface Area,Relative PSA,ConcInh_M,TempK,Time_H,Med_ConcM,Med_ID,Method,IE
comp_295,"1,3-bis(5H-[1,2,4]triazino[5,6-b]indol-3-yl)thiourea",S=C(Nc1nnc3c(n1)[nH]c2ccccc23)Nc4nnc6c(n4)[nH]c5ccccc56,-5.01260946,-6.690191422,-6.763390051,-6.856180879,-3.096927869,1.3925,513.78,1.915681592,4.959124936,3.237200116,4.098162526,0.86096241,4.876791335,0.466730567,2.6759,-6.892,298.75,165.07,0.48442,0.0003637,323,6,4.865,HCl,WL,84.7
comp_295,"1,3-bis(5H-[1,2,4]triazino[5,6-b]indol-3-yl)thiourea",S=C(Nc1nnc3c(n1)[nH]c2ccccc23)Nc4nnc6c(n4)[nH]c5ccccc56,-5.01260946,-6.690191422,-6.763390051,-6.856180879,-3.096927869,1.3925,513.78,1.915681592,4.959124936,3.237200116,4.098162526,0.86096241,4.876791335,0.466730567,2.6759,-6.892,298.75,165.07,0.48442,0.0004849,323,6,4.865,HCl,WL,87.8
comp_295,"1,3-bis(5H-[1,2,4]triazino[5,6-b]indol-3-yl)thiourea",S=C(Nc1nnc3c(n1)[nH]c2ccccc23)Nc4nnc6c(n4)[nH]c5ccccc56,-5.01260946,-6.690191422,-6.763390051,-6.856180879,-3.096927869,1.3925,513.78,1.915681592,4.959124936,3.237200116,4.098162526,0.86096241,4.876791335,0.466730567,2.6759,-6.892,298.75,165.07,0.48442,0.0006062,323,6,4.865,HCl,WL,87.9
comp_295,"1,3-bis(5H-[1,2,4]triazino[5,6-b]indol-3-yl)thiourea",S=C(Nc1nnc3c(n1)[nH]c2ccccc23)Nc4nnc6c(n4)[nH]c5ccccc56,-5.01260946,-6.690191422,-6.763390051,-6.856180879,-3.096927869,1.3925,513.78,1.915681592,4.959124936,3.237200116,4.098162526,0.86096241,4.876791335,0.466730567,2.6759,-6.892,298.75,165.07,0.48442,0.00004849,333,6,4.865,HCl,WL,66.9
comp_295,"1,3-bis(5H-[1,2,4]triazino[5,6-b]indol-3-yl)thiourea",S=C(Nc1nnc3c(n1)[nH]c2ccccc23)Nc4nnc6c(n4)[nH]c5ccccc56,-5.01260946,-6.690191422,-6.763390051,-6.856180879,-3.096927869,1.3925,513.78,1.915681592,4.959124936,3.237200116,4.098162526,0.86096241,4.876791335,0.466730567,2.6759,-6.892,298.75,165.07,0.48442,0.00012123,333,6,4.865,HCl,WL,71.9
comp_295,"1,3-bis(5H-[1,2,4]triazino[5,6-b]indol-3-yl)thiourea",S=C(Nc1nnc3c(n1)[nH]c2ccccc23)Nc4nnc6c(n4)[nH]c5ccccc56,-5.01260946,-6.690191422,-6.763390051,-6.856180879,-3.096927869,1.3925,513.78,1.915681592,4.959124936,3.237200116,4.098162526,0.86096241,4.876791335,0.466730567,2.6759,-6.892,298.75,165.07,0.48442,0.00024247,333,6,4.865,HCl,WL,76.4
comp_295,"1,3-bis(5H-[1,2,4]triazino[5,6-b]indol-3-yl)thiourea",S=C(Nc1nnc3c(n1)[nH]c2ccccc23)Nc4nnc6c(n4)[nH]c5ccccc56,-5.01260946,-6.690191422,-6.763390051,-6.856180879,-3.096927869,1.3925,513.78,1.915681592,4.959124936,3.237200116,4.098162526,0.86096241,4.876791335,0.466730567,2.6759,-6.892,298.75,165.07,0.48442,0.0003637,333,6,4.865,HCl,WL,81.1
comp_295,"1,3-bis(5H-[1,2,4]triazino[5,6-b]indol-3-yl)thiourea",S=C(Nc1nnc3c(n1)[nH]c2ccccc23)Nc4nnc6c(n4)[nH]c5ccccc56,-5.01260946,-6.690191422,-6.763390051,-6.856180879,-3.096927869,1.3925,513.78,1.915681592,4.959124936,3.237200116,4.098162526,0.86096241,4.876791335,0.466730567,2.6759,-6.892,298.75,165.07,0.48442,0.0004849,333,6,4.865,HCl,WL,83.9
comp_295,"1,3-bis(5H-[1,2,4]triazino[5,6-b]indol-3-yl)thiourea",S=C(Nc1nnc3c(n1)[nH]c2ccccc23)Nc4nnc6c(n4)[nH]c5ccccc56,-5.01260946,-6.690191422,-6.763390051,-6.856180879,-3.096927869,1.3925,513.78,1.915681592,4.959124936,3.237200116,4.098162526,0.86096241,4.876791335,0.466730567,2.6759,-6.892,298.75,165.07,0.48442,0.0006062,333,6,4.865,HCl,WL,84.1
comp_295,"1,3-bis(5H-[1,2,4]triazino[5,6-b]indol-3-yl)thiourea",S=C(Nc1nnc3c(n1)[nH]c2ccccc23)Nc4nnc6c(n4)[nH]c5ccccc56,-5.01260946,-6.690191422,-6.763390051,-6.856180879,-3.096927869,1.3925,513.78,1.915681592,4.959124936,3.237200116,4.098162526,0.86096241,4.876791335,0.466730567,2.6759,-6.892,298.75,165.07,0.48442,0.0004849,303,12,4.865,HCl,WL,93.8
comp_295,"1,3-bis(5H-[1,2,4]triazino[5,6-b]indol-3-yl)thiourea",S=C(Nc1nnc3c(n1)[nH]c2ccccc23)Nc4nnc6c(n4)[nH]c5ccccc56,-5.01260946,-6.690191422,-6.763390051,-6.856180879,-3.096927869,1.3925,513.78,1.915681592,4.959124936,3.237200116,4.098162526,0.86096241,4.876791335,0.466730567,2.6759,-6.892,298.75,165.07,0.48442,0.0004849,303,18,4.865,HCl,WL,93.5
comp_295,"1,3-bis(5H-[1,2,4]triazino[5,6-b]indol-3-yl)thiourea",S=C(Nc1nnc3c(n1)[nH]c2ccccc23)Nc4nnc6c(n4)[nH]c5ccccc56,-5.01260946,-6.690191422,-6.763390051,-6.856180879,-3.096927869,1.3925,513.78,1.915681592,4.959124936,3.237200116,4.098162526,0.86096241,4.876791335,0.466730567,2.6759,-6.892,298.75,165.07,0.48442,0.0004849,303,24,4.865,HCl,WL,93.1
comp_295,"1,3-bis(5H-[1,2,4]triazino[5,6-b]indol-3-yl)thiourea",S=C(Nc1nnc3c(n1)[nH]c2ccccc23)Nc4nnc6c(n4)[nH]c5ccccc56,-5.01260946,-6.690191422,-6.763390051,-6.856180879,-3.096927869,1.3925,513.78,1.915681592,4.959124936,3.237200116,4.098162526,0.86096241,4.876791335,0.466730567,2.6759,-6.892,298.75,165.07,0.48442,0.00004849,303,0.5,4.865,HCl,PDP,75.7
comp_295,"1,3-bis(5H-[1,2,4]triazino[5,6-b]indol-3-yl)thiourea",S=C(Nc1nnc3c(n1)[nH]c2ccccc23)Nc4nnc6c(n4)[nH]c5ccccc56,-5.01260946,-6.690191422,-6.763390051,-6.856180879,-3.096927869,1.3925,513.78,1.915681592,4.959124936,3.237200116,4.098162526,0.86096241,4.876791335,0.466730567,2.6759,-6.892,298.75,165.07,0.48442,0.00012123,303,0.5,4.865,HCl,PDP,79.88
comp_295,"1,3-bis(5H-[1,2,4]triazino[5,6-b]indol-3-yl)thiourea",S=C(Nc1nnc3c(n1)[nH]c2ccccc23)Nc4nnc6c(n4)[nH]c5ccccc56,-5.01260946,-6.690191422,-6.763390051,-6.856180879,-3.096927869,1.3925,513.78,1.915681592,4.959124936,3.237200116,4.098162526,0.86096241,4.876791335,0.466730567,2.6759,-6.892,298.75,165.07,0.48442,0.00024247,303,0.5,4.865,HCl,PDP,83.9
comp_295,"1,3-bis(5H-[1,2,4]triazino[5,6-b]indol-3-yl)thiourea",S=C(Nc1nnc3c(n1)[nH]c2ccccc23)Nc4nnc6c(n4)[nH]c5ccccc56,-5.01260946,-6.690191422,-6.763390051,-6.856180879,-3.096927869,1.3925,513.78,1.915681592,4.959124936,3.237200116,4.098162526,0.86096241,4.876791335,0.466730567,2.6759,-6.892,298.75,165.07,0.48442,0.0003637,303,0.5,4.865,HCl,PDP,87.31
comp_295,"1,3-bis(5H-[1,2,4]triazino[5,6-b]indol-3-yl)thiourea",S=C(Nc1nnc3c(n1)[nH]c2ccccc23)Nc4nnc6c(n4)[nH]c5ccccc56,-5.01260946,-6.690191422,-6.763390051,-6.856180879,-3.096927869,1.3925,513.78,1.915681592,4.959124936,3.237200116,4.098162526,0.86096241,4.876791335,0.466730567,2.6759,-6.892,298.75,165.07,0.48442,0.0004849,303,0.5,4.865,HCl,PDP,92.68
comp_295,"1,3-bis(5H-[1,2,4]triazino[5,6-b]indol-3-yl)thiourea",S=C(Nc1nnc3c(n1)[nH]c2ccccc23)Nc4nnc6c(n4)[nH]c5ccccc56,-5.01260946,-6.690191422,-6.763390051,-6.856180879,-3.096927869,1.3925,513.78,1.915681592,4.959124936,3.237200116,4.098162526,0.86096241,4.876791335,0.466730567,2.6759,-6.892,298.75,165.07,0.48442,0.00004849,303,0.5,4.865,HCl,EIS,77.1
comp_295,"1,3-bis(5H-[1,2,4]triazino[5,6-b]indol-3-yl)thiourea",S=C(Nc1nnc3c(n1)[nH]c2ccccc23)Nc4nnc6c(n4)[nH]c5ccccc56,-5.01260946,-6.690191422,-6.763390051,-6.856180879,-3.096927869,1.3925,513.78,1.915681592,4.959124936,3.237200116,4.098162526,0.86096241,4.876791335,0.466730567,2.6759,-6.892,298.75,165.07,0.48442,0.00012123,303,0.5,4.865,HCl,EIS,82.15
comp_295,"1,3-bis(5H-[1,2,4]triazino[5,6-b]indol-3-yl)thiourea",S=C(Nc1nnc3c(n1)[nH]c2ccccc23)Nc4nnc6c(n4)[nH]c5ccccc56,-5.01260946,-6.690191422,-6.763390051,-6.856180879,-3.096927869,1.3925,513.78,1.915681592,4.959124936,3.237200116,4.098162526,0.86096241,4.876791335,0.466730567,2.6759,-6.892,298.75,165.07,0.48442,0.00024247,303,0.5,4.865,HCl,EIS,85.68
comp_295,"1,3-bis(5H-[1,2,4]triazino[5,6-b]indol-3-yl)thiourea",S=C(Nc1nnc3c(n1)[nH]c2ccccc23)Nc4nnc6c(n4)[nH]c5ccccc56,-5.01260946,-6.690191422,-6.763390051,-6.856180879,-3.096927869,1.3925,513.78,1.915681592,4.959124936,3.237200116,4.098162526,0.86096241,4.876791335,0.466730567,2.6759,-6.892,298.75,165.07,0.48442,0.0003637,303,0.5,4.865,HCl,EIS,91.11
comp_295,"1,3-bis(5H-[1,2,4]triazino[5,6-b]indol-3-yl)thiourea",S=C(Nc1nnc3c(n1)[nH]c2ccccc23)Nc4nnc6c(n4)[nH]c5ccccc56,-5.01260946,-6.690191422,-6.763390051,-6.856180879,-3.096927869,1.3925,513.78,1.915681592,4.959124936,3.237200116,4.098162526,0.86096241,4.876791335,0.466730567,2.6759,-6.892,298.75,165.07,0.48442,0.0004849,303,0.5,4.865,HCl,EIS,94.6
comp_296,"1-((8-hydroxyquinolin-5-yl)methyl)-3,6-dimethylquinoxalin-2(1H)-one",Cc4ccc3ncc(=O)n(Cc1ccc(O)c2ncccc12)c3c4,-6.202563381,-6.536991318,-7.112240023,-7.415102752,-2.410928821,6.9395,375.71,3.79163456,6.1064612,2.544219987,4.325340594,1.781120606,2.625955141,0.098061527,2.2937,-3.851,238.06,65.79,0.21915,0.0001,303,0.5,1,HCl,PDP,80
comp_296,"1-((8-hydroxyquinolin-5-yl)methyl)-3,6-dimethylquinoxalin-2(1H)-one",Cc4ccc3ncc(=O)n(Cc1ccc(O)c2ncccc12)c3c4,-6.202563381,-6.536991318,-7.112240023,-7.415102752,-2.410928821,6.9395,375.71,3.79163456,6.1064612,2.544219987,4.325340594,1.781120606,2.625955141,0.098061527,2.2937,-3.851,238.06,65.79,0.21915,0.0005,303,0.5,1,HCl,PDP,86
comp_296,"1-((8-hydroxyquinolin-5-yl)methyl)-3,6-dimethylquinoxalin-2(1H)-one",Cc4ccc3ncc(=O)n(Cc1ccc(O)c2ncccc12)c3c4,-6.202563381,-6.536991318,-7.112240023,-7.415102752,-2.410928821,6.9395,375.71,3.79163456,6.1064612,2.544219987,4.325340594,1.781120606,2.625955141,0.098061527,2.2937,-3.851,238.06,65.79,0.21915,0.001,303,0.5,1,HCl,PDP,90
comp_296,"1-((8-hydroxyquinolin-5-yl)methyl)-3,6-dimethylquinoxalin-2(1H)-one",Cc4ccc3ncc(=O)n(Cc1ccc(O)c2ncccc12)c3c4,-6.202563381,-6.536991318,-7.112240023,-7.415102752,-2.410928821,6.9395,375.71,3.79163456,6.1064612,2.544219987,4.325340594,1.781120606,2.625955141,0.098061527,2.2937,-3.851,238.06,65.79,0.21915,0.005,303,0.5,1,HCl,PDP,95
comp_296,"1-((8-hydroxyquinolin-5-yl)methyl)-3,6-dimethylquinoxalin-2(1H)-one",Cc4ccc3ncc(=O)n(Cc1ccc(O)c2ncccc12)c3c4,-6.202563381,-6.536991318,-7.112240023,-7.415102752,-2.410928821,6.9395,375.71,3.79163456,6.1064612,2.544219987,4.325340594,1.781120606,2.625955141,0.098061527,2.2937,-3.851,238.06,65.79,0.21915,0.0001,303,0.5,1,HCl,EIS,81
comp_296,"1-((8-hydroxyquinolin-5-yl)methyl)-3,6-dimethylquinoxalin-2(1H)-one",Cc4ccc3ncc(=O)n(Cc1ccc(O)c2ncccc12)c3c4,-6.202563381,-6.536991318,-7.112240023,-7.415102752,-2.410928821,6.9395,375.71,3.79163456,6.1064612,2.544219987,4.325340594,1.781120606,2.625955141,0.098061527,2.2937,-3.851,238.06,65.79,0.21915,0.0005,303,0.5,1,HCl,EIS,87
comp_296,"1-((8-hydroxyquinolin-5-yl)methyl)-3,6-dimethylquinoxalin-2(1H)-one",Cc4ccc3ncc(=O)n(Cc1ccc(O)c2ncccc12)c3c4,-6.202563381,-6.536991318,-7.112240023,-7.415102752,-2.410928821,6.9395,375.71,3.79163456,6.1064612,2.544219987,4.325340594,1.781120606,2.625955141,0.098061527,2.2937,-3.851,238.06,65.79,0.21915,0.001,303,0.5,1,HCl,EIS,92
comp_296,"1-((8-hydroxyquinolin-5-yl)methyl)-3,6-dimethylquinoxalin-2(1H)-one",Cc4ccc3ncc(=O)n(Cc1ccc(O)c2ncccc12)c3c4,-6.202563381,-6.536991318,-7.112240023,-7.415102752,-2.410928821,6.9395,375.71,3.79163456,6.1064612,2.544219987,4.325340594,1.781120606,2.625955141,0.098061527,2.2937,-3.851,238.06,65.79,0.21915,0.005,303,0.5,1,HCl,EIS,96
comp_296,"1-((8-hydroxyquinolin-5-yl)methyl)-3,6-dimethylquinoxalin-2(1H)-one",Cc4ccc3ncc(=O)n(Cc1ccc(O)c2ncccc12)c3c4,-6.202563381,-6.536991318,-7.112240023,-7.415102752,-2.410928821,6.9395,375.71,3.79163456,6.1064612,2.544219987,4.325340594,1.781120606,2.625955141,0.098061527,2.2937,-3.851,238.06,65.79,0.21915,0.005,303,6,1,HCl,EIS,95
comp_296,"1-((8-hydroxyquinolin-5-yl)methyl)-3,6-dimethylquinoxalin-2(1H)-one",Cc4ccc3ncc(=O)n(Cc1ccc(O)c2ncccc12)c3c4,-6.202563381,-6.536991318,-7.112240023,-7.415102752,-2.410928821,6.9395,375.71,3.79163456,6.1064612,2.544219987,4.325340594,1.781120606,2.625955141,0.098061527,2.2937,-3.851,238.06,65.79,0.21915,0.005,303,12,1,HCl,EIS,95
comp_296,"1-((8-hydroxyquinolin-5-yl)methyl)-3,6-dimethylquinoxalin-2(1H)-one",Cc4ccc3ncc(=O)n(Cc1ccc(O)c2ncccc12)c3c4,-6.202563381,-6.536991318,-7.112240023,-7.415102752,-2.410928821,6.9395,375.71,3.79163456,6.1064612,2.544219987,4.325340594,1.781120606,2.625955141,0.098061527,2.2937,-3.851,238.06,65.79,0.21915,0.005,303,24,1,HCl,EIS,96
comp_297,1-((8-hydroxyquinolin-5-yl)methyl) quinoxalin-2(1H)-one,O=c2cnc1ccccc1n2Cc3ccc(O)c4ncccc34,-6.204740292,-6.648558001,-7.284215984,-7.434150722,-2.4890255,6.1519,354.22,3.715714792,6.109406561,2.621212972,4.365309766,1.744096794,2.731489648,0.077226352,1.9498,-3.507,225.8,65.79,0.23105,0.0001,303,0.5,1,HCl,PDP,70
comp_297,1-((8-hydroxyquinolin-5-yl)methyl) quinoxalin-2(1H)-one,O=c2cnc1ccccc1n2Cc3ccc(O)c4ncccc34,-6.204740292,-6.648558001,-7.284215984,-7.434150722,-2.4890255,6.1519,354.22,3.715714792,6.109406561,2.621212972,4.365309766,1.744096794,2.731489648,0.077226352,1.9498,-3.507,225.8,65.79,0.23105,0.0005,303,0.5,1,HCl,PDP,79
comp_297,1-((8-hydroxyquinolin-5-yl)methyl) quinoxalin-2(1H)-one,O=c2cnc1ccccc1n2Cc3ccc(O)c4ncccc34,-6.204740292,-6.648558001,-7.284215984,-7.434150722,-2.4890255,6.1519,354.22,3.715714792,6.109406561,2.621212972,4.365309766,1.744096794,2.731489648,0.077226352,1.9498,-3.507,225.8,65.79,0.23105,0.001,303,0.5,1,HCl,PDP,83
comp_297,1-((8-hydroxyquinolin-5-yl)methyl) quinoxalin-2(1H)-one,O=c2cnc1ccccc1n2Cc3ccc(O)c4ncccc34,-6.204740292,-6.648558001,-7.284215984,-7.434150722,-2.4890255,6.1519,354.22,3.715714792,6.109406561,2.621212972,4.365309766,1.744096794,2.731489648,0.077226352,1.9498,-3.507,225.8,65.79,0.23105,0.005,303,0.5,1,HCl,PDP,89
comp_297,1-((8-hydroxyquinolin-5-yl)methyl) quinoxalin-2(1H)-one,O=c2cnc1ccccc1n2Cc3ccc(O)c4ncccc34,-6.204740292,-6.648558001,-7.284215984,-7.434150722,-2.4890255,6.1519,354.22,3.715714792,6.109406561,2.621212972,4.365309766,1.744096794,2.731489648,0.077226352,1.9498,-3.507,225.8,65.79,0.23105,0.0001,303,0.5,1,HCl,EIS,72
comp_297,1-((8-hydroxyquinolin-5-yl)methyl) quinoxalin-2(1H)-one,O=c2cnc1ccccc1n2Cc3ccc(O)c4ncccc34,-6.204740292,-6.648558001,-7.284215984,-7.434150722,-2.4890255,6.1519,354.22,3.715714792,6.109406561,2.621212972,4.365309766,1.744096794,2.731489648,0.077226352,1.9498,-3.507,225.8,65.79,0.23105,0.0005,303,0.5,1,HCl,EIS,79
comp_297,1-((8-hydroxyquinolin-5-yl)methyl) quinoxalin-2(1H)-one,O=c2cnc1ccccc1n2Cc3ccc(O)c4ncccc34,-6.204740292,-6.648558001,-7.284215984,-7.434150722,-2.4890255,6.1519,354.22,3.715714792,6.109406561,2.621212972,4.365309766,1.744096794,2.731489648,0.077226352,1.9498,-3.507,225.8,65.79,0.23105,0.001,303,0.5,1,HCl,EIS,85
comp_297,1-((8-hydroxyquinolin-5-yl)methyl) quinoxalin-2(1H)-one,O=c2cnc1ccccc1n2Cc3ccc(O)c4ncccc34,-6.204740292,-6.648558001,-7.284215984,-7.434150722,-2.4890255,6.1519,354.22,3.715714792,6.109406561,2.621212972,4.365309766,1.744096794,2.731489648,0.077226352,1.9498,-3.507,225.8,65.79,0.23105,0.005,303,0.5,1,HCl,EIS,89
comp_298,"(E)-N'-benzylidene-2-(3,5-dimethyl-1H-pyrazol-1-yl)
acetohydrazide",Cc2cc(C)n(CC(=O)N/N=C/c1ccccc1)n2,-6.466241714,-6.589237179,-6.732641185,-7.326121519,-2.011193557,9.746,294.19,4.455048156,6.332823389,2.187609464,4.260216427,2.072606962,2.189204747,0.115691773,1.5543,-2.691,213.23,59.28,0.25254,0.001,298,0.5,1,HCl,PDP,76.2
comp_298,"(E)-N'-benzylidene-2-(3,5-dimethyl-1H-pyrazol-1-yl)
acetohydrazide",Cc2cc(C)n(CC(=O)N/N=C/c1ccccc1)n2,-6.466241714,-6.589237179,-6.732641185,-7.326121519,-2.011193557,9.746,294.19,4.455048156,6.332823389,2.187609464,4.260216427,2.072606962,2.189204747,0.115691773,1.5543,-2.691,213.23,59.28,0.25254,0.0001,298,0.5,1,HCl,PDP,68.4
comp_298,"(E)-N'-benzylidene-2-(3,5-dimethyl-1H-pyrazol-1-yl)
acetohydrazide",Cc2cc(C)n(CC(=O)N/N=C/c1ccccc1)n2,-6.466241714,-6.589237179,-6.732641185,-7.326121519,-2.011193557,9.746,294.19,4.455048156,6.332823389,2.187609464,4.260216427,2.072606962,2.189204747,0.115691773,1.5543,-2.691,213.23,59.28,0.25254,0.00001,298,0.5,1,HCl,PDP,60.6
comp_298,"(E)-N'-benzylidene-2-(3,5-dimethyl-1H-pyrazol-1-yl)
acetohydrazide",Cc2cc(C)n(CC(=O)N/N=C/c1ccccc1)n2,-6.466241714,-6.589237179,-6.732641185,-7.326121519,-2.011193557,9.746,294.19,4.455048156,6.332823389,2.187609464,4.260216427,2.072606962,2.189204747,0.115691773,1.5543,-2.691,213.23,59.28,0.25254,0.000001,298,0.5,1,HCl,PDP,41.3
comp_298,"(E)-N'-benzylidene-2-(3,5-dimethyl-1H-pyrazol-1-yl)
acetohydrazide",Cc2cc(C)n(CC(=O)N/N=C/c1ccccc1)n2,-6.466241714,-6.589237179,-6.732641185,-7.326121519,-2.011193557,9.746,294.19,4.455048156,6.332823389,2.187609464,4.260216427,2.072606962,2.189204747,0.115691773,1.5543,-2.691,213.23,59.28,0.25254,0.000001,298,0.5,1,HCl,EIS,32.9
comp_298,"(E)-N'-benzylidene-2-(3,5-dimethyl-1H-pyrazol-1-yl)
acetohydrazide",Cc2cc(C)n(CC(=O)N/N=C/c1ccccc1)n2,-6.466241714,-6.589237179,-6.732641185,-7.326121519,-2.011193557,9.746,294.19,4.455048156,6.332823389,2.187609464,4.260216427,2.072606962,2.189204747,0.115691773,1.5543,-2.691,213.23,59.28,0.25254,0.00001,298,0.5,1,HCl,EIS,51.9
comp_298,"(E)-N'-benzylidene-2-(3,5-dimethyl-1H-pyrazol-1-yl)
acetohydrazide",Cc2cc(C)n(CC(=O)N/N=C/c1ccccc1)n2,-6.466241714,-6.589237179,-6.732641185,-7.326121519,-2.011193557,9.746,294.19,4.455048156,6.332823389,2.187609464,4.260216427,2.072606962,2.189204747,0.115691773,1.5543,-2.691,213.23,59.28,0.25254,0.0001,298,0.5,1,HCl,EIS,72
comp_298,"(E)-N'-benzylidene-2-(3,5-dimethyl-1H-pyrazol-1-yl)
acetohydrazide",Cc2cc(C)n(CC(=O)N/N=C/c1ccccc1)n2,-6.466241714,-6.589237179,-6.732641185,-7.326121519,-2.011193557,9.746,294.19,4.455048156,6.332823389,2.187609464,4.260216427,2.072606962,2.189204747,0.115691773,1.5543,-2.691,213.23,59.28,0.25254,0.001,298,0.5,1,HCl,EIS,75.7
comp_298,"(E)-N'-benzylidene-2-(3,5-dimethyl-1H-pyrazol-1-yl)
acetohydrazide",Cc2cc(C)n(CC(=O)N/N=C/c1ccccc1)n2,-6.466241714,-6.589237179,-6.732641185,-7.326121519,-2.011193557,9.746,294.19,4.455048156,6.332823389,2.187609464,4.260216427,2.072606962,2.189204747,0.115691773,1.5543,-2.691,213.23,59.28,0.25254,0.001,308,6,1,HCl,WL,67.4
comp_298,"(E)-N'-benzylidene-2-(3,5-dimethyl-1H-pyrazol-1-yl)
acetohydrazide",Cc2cc(C)n(CC(=O)N/N=C/c1ccccc1)n2,-6.466241714,-6.589237179,-6.732641185,-7.326121519,-2.011193557,9.746,294.19,4.455048156,6.332823389,2.187609464,4.260216427,2.072606962,2.189204747,0.115691773,1.5543,-2.691,213.23,59.28,0.25254,0.001,318,6,1,HCl,WL,56.4
comp_298,"(E)-N'-benzylidene-2-(3,5-dimethyl-1H-pyrazol-1-yl)
acetohydrazide",Cc2cc(C)n(CC(=O)N/N=C/c1ccccc1)n2,-6.466241714,-6.589237179,-6.732641185,-7.326121519,-2.011193557,9.746,294.19,4.455048156,6.332823389,2.187609464,4.260216427,2.072606962,2.189204747,0.115691773,1.5543,-2.691,213.23,59.28,0.25254,0.001,328,6,1,HCl,WL,41
comp_298,"(E)-N'-benzylidene-2-(3,5-dimethyl-1H-pyrazol-1-yl)
acetohydrazide",Cc2cc(C)n(CC(=O)N/N=C/c1ccccc1)n2,-6.466241714,-6.589237179,-6.732641185,-7.326121519,-2.011193557,9.746,294.19,4.455048156,6.332823389,2.187609464,4.260216427,2.072606962,2.189204747,0.115691773,1.5543,-2.691,213.23,59.28,0.25254,0.001,338,6,1,HCl,WL,33.7
comp_299,"E)-N'-(4-chlorobenzylidene)-2-(3,5-dimethyl-1H-pyrazol-1-yl)acetohydrazide",Cc2cc(C)n(CC(=O)N/N=C/c1ccc(Cl)cc1)n2,-6.519848145,-6.650734912,-6.769920784,-7.62980059,-2.207115538,6.5401,318.09,4.312732606,6.401026633,2.375862869,4.388444751,2.012581882,2.392256372,0.055428924,2.1603,-3.427,228.65,59.28,0.23551,0.001,298,0.5,1,HCl,PDP,93.1
comp_299,"E)-N'-(4-chlorobenzylidene)-2-(3,5-dimethyl-1H-pyrazol-1-yl)acetohydrazide",Cc2cc(C)n(CC(=O)N/N=C/c1ccc(Cl)cc1)n2,-6.519848145,-6.650734912,-6.769920784,-7.62980059,-2.207115538,6.5401,318.09,4.312732606,6.401026633,2.375862869,4.388444751,2.012581882,2.392256372,0.055428924,2.1603,-3.427,228.65,59.28,0.23551,0.0001,298,0.5,1,HCl,PDP,88.9
comp_299,"E)-N'-(4-chlorobenzylidene)-2-(3,5-dimethyl-1H-pyrazol-1-yl)acetohydrazide",Cc2cc(C)n(CC(=O)N/N=C/c1ccc(Cl)cc1)n2,-6.519848145,-6.650734912,-6.769920784,-7.62980059,-2.207115538,6.5401,318.09,4.312732606,6.401026633,2.375862869,4.388444751,2.012581882,2.392256372,0.055428924,2.1603,-3.427,228.65,59.28,0.23551,0.00001,298,0.5,1,HCl,PDP,76.5
comp_299,"E)-N'-(4-chlorobenzylidene)-2-(3,5-dimethyl-1H-pyrazol-1-yl)acetohydrazide",Cc2cc(C)n(CC(=O)N/N=C/c1ccc(Cl)cc1)n2,-6.519848145,-6.650734912,-6.769920784,-7.62980059,-2.207115538,6.5401,318.09,4.312732606,6.401026633,2.375862869,4.388444751,2.012581882,2.392256372,0.055428924,2.1603,-3.427,228.65,59.28,0.23551,0.000001,298,0.5,1,HCl,PDP,67
comp_299,"E)-N'-(4-chlorobenzylidene)-2-(3,5-dimethyl-1H-pyrazol-1-yl)acetohydrazide",Cc2cc(C)n(CC(=O)N/N=C/c1ccc(Cl)cc1)n2,-6.519848145,-6.650734912,-6.769920784,-7.62980059,-2.207115538,6.5401,318.09,4.312732606,6.401026633,2.375862869,4.388444751,2.012581882,2.392256372,0.055428924,2.1603,-3.427,228.65,59.28,0.23551,0.000001,298,0.5,1,HCl,EIS,65
comp_299,"E)-N'-(4-chlorobenzylidene)-2-(3,5-dimethyl-1H-pyrazol-1-yl)acetohydrazide",Cc2cc(C)n(CC(=O)N/N=C/c1ccc(Cl)cc1)n2,-6.519848145,-6.650734912,-6.769920784,-7.62980059,-2.207115538,6.5401,318.09,4.312732606,6.401026633,2.375862869,4.388444751,2.012581882,2.392256372,0.055428924,2.1603,-3.427,228.65,59.28,0.23551,0.00001,298,0.5,1,HCl,EIS,79.4
comp_299,"E)-N'-(4-chlorobenzylidene)-2-(3,5-dimethyl-1H-pyrazol-1-yl)acetohydrazide",Cc2cc(C)n(CC(=O)N/N=C/c1ccc(Cl)cc1)n2,-6.519848145,-6.650734912,-6.769920784,-7.62980059,-2.207115538,6.5401,318.09,4.312732606,6.401026633,2.375862869,4.388444751,2.012581882,2.392256372,0.055428924,2.1603,-3.427,228.65,59.28,0.23551,0.0001,298,0.5,1,HCl,EIS,91.2
comp_299,"E)-N'-(4-chlorobenzylidene)-2-(3,5-dimethyl-1H-pyrazol-1-yl)acetohydrazide",Cc2cc(C)n(CC(=O)N/N=C/c1ccc(Cl)cc1)n2,-6.519848145,-6.650734912,-6.769920784,-7.62980059,-2.207115538,6.5401,318.09,4.312732606,6.401026633,2.375862869,4.388444751,2.012581882,2.392256372,0.055428924,2.1603,-3.427,228.65,59.28,0.23551,0.001,298,0.5,1,HCl,EIS,93
comp_299,"E)-N'-(4-chlorobenzylidene)-2-(3,5-dimethyl-1H-pyrazol-1-yl)acetohydrazide",Cc2cc(C)n(CC(=O)N/N=C/c1ccc(Cl)cc1)n2,-6.519848145,-6.650734912,-6.769920784,-7.62980059,-2.207115538,6.5401,318.09,4.312732606,6.401026633,2.375862869,4.388444751,2.012581882,2.392256372,0.055428924,2.1603,-3.427,228.65,59.28,0.23551,0.001,308,6,1,HCl,WL,88
comp_299,"E)-N'-(4-chlorobenzylidene)-2-(3,5-dimethyl-1H-pyrazol-1-yl)acetohydrazide",Cc2cc(C)n(CC(=O)N/N=C/c1ccc(Cl)cc1)n2,-6.519848145,-6.650734912,-6.769920784,-7.62980059,-2.207115538,6.5401,318.09,4.312732606,6.401026633,2.375862869,4.388444751,2.012581882,2.392256372,0.055428924,2.1603,-3.427,228.65,59.28,0.23551,0.001,318,6,1,HCl,WL,82
comp_299,"E)-N'-(4-chlorobenzylidene)-2-(3,5-dimethyl-1H-pyrazol-1-yl)acetohydrazide",Cc2cc(C)n(CC(=O)N/N=C/c1ccc(Cl)cc1)n2,-6.519848145,-6.650734912,-6.769920784,-7.62980059,-2.207115538,6.5401,318.09,4.312732606,6.401026633,2.375862869,4.388444751,2.012581882,2.392256372,0.055428924,2.1603,-3.427,228.65,59.28,0.23551,0.001,328,6,1,HCl,WL,71.2
comp_299,"E)-N'-(4-chlorobenzylidene)-2-(3,5-dimethyl-1H-pyrazol-1-yl)acetohydrazide",Cc2cc(C)n(CC(=O)N/N=C/c1ccc(Cl)cc1)n2,-6.519848145,-6.650734912,-6.769920784,-7.62980059,-2.207115538,6.5401,318.09,4.312732606,6.401026633,2.375862869,4.388444751,2.012581882,2.392256372,0.055428924,2.1603,-3.427,228.65,59.28,0.23551,0.001,338,6,1,HCl,WL,53
comp_300,"1-benzoyl-6,6 dimethyl-2-phenyl-5,7 dioxaspiro[2.5]octane-4,8 dione",CC1(C)OC(=O)C3(C(=O)O1)C(C(=O)c2ccccc2)C3c4ccccc4,-7.057000909,-7.287481351,-7.48612447,-7.600412292,-2.385622232,2.6879,352.36,4.671378677,6.986268176,2.497971787,4.742119982,2.244148194,2.505148944,-0.10788948,2.5571,-4.306,249.61,69.67,0.23685,0.000001,303,0.5,1,HCl,PDP,81
comp_300,"1-benzoyl-6,6 dimethyl-2-phenyl-5,7 dioxaspiro[2.5]octane-4,8 dione",CC1(C)OC(=O)C3(C(=O)O1)C(C(=O)c2ccccc2)C3c4ccccc4,-7.057000909,-7.287481351,-7.48612447,-7.600412292,-2.385622232,2.6879,352.36,4.671378677,6.986268176,2.497971787,4.742119982,2.244148194,2.505148944,-0.10788948,2.5571,-4.306,249.61,69.67,0.23685,0.000005,303,0.5,1,HCl,PDP,85
comp_300,"1-benzoyl-6,6 dimethyl-2-phenyl-5,7 dioxaspiro[2.5]octane-4,8 dione",CC1(C)OC(=O)C3(C(=O)O1)C(C(=O)c2ccccc2)C3c4ccccc4,-7.057000909,-7.287481351,-7.48612447,-7.600412292,-2.385622232,2.6879,352.36,4.671378677,6.986268176,2.497971787,4.742119982,2.244148194,2.505148944,-0.10788948,2.5571,-4.306,249.61,69.67,0.23685,0.00001,303,0.5,1,HCl,PDP,89
comp_300,"1-benzoyl-6,6 dimethyl-2-phenyl-5,7 dioxaspiro[2.5]octane-4,8 dione",CC1(C)OC(=O)C3(C(=O)O1)C(C(=O)c2ccccc2)C3c4ccccc4,-7.057000909,-7.287481351,-7.48612447,-7.600412292,-2.385622232,2.6879,352.36,4.671378677,6.986268176,2.497971787,4.742119982,2.244148194,2.505148944,-0.10788948,2.5571,-4.306,249.61,69.67,0.23685,0.00005,303,0.5,1,HCl,PDP,90
comp_300,"1-benzoyl-6,6 dimethyl-2-phenyl-5,7 dioxaspiro[2.5]octane-4,8 dione",CC1(C)OC(=O)C3(C(=O)O1)C(C(=O)c2ccccc2)C3c4ccccc4,-7.057000909,-7.287481351,-7.48612447,-7.600412292,-2.385622232,2.6879,352.36,4.671378677,6.986268176,2.497971787,4.742119982,2.244148194,2.505148944,-0.10788948,2.5571,-4.306,249.61,69.67,0.23685,0.001,303,0.5,1,HCl,PDP,91
comp_300,"1-benzoyl-6,6 dimethyl-2-phenyl-5,7 dioxaspiro[2.5]octane-4,8 dione",CC1(C)OC(=O)C3(C(=O)O1)C(C(=O)c2ccccc2)C3c4ccccc4,-7.057000909,-7.287481351,-7.48612447,-7.600412292,-2.385622232,2.6879,352.36,4.671378677,6.986268176,2.497971787,4.742119982,2.244148194,2.505148944,-0.10788948,2.5571,-4.306,249.61,69.67,0.23685,0.000001,303,0.5,1,HCl,EIS,81
comp_300,"1-benzoyl-6,6 dimethyl-2-phenyl-5,7 dioxaspiro[2.5]octane-4,8 dione",CC1(C)OC(=O)C3(C(=O)O1)C(C(=O)c2ccccc2)C3c4ccccc4,-7.057000909,-7.287481351,-7.48612447,-7.600412292,-2.385622232,2.6879,352.36,4.671378677,6.986268176,2.497971787,4.742119982,2.244148194,2.505148944,-0.10788948,2.5571,-4.306,249.61,69.67,0.23685,0.000005,303,0.5,1,HCl,EIS,85
comp_300,"1-benzoyl-6,6 dimethyl-2-phenyl-5,7 dioxaspiro[2.5]octane-4,8 dione",CC1(C)OC(=O)C3(C(=O)O1)C(C(=O)c2ccccc2)C3c4ccccc4,-7.057000909,-7.287481351,-7.48612447,-7.600412292,-2.385622232,2.6879,352.36,4.671378677,6.986268176,2.497971787,4.742119982,2.244148194,2.505148944,-0.10788948,2.5571,-4.306,249.61,69.67,0.23685,0.00001,303,0.5,1,HCl,EIS,89
comp_300,"1-benzoyl-6,6 dimethyl-2-phenyl-5,7 dioxaspiro[2.5]octane-4,8 dione",CC1(C)OC(=O)C3(C(=O)O1)C(C(=O)c2ccccc2)C3c4ccccc4,-7.057000909,-7.287481351,-7.48612447,-7.600412292,-2.385622232,2.6879,352.36,4.671378677,6.986268176,2.497971787,4.742119982,2.244148194,2.505148944,-0.10788948,2.5571,-4.306,249.61,69.67,0.23685,0.00005,303,0.5,1,HCl,EIS,90
comp_300,"1-benzoyl-6,6 dimethyl-2-phenyl-5,7 dioxaspiro[2.5]octane-4,8 dione",CC1(C)OC(=O)C3(C(=O)O1)C(C(=O)c2ccccc2)C3c4ccccc4,-7.057000909,-7.287481351,-7.48612447,-7.600412292,-2.385622232,2.6879,352.36,4.671378677,6.986268176,2.497971787,4.742119982,2.244148194,2.505148944,-0.10788948,2.5571,-4.306,249.61,69.67,0.23685,0.001,303,0.5,1,HCl,EIS,91
comp_300,"1-benzoyl-6,6 dimethyl-2-phenyl-5,7 dioxaspiro[2.5]octane-4,8 dione",CC1(C)OC(=O)C3(C(=O)O1)C(C(=O)c2ccccc2)C3c4ccccc4,-7.057000909,-7.287481351,-7.48612447,-7.600412292,-2.385622232,2.6879,352.36,4.671378677,6.986268176,2.497971787,4.742119982,2.244148194,2.505148944,-0.10788948,2.5571,-4.306,249.61,69.67,0.23685,0.000001,303,72,1,HCl,WL,81.87
comp_300,"1-benzoyl-6,6 dimethyl-2-phenyl-5,7 dioxaspiro[2.5]octane-4,8 dione",CC1(C)OC(=O)C3(C(=O)O1)C(C(=O)c2ccccc2)C3c4ccccc4,-7.057000909,-7.287481351,-7.48612447,-7.600412292,-2.385622232,2.6879,352.36,4.671378677,6.986268176,2.497971787,4.742119982,2.244148194,2.505148944,-0.10788948,2.5571,-4.306,249.61,69.67,0.23685,0.000005,303,72,1,HCl,WL,85.89
comp_300,"1-benzoyl-6,6 dimethyl-2-phenyl-5,7 dioxaspiro[2.5]octane-4,8 dione",CC1(C)OC(=O)C3(C(=O)O1)C(C(=O)c2ccccc2)C3c4ccccc4,-7.057000909,-7.287481351,-7.48612447,-7.600412292,-2.385622232,2.6879,352.36,4.671378677,6.986268176,2.497971787,4.742119982,2.244148194,2.505148944,-0.10788948,2.5571,-4.306,249.61,69.67,0.23685,0.00001,303,72,1,HCl,WL,90.03
comp_300,"1-benzoyl-6,6 dimethyl-2-phenyl-5,7 dioxaspiro[2.5]octane-4,8 dione",CC1(C)OC(=O)C3(C(=O)O1)C(C(=O)c2ccccc2)C3c4ccccc4,-7.057000909,-7.287481351,-7.48612447,-7.600412292,-2.385622232,2.6879,352.36,4.671378677,6.986268176,2.497971787,4.742119982,2.244148194,2.505148944,-0.10788948,2.5571,-4.306,249.61,69.67,0.23685,0.00005,303,72,1,HCl,WL,90.65
comp_300,"1-benzoyl-6,6 dimethyl-2-phenyl-5,7 dioxaspiro[2.5]octane-4,8 dione",CC1(C)OC(=O)C3(C(=O)O1)C(C(=O)c2ccccc2)C3c4ccccc4,-7.057000909,-7.287481351,-7.48612447,-7.600412292,-2.385622232,2.6879,352.36,4.671378677,6.986268176,2.497971787,4.742119982,2.244148194,2.505148944,-0.10788948,2.5571,-4.306,249.61,69.67,0.23685,0.001,303,72,1,HCl,WL,91.15
comp_301,"1-benzoyl-6,6-dimethyl-2-(4-nitrophenyl)-5,7-dioxaspiro[2.5]octane-4,8-dione",CC1(C)OC(=O)C3(C(=O)O1)C(C(=O)c2ccccc2)C3c4ccc(N(=O)=O)cc4,-7.507349351,-7.527213663,-7.64041303,-7.71225109,-3.152166983,11.6122,388.49,4.355182369,7.396079544,3.205139933,5.300609738,2.095469806,3.352048252,-0.382066941,1.6355,-4.766,273.28,115.49,0.32765,0.000001,303,0.5,1,HCl,PDP,83
comp_301,"1-benzoyl-6,6-dimethyl-2-(4-nitrophenyl)-5,7-dioxaspiro[2.5]octane-4,8-dione",CC1(C)OC(=O)C3(C(=O)O1)C(C(=O)c2ccccc2)C3c4ccc(N(=O)=O)cc4,-7.507349351,-7.527213663,-7.64041303,-7.71225109,-3.152166983,11.6122,388.49,4.355182369,7.396079544,3.205139933,5.300609738,2.095469806,3.352048252,-0.382066941,1.6355,-4.766,273.28,115.49,0.32765,0.000005,303,0.5,1,HCl,PDP,88
comp_301,"1-benzoyl-6,6-dimethyl-2-(4-nitrophenyl)-5,7-dioxaspiro[2.5]octane-4,8-dione",CC1(C)OC(=O)C3(C(=O)O1)C(C(=O)c2ccccc2)C3c4ccc(N(=O)=O)cc4,-7.507349351,-7.527213663,-7.64041303,-7.71225109,-3.152166983,11.6122,388.49,4.355182369,7.396079544,3.205139933,5.300609738,2.095469806,3.352048252,-0.382066941,1.6355,-4.766,273.28,115.49,0.32765,0.00001,303,0.5,1,HCl,PDP,91
comp_301,"1-benzoyl-6,6-dimethyl-2-(4-nitrophenyl)-5,7-dioxaspiro[2.5]octane-4,8-dione",CC1(C)OC(=O)C3(C(=O)O1)C(C(=O)c2ccccc2)C3c4ccc(N(=O)=O)cc4,-7.507349351,-7.527213663,-7.64041303,-7.71225109,-3.152166983,11.6122,388.49,4.355182369,7.396079544,3.205139933,5.300609738,2.095469806,3.352048252,-0.382066941,1.6355,-4.766,273.28,115.49,0.32765,0.00005,303,0.5,1,HCl,PDP,93
comp_301,"1-benzoyl-6,6-dimethyl-2-(4-nitrophenyl)-5,7-dioxaspiro[2.5]octane-4,8-dione",CC1(C)OC(=O)C3(C(=O)O1)C(C(=O)c2ccccc2)C3c4ccc(N(=O)=O)cc4,-7.507349351,-7.527213663,-7.64041303,-7.71225109,-3.152166983,11.6122,388.49,4.355182369,7.396079544,3.205139933,5.300609738,2.095469806,3.352048252,-0.382066941,1.6355,-4.766,273.28,115.49,0.32765,0.001,303,0.5,1,HCl,PDP,94
comp_301,"1-benzoyl-6,6-dimethyl-2-(4-nitrophenyl)-5,7-dioxaspiro[2.5]octane-4,8-dione",CC1(C)OC(=O)C3(C(=O)O1)C(C(=O)c2ccccc2)C3c4ccc(N(=O)=O)cc4,-7.507349351,-7.527213663,-7.64041303,-7.71225109,-3.152166983,11.6122,388.49,4.355182369,7.396079544,3.205139933,5.300609738,2.095469806,3.352048252,-0.382066941,1.6355,-4.766,273.28,115.49,0.32765,0.000001,303,0.5,1,HCl,EIS,84
comp_301,"1-benzoyl-6,6-dimethyl-2-(4-nitrophenyl)-5,7-dioxaspiro[2.5]octane-4,8-dione",CC1(C)OC(=O)C3(C(=O)O1)C(C(=O)c2ccccc2)C3c4ccc(N(=O)=O)cc4,-7.507349351,-7.527213663,-7.64041303,-7.71225109,-3.152166983,11.6122,388.49,4.355182369,7.396079544,3.205139933,5.300609738,2.095469806,3.352048252,-0.382066941,1.6355,-4.766,273.28,115.49,0.32765,0.000005,303,0.5,1,HCl,EIS,88
comp_301,"1-benzoyl-6,6-dimethyl-2-(4-nitrophenyl)-5,7-dioxaspiro[2.5]octane-4,8-dione",CC1(C)OC(=O)C3(C(=O)O1)C(C(=O)c2ccccc2)C3c4ccc(N(=O)=O)cc4,-7.507349351,-7.527213663,-7.64041303,-7.71225109,-3.152166983,11.6122,388.49,4.355182369,7.396079544,3.205139933,5.300609738,2.095469806,3.352048252,-0.382066941,1.6355,-4.766,273.28,115.49,0.32765,0.00001,303,0.5,1,HCl,EIS,91
comp_301,"1-benzoyl-6,6-dimethyl-2-(4-nitrophenyl)-5,7-dioxaspiro[2.5]octane-4,8-dione",CC1(C)OC(=O)C3(C(=O)O1)C(C(=O)c2ccccc2)C3c4ccc(N(=O)=O)cc4,-7.507349351,-7.527213663,-7.64041303,-7.71225109,-3.152166983,11.6122,388.49,4.355182369,7.396079544,3.205139933,5.300609738,2.095469806,3.352048252,-0.382066941,1.6355,-4.766,273.28,115.49,0.32765,0.00005,303,0.5,1,HCl,EIS,94
comp_301,"1-benzoyl-6,6-dimethyl-2-(4-nitrophenyl)-5,7-dioxaspiro[2.5]octane-4,8-dione",CC1(C)OC(=O)C3(C(=O)O1)C(C(=O)c2ccccc2)C3c4ccc(N(=O)=O)cc4,-7.507349351,-7.527213663,-7.64041303,-7.71225109,-3.152166983,11.6122,388.49,4.355182369,7.396079544,3.205139933,5.300609738,2.095469806,3.352048252,-0.382066941,1.6355,-4.766,273.28,115.49,0.32765,0.001,303,0.5,1,HCl,EIS,95
comp_301,"1-benzoyl-6,6-dimethyl-2-(4-nitrophenyl)-5,7-dioxaspiro[2.5]octane-4,8-dione",CC1(C)OC(=O)C3(C(=O)O1)C(C(=O)c2ccccc2)C3c4ccc(N(=O)=O)cc4,-7.507349351,-7.527213663,-7.64041303,-7.71225109,-3.152166983,11.6122,388.49,4.355182369,7.396079544,3.205139933,5.300609738,2.095469806,3.352048252,-0.382066941,1.6355,-4.766,273.28,115.49,0.32765,0.000001,303,72,1,HCl,WL,84.8
comp_301,"1-benzoyl-6,6-dimethyl-2-(4-nitrophenyl)-5,7-dioxaspiro[2.5]octane-4,8-dione",CC1(C)OC(=O)C3(C(=O)O1)C(C(=O)c2ccccc2)C3c4ccc(N(=O)=O)cc4,-7.507349351,-7.527213663,-7.64041303,-7.71225109,-3.152166983,11.6122,388.49,4.355182369,7.396079544,3.205139933,5.300609738,2.095469806,3.352048252,-0.382066941,1.6355,-4.766,273.28,115.49,0.32765,0.000005,303,72,1,HCl,WL,89.06
comp_301,"1-benzoyl-6,6-dimethyl-2-(4-nitrophenyl)-5,7-dioxaspiro[2.5]octane-4,8-dione",CC1(C)OC(=O)C3(C(=O)O1)C(C(=O)c2ccccc2)C3c4ccc(N(=O)=O)cc4,-7.507349351,-7.527213663,-7.64041303,-7.71225109,-3.152166983,11.6122,388.49,4.355182369,7.396079544,3.205139933,5.300609738,2.095469806,3.352048252,-0.382066941,1.6355,-4.766,273.28,115.49,0.32765,0.00001,303,72,1,HCl,WL,91.98
comp_301,"1-benzoyl-6,6-dimethyl-2-(4-nitrophenyl)-5,7-dioxaspiro[2.5]octane-4,8-dione",CC1(C)OC(=O)C3(C(=O)O1)C(C(=O)c2ccccc2)C3c4ccc(N(=O)=O)cc4,-7.507349351,-7.527213663,-7.64041303,-7.71225109,-3.152166983,11.6122,388.49,4.355182369,7.396079544,3.205139933,5.300609738,2.095469806,3.352048252,-0.382066941,1.6355,-4.766,273.28,115.49,0.32765,0.00005,303,72,1,HCl,WL,94.54
comp_301,"1-benzoyl-6,6-dimethyl-2-(4-nitrophenyl)-5,7-dioxaspiro[2.5]octane-4,8-dione",CC1(C)OC(=O)C3(C(=O)O1)C(C(=O)c2ccccc2)C3c4ccc(N(=O)=O)cc4,-7.507349351,-7.527213663,-7.64041303,-7.71225109,-3.152166983,11.6122,388.49,4.355182369,7.396079544,3.205139933,5.300609738,2.095469806,3.352048252,-0.382066941,1.6355,-4.766,273.28,115.49,0.32765,0.001,303,72,1,HCl,WL,95.77
comp_302,"Ethyl 9-(4-chlorophenyl)-8-cyano-3-hydroxy-2,7-diaxo-4-ptolylpyrido[1,2 b] [1, 2, 4] triazepine-10-carboxylate",CCOC(=O)c3c(c1ccc(C)cc1)c(C#N)c(=O)n4[nH]c(c2ccc(Cl)cc2)c(O)c(=O)[nH]c34,-5.252341773,-6.292360956,-6.767471759,-7.2648959,-3.346184167,12.8756,605.25,1.906157607,4.980790098,3.521663594,4.251226846,0.729563252,6.193064701,0.340989151,1.479,-5.793,353.01,131.76,0.28965,0.000001,298,6,1,HCl,WL,79
comp_302,"Ethyl 9-(4-chlorophenyl)-8-cyano-3-hydroxy-2,7-diaxo-4-ptolylpyrido[1,2 b] [1, 2, 4] triazepine-10-carboxylate",CCOC(=O)c3c(c1ccc(C)cc1)c(C#N)c(=O)n4[nH]c(c2ccc(Cl)cc2)c(O)c(=O)[nH]c34,-5.252341773,-6.292360956,-6.767471759,-7.2648959,-3.346184167,12.8756,605.25,1.906157607,4.980790098,3.521663594,4.251226846,0.729563252,6.193064701,0.340989151,1.479,-5.793,353.01,131.76,0.28965,0.00001,298,6,1,HCl,WL,79.5
comp_302,"Ethyl 9-(4-chlorophenyl)-8-cyano-3-hydroxy-2,7-diaxo-4-ptolylpyrido[1,2 b] [1, 2, 4] triazepine-10-carboxylate",CCOC(=O)c3c(c1ccc(C)cc1)c(C#N)c(=O)n4[nH]c(c2ccc(Cl)cc2)c(O)c(=O)[nH]c34,-5.252341773,-6.292360956,-6.767471759,-7.2648959,-3.346184167,12.8756,605.25,1.906157607,4.980790098,3.521663594,4.251226846,0.729563252,6.193064701,0.340989151,1.479,-5.793,353.01,131.76,0.28965,0.0001,298,6,1,HCl,WL,84.2
comp_302,"Ethyl 9-(4-chlorophenyl)-8-cyano-3-hydroxy-2,7-diaxo-4-ptolylpyrido[1,2 b] [1, 2, 4] triazepine-10-carboxylate",CCOC(=O)c3c(c1ccc(C)cc1)c(C#N)c(=O)n4[nH]c(c2ccc(Cl)cc2)c(O)c(=O)[nH]c34,-5.252341773,-6.292360956,-6.767471759,-7.2648959,-3.346184167,12.8756,605.25,1.906157607,4.980790098,3.521663594,4.251226846,0.729563252,6.193064701,0.340989151,1.479,-5.793,353.01,131.76,0.28965,0.001,298,6,1,HCl,WL,87.8
comp_302,"Ethyl 9-(4-chlorophenyl)-8-cyano-3-hydroxy-2,7-diaxo-4-ptolylpyrido[1,2 b] [1, 2, 4] triazepine-10-carboxylate",CCOC(=O)c3c(c1ccc(C)cc1)c(C#N)c(=O)n4[nH]c(c2ccc(Cl)cc2)c(O)c(=O)[nH]c34,-5.252341773,-6.292360956,-6.767471759,-7.2648959,-3.346184167,12.8756,605.25,1.906157607,4.980790098,3.521663594,4.251226846,0.729563252,6.193064701,0.340989151,1.479,-5.793,353.01,131.76,0.28965,0.000001,298,0.5,1,HCl,PDP,81.5
comp_302,"Ethyl 9-(4-chlorophenyl)-8-cyano-3-hydroxy-2,7-diaxo-4-ptolylpyrido[1,2 b] [1, 2, 4] triazepine-10-carboxylate",CCOC(=O)c3c(c1ccc(C)cc1)c(C#N)c(=O)n4[nH]c(c2ccc(Cl)cc2)c(O)c(=O)[nH]c34,-5.252341773,-6.292360956,-6.767471759,-7.2648959,-3.346184167,12.8756,605.25,1.906157607,4.980790098,3.521663594,4.251226846,0.729563252,6.193064701,0.340989151,1.479,-5.793,353.01,131.76,0.28965,0.00001,298,0.5,1,HCl,PDP,83.2
comp_302,"Ethyl 9-(4-chlorophenyl)-8-cyano-3-hydroxy-2,7-diaxo-4-ptolylpyrido[1,2 b] [1, 2, 4] triazepine-10-carboxylate",CCOC(=O)c3c(c1ccc(C)cc1)c(C#N)c(=O)n4[nH]c(c2ccc(Cl)cc2)c(O)c(=O)[nH]c34,-5.252341773,-6.292360956,-6.767471759,-7.2648959,-3.346184167,12.8756,605.25,1.906157607,4.980790098,3.521663594,4.251226846,0.729563252,6.193064701,0.340989151,1.479,-5.793,353.01,131.76,0.28965,0.0001,298,0.5,1,HCl,PDP,87.1
comp_302,"Ethyl 9-(4-chlorophenyl)-8-cyano-3-hydroxy-2,7-diaxo-4-ptolylpyrido[1,2 b] [1, 2, 4] triazepine-10-carboxylate",CCOC(=O)c3c(c1ccc(C)cc1)c(C#N)c(=O)n4[nH]c(c2ccc(Cl)cc2)c(O)c(=O)[nH]c34,-5.252341773,-6.292360956,-6.767471759,-7.2648959,-3.346184167,12.8756,605.25,1.906157607,4.980790098,3.521663594,4.251226846,0.729563252,6.193064701,0.340989151,1.479,-5.793,353.01,131.76,0.28965,0.001,298,0.5,1,HCl,PDP,92.6
comp_302,"Ethyl 9-(4-chlorophenyl)-8-cyano-3-hydroxy-2,7-diaxo-4-ptolylpyrido[1,2 b] [1, 2, 4] triazepine-10-carboxylate",CCOC(=O)c3c(c1ccc(C)cc1)c(C#N)c(=O)n4[nH]c(c2ccc(Cl)cc2)c(O)c(=O)[nH]c34,-5.252341773,-6.292360956,-6.767471759,-7.2648959,-3.346184167,12.8756,605.25,1.906157607,4.980790098,3.521663594,4.251226846,0.729563252,6.193064701,0.340989151,1.479,-5.793,353.01,131.76,0.28965,0.000001,298,0.5,1,HCl,EIS,81
comp_302,"Ethyl 9-(4-chlorophenyl)-8-cyano-3-hydroxy-2,7-diaxo-4-ptolylpyrido[1,2 b] [1, 2, 4] triazepine-10-carboxylate",CCOC(=O)c3c(c1ccc(C)cc1)c(C#N)c(=O)n4[nH]c(c2ccc(Cl)cc2)c(O)c(=O)[nH]c34,-5.252341773,-6.292360956,-6.767471759,-7.2648959,-3.346184167,12.8756,605.25,1.906157607,4.980790098,3.521663594,4.251226846,0.729563252,6.193064701,0.340989151,1.479,-5.793,353.01,131.76,0.28965,0.00001,298,0.5,1,HCl,EIS,82.3
comp_302,"Ethyl 9-(4-chlorophenyl)-8-cyano-3-hydroxy-2,7-diaxo-4-ptolylpyrido[1,2 b] [1, 2, 4] triazepine-10-carboxylate",CCOC(=O)c3c(c1ccc(C)cc1)c(C#N)c(=O)n4[nH]c(c2ccc(Cl)cc2)c(O)c(=O)[nH]c34,-5.252341773,-6.292360956,-6.767471759,-7.2648959,-3.346184167,12.8756,605.25,1.906157607,4.980790098,3.521663594,4.251226846,0.729563252,6.193064701,0.340989151,1.479,-5.793,353.01,131.76,0.28965,0.0001,298,0.5,1,HCl,EIS,86.3
comp_302,"Ethyl 9-(4-chlorophenyl)-8-cyano-3-hydroxy-2,7-diaxo-4-ptolylpyrido[1,2 b] [1, 2, 4] triazepine-10-carboxylate",CCOC(=O)c3c(c1ccc(C)cc1)c(C#N)c(=O)n4[nH]c(c2ccc(Cl)cc2)c(O)c(=O)[nH]c34,-5.252341773,-6.292360956,-6.767471759,-7.2648959,-3.346184167,12.8756,605.25,1.906157607,4.980790098,3.521663594,4.251226846,0.729563252,6.193064701,0.340989151,1.479,-5.793,353.01,131.76,0.28965,0.001,298,0.5,1,HCl,EIS,91
comp_303,"9-(4-Chlorophenyl)-3-hydroxy-2,7-dioxo,4-ptolylpyrido[1,2-b] [1, 2, 4] triazepine-8,10-dicarbonitrile",Cc4ccc(c3c(C#N)c(=O)n2[nH]c(c1ccc(Cl)cc1)c(O)c(=O)[nH]c2c3C#N)cc4,-6.432771709,-6.981625369,-7.120675553,-7.449933326,-3.052301195,3.9555,503.36,3.380470513,6.326834244,3.210672552,4.768753398,1.558080846,3.648881415,-0.172490021,1.1667,-6.038,320.95,129.25,0.28905,0.000001,298,6,1,HCl,WL,10
comp_303,"9-(4-Chlorophenyl)-3-hydroxy-2,7-dioxo,4-ptolylpyrido[1,2-b] [1, 2, 4] triazepine-8,10-dicarbonitrile",Cc4ccc(c3c(C#N)c(=O)n2[nH]c(c1ccc(Cl)cc1)c(O)c(=O)[nH]c2c3C#N)cc4,-6.432771709,-6.981625369,-7.120675553,-7.449933326,-3.052301195,3.9555,503.36,3.380470513,6.326834244,3.210672552,4.768753398,1.558080846,3.648881415,-0.172490021,1.1667,-6.038,320.95,129.25,0.28905,0.00001,298,6,1,HCl,WL,82.9
comp_303,"9-(4-Chlorophenyl)-3-hydroxy-2,7-dioxo,4-ptolylpyrido[1,2-b] [1, 2, 4] triazepine-8,10-dicarbonitrile",Cc4ccc(c3c(C#N)c(=O)n2[nH]c(c1ccc(Cl)cc1)c(O)c(=O)[nH]c2c3C#N)cc4,-6.432771709,-6.981625369,-7.120675553,-7.449933326,-3.052301195,3.9555,503.36,3.380470513,6.326834244,3.210672552,4.768753398,1.558080846,3.648881415,-0.172490021,1.1667,-6.038,320.95,129.25,0.28905,0.0001,298,6,1,HCl,WL,89.5
comp_303,"9-(4-Chlorophenyl)-3-hydroxy-2,7-dioxo,4-ptolylpyrido[1,2-b] [1, 2, 4] triazepine-8,10-dicarbonitrile",Cc4ccc(c3c(C#N)c(=O)n2[nH]c(c1ccc(Cl)cc1)c(O)c(=O)[nH]c2c3C#N)cc4,-6.432771709,-6.981625369,-7.120675553,-7.449933326,-3.052301195,3.9555,503.36,3.380470513,6.326834244,3.210672552,4.768753398,1.558080846,3.648881415,-0.172490021,1.1667,-6.038,320.95,129.25,0.28905,0.001,298,6,1,HCl,WL,94.7
