Repository: aveucoloap/Machine-Learning-corrosion-study

File: comp1-502_datasetQM_20220608.csv (part 37 of 61)
comp_ref,Compound,smiles,HOMO,HOMO_1,HOMO_2,HOMO_3,LUMO,Dipole,Polar,Egap,IP,EA,Electronegativity,Chemical hardness,Electrophilicity,deltaN,cLogP,cLogS,Total Surface Area,Polar Surface Area,Relative PSA,ConcInh_M,TempK,Time_H,Med_ConcM,Med_ID,Method,IE
comp_303,"9-(4-Chlorophenyl)-3-hydroxy-2,7-dioxo,4-ptolylpyrido[1,2-b] [1, 2, 4] triazepine-8,10-dicarbonitrile",Cc4ccc(c3c(C#N)c(=O)n2[nH]c(c1ccc(Cl)cc1)c(O)c(=O)[nH]c2c3C#N)cc4,-6.432771709,-6.981625369,-7.120675553,-7.449933326,-3.052301195,3.9555,503.36,3.380470513,6.326834244,3.210672552,4.768753398,1.558080846,3.648881415,-0.172490021,1.1667,-6.038,320.95,129.25,0.28905,0.000001,298,0.5,1,HCl,PDP,7.2
comp_303,"9-(4-Chlorophenyl)-3-hydroxy-2,7-dioxo,4-ptolylpyrido[1,2-b] [1, 2, 4] triazepine-8,10-dicarbonitrile",Cc4ccc(c3c(C#N)c(=O)n2[nH]c(c1ccc(Cl)cc1)c(O)c(=O)[nH]c2c3C#N)cc4,-6.432771709,-6.981625369,-7.120675553,-7.449933326,-3.052301195,3.9555,503.36,3.380470513,6.326834244,3.210672552,4.768753398,1.558080846,3.648881415,-0.172490021,1.1667,-6.038,320.95,129.25,0.28905,0.00001,298,0.5,1,HCl,PDP,83.7
comp_303,"9-(4-Chlorophenyl)-3-hydroxy-2,7-dioxo,4-ptolylpyrido[1,2-b] [1, 2, 4] triazepine-8,10-dicarbonitrile",Cc4ccc(c3c(C#N)c(=O)n2[nH]c(c1ccc(Cl)cc1)c(O)c(=O)[nH]c2c3C#N)cc4,-6.432771709,-6.981625369,-7.120675553,-7.449933326,-3.052301195,3.9555,503.36,3.380470513,6.326834244,3.210672552,4.768753398,1.558080846,3.648881415,-0.172490021,1.1667,-6.038,320.95,129.25,0.28905,0.0001,298,0.5,1,HCl,PDP,90.3
comp_303,"9-(4-Chlorophenyl)-3-hydroxy-2,7-dioxo,4-ptolylpyrido[1,2-b] [1, 2, 4] triazepine-8,10-dicarbonitrile",Cc4ccc(c3c(C#N)c(=O)n2[nH]c(c1ccc(Cl)cc1)c(O)c(=O)[nH]c2c3C#N)cc4,-6.432771709,-6.981625369,-7.120675553,-7.449933326,-3.052301195,3.9555,503.36,3.380470513,6.326834244,3.210672552,4.768753398,1.558080846,3.648881415,-0.172490021,1.1667,-6.038,320.95,129.25,0.28905,0.001,298,0.5,1,HCl,PDP,94.6
comp_303,"9-(4-Chlorophenyl)-3-hydroxy-2,7-dioxo,4-ptolylpyrido[1,2-b] [1, 2, 4] triazepine-8,10-dicarbonitrile",Cc4ccc(c3c(C#N)c(=O)n2[nH]c(c1ccc(Cl)cc1)c(O)c(=O)[nH]c2c3C#N)cc4,-6.432771709,-6.981625369,-7.120675553,-7.449933326,-3.052301195,3.9555,503.36,3.380470513,6.326834244,3.210672552,4.768753398,1.558080846,3.648881415,-0.172490021,1.1667,-6.038,320.95,129.25,0.28905,0.000001,298,0.5,1,HCl,EIS,6.7
comp_303,"9-(4-Chlorophenyl)-3-hydroxy-2,7-dioxo,4-ptolylpyrido[1,2-b] [1, 2, 4] triazepine-8,10-dicarbonitrile",Cc4ccc(c3c(C#N)c(=O)n2[nH]c(c1ccc(Cl)cc1)c(O)c(=O)[nH]c2c3C#N)cc4,-6.432771709,-6.981625369,-7.120675553,-7.449933326,-3.052301195,3.9555,503.36,3.380470513,6.326834244,3.210672552,4.768753398,1.558080846,3.648881415,-0.172490021,1.1667,-6.038,320.95,129.25,0.28905,0.00001,298,0.5,1,HCl,EIS,82.5
comp_303,"9-(4-Chlorophenyl)-3-hydroxy-2,7-dioxo,4-ptolylpyrido[1,2-b] [1, 2, 4] triazepine-8,10-dicarbonitrile",Cc4ccc(c3c(C#N)c(=O)n2[nH]c(c1ccc(Cl)cc1)c(O)c(=O)[nH]c2c3C#N)cc4,-6.432771709,-6.981625369,-7.120675553,-7.449933326,-3.052301195,3.9555,503.36,3.380470513,6.326834244,3.210672552,4.768753398,1.558080846,3.648881415,-0.172490021,1.1667,-6.038,320.95,129.25,0.28905,0.0001,298,0.5,1,HCl,EIS,89.1
comp_303,"9-(4-Chlorophenyl)-3-hydroxy-2,7-dioxo,4-ptolylpyrido[1,2-b] [1, 2, 4] triazepine-8,10-dicarbonitrile",Cc4ccc(c3c(C#N)c(=O)n2[nH]c(c1ccc(Cl)cc1)c(O)c(=O)[nH]c2c3C#N)cc4,-6.432771709,-6.981625369,-7.120675553,-7.449933326,-3.052301195,3.9555,503.36,3.380470513,6.326834244,3.210672552,4.768753398,1.558080846,3.648881415,-0.172490021,1.1667,-6.038,320.95,129.25,0.28905,0.001,298,0.5,1,HCl,EIS,93.7
comp_304,"3-Hydroxy-2,7-dioxo-9-phenyl-4-p-tolylpyrido[1,2-b] [1, 2,4] triazepine-8,10-dicarbonitrile",Cc4ccc(c3[nH]n2c(=O)c(C#N)c(c1ccccc1)c(C#N)c2[nH]c(=O)c3O)cc4,-6.353314461,-6.874956735,-7.120947667,-7.381088519,-3.096111527,6.3962,502.06,3.257202934,6.23835751,3.262567386,4.750462448,1.487895062,3.791748163,-0.168333409,0.5607,-5.302,305.53,129.25,0.30364,0.000001,298,6,1,HCl,WL,81.7
comp_304,"3-Hydroxy-2,7-dioxo-9-phenyl-4-p-tolylpyrido[1,2-b] [1, 2,4] triazepine-8,10-dicarbonitrile",Cc4ccc(c3[nH]n2c(=O)c(C#N)c(c1ccccc1)c(C#N)c2[nH]c(=O)c3O)cc4,-6.353314461,-6.874956735,-7.120947667,-7.381088519,-3.096111527,6.3962,502.06,3.257202934,6.23835751,3.262567386,4.750462448,1.487895062,3.791748163,-0.168333409,0.5607,-5.302,305.53,129.25,0.30364,0.00001,298,6,1,HCl,WL,87
comp_304,"3-Hydroxy-2,7-dioxo-9-phenyl-4-p-tolylpyrido[1,2-b] [1, 2,4] triazepine-8,10-dicarbonitrile",Cc4ccc(c3[nH]n2c(=O)c(C#N)c(c1ccccc1)c(C#N)c2[nH]c(=O)c3O)cc4,-6.353314461,-6.874956735,-7.120947667,-7.381088519,-3.096111527,6.3962,502.06,3.257202934,6.23835751,3.262567386,4.750462448,1.487895062,3.791748163,-0.168333409,0.5607,-5.302,305.53,129.25,0.30364,0.0001,298,6,1,HCl,WL,92.9
comp_304,"3-Hydroxy-2,7-dioxo-9-phenyl-4-p-tolylpyrido[1,2-b] [1, 2,4] triazepine-8,10-dicarbonitrile",Cc4ccc(c3[nH]n2c(=O)c(C#N)c(c1ccccc1)c(C#N)c2[nH]c(=O)c3O)cc4,-6.353314461,-6.874956735,-7.120947667,-7.381088519,-3.096111527,6.3962,502.06,3.257202934,6.23835751,3.262567386,4.750462448,1.487895062,3.791748163,-0.168333409,0.5607,-5.302,305.53,129.25,0.30364,0.001,298,6,1,HCl,WL,94
comp_304,"3-Hydroxy-2,7-dioxo-9-phenyl-4-p-tolylpyrido[1,2-b] [1, 2,4] triazepine-8,10-dicarbonitrile",Cc4ccc(c3[nH]n2c(=O)c(C#N)c(c1ccccc1)c(C#N)c2[nH]c(=O)c3O)cc4,-6.353314461,-6.874956735,-7.120947667,-7.381088519,-3.096111527,6.3962,502.06,3.257202934,6.23835751,3.262567386,4.750462448,1.487895062,3.791748163,-0.168333409,0.5607,-5.302,305.53,129.25,0.30364,0.000001,298,0.5,1,HCl,PDP,84.7
comp_304,"3-Hydroxy-2,7-dioxo-9-phenyl-4-p-tolylpyrido[1,2-b] [1, 2,4] triazepine-8,10-dicarbonitrile",Cc4ccc(c3[nH]n2c(=O)c(C#N)c(c1ccccc1)c(C#N)c2[nH]c(=O)c3O)cc4,-6.353314461,-6.874956735,-7.120947667,-7.381088519,-3.096111527,6.3962,502.06,3.257202934,6.23835751,3.262567386,4.750462448,1.487895062,3.791748163,-0.168333409,0.5607,-5.302,305.53,129.25,0.30364,0.00001,298,0.5,1,HCl,PDP,88.2
comp_304,"3-Hydroxy-2,7-dioxo-9-phenyl-4-p-tolylpyrido[1,2-b] [1, 2,4] triazepine-8,10-dicarbonitrile",Cc4ccc(c3[nH]n2c(=O)c(C#N)c(c1ccccc1)c(C#N)c2[nH]c(=O)c3O)cc4,-6.353314461,-6.874956735,-7.120947667,-7.381088519,-3.096111527,6.3962,502.06,3.257202934,6.23835751,3.262567386,4.750462448,1.487895062,3.791748163,-0.168333409,0.5607,-5.302,305.53,129.25,0.30364,0.0001,298,0.5,1,HCl,PDP,93
comp_304,"3-Hydroxy-2,7-dioxo-9-phenyl-4-p-tolylpyrido[1,2-b] [1, 2,4] triazepine-8,10-dicarbonitrile",Cc4ccc(c3[nH]n2c(=O)c(C#N)c(c1ccccc1)c(C#N)c2[nH]c(=O)c3O)cc4,-6.353314461,-6.874956735,-7.120947667,-7.381088519,-3.096111527,6.3962,502.06,3.257202934,6.23835751,3.262567386,4.750462448,1.487895062,3.791748163,-0.168333409,0.5607,-5.302,305.53,129.25,0.30364,0.001,298,0.5,1,HCl,PDP,94.1
comp_304,"3-Hydroxy-2,7-dioxo-9-phenyl-4-p-tolylpyrido[1,2-b] [1, 2,4] triazepine-8,10-dicarbonitrile",Cc4ccc(c3[nH]n2c(=O)c(C#N)c(c1ccccc1)c(C#N)c2[nH]c(=O)c3O)cc4,-6.353314461,-6.874956735,-7.120947667,-7.381088519,-3.096111527,6.3962,502.06,3.257202934,6.23835751,3.262567386,4.750462448,1.487895062,3.791748163,-0.168333409,0.5607,-5.302,305.53,129.25,0.30364,0.000001,298,0.5,1,HCl,EIS,84.4
comp_304,"3-Hydroxy-2,7-dioxo-9-phenyl-4-p-tolylpyrido[1,2-b] [1, 2,4] triazepine-8,10-dicarbonitrile",Cc4ccc(c3[nH]n2c(=O)c(C#N)c(c1ccccc1)c(C#N)c2[nH]c(=O)c3O)cc4,-6.353314461,-6.874956735,-7.120947667,-7.381088519,-3.096111527,6.3962,502.06,3.257202934,6.23835751,3.262567386,4.750462448,1.487895062,3.791748163,-0.168333409,0.5607,-5.302,305.53,129.25,0.30364,0.00001,298,0.5,1,HCl,EIS,87.2
comp_304,"3-Hydroxy-2,7-dioxo-9-phenyl-4-p-tolylpyrido[1,2-b] [1, 2,4] triazepine-8,10-dicarbonitrile",Cc4ccc(c3[nH]n2c(=O)c(C#N)c(c1ccccc1)c(C#N)c2[nH]c(=O)c3O)cc4,-6.353314461,-6.874956735,-7.120947667,-7.381088519,-3.096111527,6.3962,502.06,3.257202934,6.23835751,3.262567386,4.750462448,1.487895062,3.791748163,-0.168333409,0.5607,-5.302,305.53,129.25,0.30364,0.0001,298,0.5,1,HCl,EIS,92
comp_304,"3-Hydroxy-2,7-dioxo-9-phenyl-4-p-tolylpyrido[1,2-b] [1, 2,4] triazepine-8,10-dicarbonitrile",Cc4ccc(c3[nH]n2c(=O)c(C#N)c(c1ccccc1)c(C#N)c2[nH]c(=O)c3O)cc4,-6.353314461,-6.874956735,-7.120947667,-7.381088519,-3.096111527,6.3962,502.06,3.257202934,6.23835751,3.262567386,4.750462448,1.487895062,3.791748163,-0.168333409,0.5607,-5.302,305.53,129.25,0.30364,0.001,298,0.5,1,HCl,EIS,93.2
comp_305,"2-(2,3-dimethoxyphenyl)-1,4-dihydroquinoxaline",COc3cccc(c2c[nH]c1ccccc1[nH]2)c3OC,-4.206063972,-5.88827187,-6.442295694,-6.753049725,-1.016073162,5.1238,330.36,3.18999081,4.072279899,1.204931666,2.638605783,1.433674116,1.21405562,1.298338441,2.1019,-3.68,211.67,42.52,0.20277,0.000001,303,0.5,1,HCl,PDP,75.8
comp_305,"2-(2,3-dimethoxyphenyl)-1,4-dihydroquinoxaline",COc3cccc(c2c[nH]c1ccccc1[nH]2)c3OC,-4.206063972,-5.88827187,-6.442295694,-6.753049725,-1.016073162,5.1238,330.36,3.18999081,4.072279899,1.204931666,2.638605783,1.433674116,1.21405562,1.298338441,2.1019,-3.68,211.67,42.52,0.20277,0.00001,303,0.5,1,HCl,PDP,87.8
comp_305,"2-(2,3-dimethoxyphenyl)-1,4-dihydroquinoxaline",COc3cccc(c2c[nH]c1ccccc1[nH]2)c3OC,-4.206063972,-5.88827187,-6.442295694,-6.753049725,-1.016073162,5.1238,330.36,3.18999081,4.072279899,1.204931666,2.638605783,1.433674116,1.21405562,1.298338441,2.1019,-3.68,211.67,42.52,0.20277,0.0001,303,0.5,1,HCl,PDP,88.4
comp_305,"2-(2,3-dimethoxyphenyl)-1,4-dihydroquinoxaline",COc3cccc(c2c[nH]c1ccccc1[nH]2)c3OC,-4.206063972,-5.88827187,-6.442295694,-6.753049725,-1.016073162,5.1238,330.36,3.18999081,4.072279899,1.204931666,2.638605783,1.433674116,1.21405562,1.298338441,2.1019,-3.68,211.67,42.52,0.20277,0.001,303,0.5,1,HCl,PDP,96
comp_305,"2-(2,3-dimethoxyphenyl)-1,4-dihydroquinoxaline",COc3cccc(c2c[nH]c1ccccc1[nH]2)c3OC,-4.206063972,-5.88827187,-6.442295694,-6.753049725,-1.016073162,5.1238,330.36,3.18999081,4.072279899,1.204931666,2.638605783,1.433674116,1.21405562,1.298338441,2.1019,-3.68,211.67,42.52,0.20277,0.000001,303,0.5,1,HCl,EIS,72.1
comp_305,"2-(2,3-dimethoxyphenyl)-1,4-dihydroquinoxaline",COc3cccc(c2c[nH]c1ccccc1[nH]2)c3OC,-4.206063972,-5.88827187,-6.442295694,-6.753049725,-1.016073162,5.1238,330.36,3.18999081,4.072279899,1.204931666,2.638605783,1.433674116,1.21405562,1.298338441,2.1019,-3.68,211.67,42.52,0.20277,0.00001,303,0.5,1,HCl,EIS,90.3
comp_305,"2-(2,3-dimethoxyphenyl)-1,4-dihydroquinoxaline",COc3cccc(c2c[nH]c1ccccc1[nH]2)c3OC,-4.206063972,-5.88827187,-6.442295694,-6.753049725,-1.016073162,5.1238,330.36,3.18999081,4.072279899,1.204931666,2.638605783,1.433674116,1.21405562,1.298338441,2.1019,-3.68,211.67,42.52,0.20277,0.0001,303,0.5,1,HCl,EIS,91
comp_305,"2-(2,3-dimethoxyphenyl)-1,4-dihydroquinoxaline",COc3cccc(c2c[nH]c1ccccc1[nH]2)c3OC,-4.206063972,-5.88827187,-6.442295694,-6.753049725,-1.016073162,5.1238,330.36,3.18999081,4.072279899,1.204931666,2.638605783,1.433674116,1.21405562,1.298338441,2.1019,-3.68,211.67,42.52,0.20277,0.001,303,0.5,1,HCl,EIS,95.3
comp_305,"2-(2,3-dimethoxyphenyl)-1,4-dihydroquinoxaline",COc3cccc(c2c[nH]c1ccccc1[nH]2)c3OC,-4.206063972,-5.88827187,-6.442295694,-6.753049725,-1.016073162,5.1238,330.36,3.18999081,4.072279899,1.204931666,2.638605783,1.433674116,1.21405562,1.298338441,2.1019,-3.68,211.67,42.52,0.20277,0.001,313,0.5,1,HCl,PDP,94.3
comp_305,"2-(2,3-dimethoxyphenyl)-1,4-dihydroquinoxaline",COc3cccc(c2c[nH]c1ccccc1[nH]2)c3OC,-4.206063972,-5.88827187,-6.442295694,-6.753049725,-1.016073162,5.1238,330.36,3.18999081,4.072279899,1.204931666,2.638605783,1.433674116,1.21405562,1.298338441,2.1019,-3.68,211.67,42.52,0.20277,0.001,323,0.5,1,HCl,PDP,91.7
comp_305,"2-(2,3-dimethoxyphenyl)-1,4-dihydroquinoxaline",COc3cccc(c2c[nH]c1ccccc1[nH]2)c3OC,-4.206063972,-5.88827187,-6.442295694,-6.753049725,-1.016073162,5.1238,330.36,3.18999081,4.072279899,1.204931666,2.638605783,1.433674116,1.21405562,1.298338441,2.1019,-3.68,211.67,42.52,0.20277,0.001,333,0.5,1,HCl,PDP,87.3
comp_306,"2-(2,3-dimethoxyphenyl)-6-nitro-1,4-dihydroquinoxaline",COc3cccc(c2c[nH]c1cc(N(=O)=O)ccc1[nH]2)c3OC,-4.705937137,-5.988681885,-6.73372964,-7.366394371,-2.710526184,16.9154,438.64,1.995410953,4.554783873,2.871345477,3.713064675,0.841719198,4.094848172,0.934914312,1.1803,-4.14,235.34,88.34,0.31163,0.000001,303,0.5,1,HCl,PDP,74.3
comp_306,"2-(2,3-dimethoxyphenyl)-6-nitro-1,4-dihydroquinoxaline",COc3cccc(c2c[nH]c1cc(N(=O)=O)ccc1[nH]2)c3OC,-4.705937137,-5.988681885,-6.73372964,-7.366394371,-2.710526184,16.9154,438.64,1.995410953,4.554783873,2.871345477,3.713064675,0.841719198,4.094848172,0.934914312,1.1803,-4.14,235.34,88.34,0.31163,0.00001,303,0.5,1,HCl,PDP,81.1
comp_306,"2-(2,3-dimethoxyphenyl)-6-nitro-1,4-dihydroquinoxaline",COc3cccc(c2c[nH]c1cc(N(=O)=O)ccc1[nH]2)c3OC,-4.705937137,-5.988681885,-6.73372964,-7.366394371,-2.710526184,16.9154,438.64,1.995410953,4.554783873,2.871345477,3.713064675,0.841719198,4.094848172,0.934914312,1.1803,-4.14,235.34,88.34,0.31163,0.0001,303,0.5,1,HCl,PDP,90.4
comp_306,"2-(2,3-dimethoxyphenyl)-6-nitro-1,4-dihydroquinoxaline",COc3cccc(c2c[nH]c1cc(N(=O)=O)ccc1[nH]2)c3OC,-4.705937137,-5.988681885,-6.73372964,-7.366394371,-2.710526184,16.9154,438.64,1.995410953,4.554783873,2.871345477,3.713064675,0.841719198,4.094848172,0.934914312,1.1803,-4.14,235.34,88.34,0.31163,0.001,303,0.5,1,HCl,PDP,92
comp_306,"2-(2,3-dimethoxyphenyl)-6-nitro-1,4-dihydroquinoxaline",COc3cccc(c2c[nH]c1cc(N(=O)=O)ccc1[nH]2)c3OC,-4.705937137,-5.988681885,-6.73372964,-7.366394371,-2.710526184,16.9154,438.64,1.995410953,4.554783873,2.871345477,3.713064675,0.841719198,4.094848172,0.934914312,1.1803,-4.14,235.34,88.34,0.31163,0.000001,303,0.5,1,HCl,EIS,82.1
comp_306,"2-(2,3-dimethoxyphenyl)-6-nitro-1,4-dihydroquinoxaline",COc3cccc(c2c[nH]c1cc(N(=O)=O)ccc1[nH]2)c3OC,-4.705937137,-5.988681885,-6.73372964,-7.366394371,-2.710526184,16.9154,438.64,1.995410953,4.554783873,2.871345477,3.713064675,0.841719198,4.094848172,0.934914312,1.1803,-4.14,235.34,88.34,0.31163,0.00001,303,0.5,1,HCl,EIS,86
comp_306,"2-(2,3-dimethoxyphenyl)-6-nitro-1,4-dihydroquinoxaline",COc3cccc(c2c[nH]c1cc(N(=O)=O)ccc1[nH]2)c3OC,-4.705937137,-5.988681885,-6.73372964,-7.366394371,-2.710526184,16.9154,438.64,1.995410953,4.554783873,2.871345477,3.713064675,0.841719198,4.094848172,0.934914312,1.1803,-4.14,235.34,88.34,0.31163,0.0001,303,0.5,1,HCl,EIS,91
comp_306,"2-(2,3-dimethoxyphenyl)-6-nitro-1,4-dihydroquinoxaline",COc3cccc(c2c[nH]c1cc(N(=O)=O)ccc1[nH]2)c3OC,-4.705937137,-5.988681885,-6.73372964,-7.366394371,-2.710526184,16.9154,438.64,1.995410953,4.554783873,2.871345477,3.713064675,0.841719198,4.094848172,0.934914312,1.1803,-4.14,235.34,88.34,0.31163,0.001,303,0.5,1,HCl,EIS,91.5
comp_306,"2-(2,3-dimethoxyphenyl)-6-nitro-1,4-dihydroquinoxaline",COc3cccc(c2c[nH]c1cc(N(=O)=O)ccc1[nH]2)c3OC,-4.705937137,-5.988681885,-6.73372964,-7.366394371,-2.710526184,16.9154,438.64,1.995410953,4.554783873,2.871345477,3.713064675,0.841719198,4.094848172,0.934914312,1.1803,-4.14,235.34,88.34,0.31163,0.001,313,0.5,1,HCl,PDP,84.3
comp_306,"2-(2,3-dimethoxyphenyl)-6-nitro-1,4-dihydroquinoxaline",COc3cccc(c2c[nH]c1cc(N(=O)=O)ccc1[nH]2)c3OC,-4.705937137,-5.988681885,-6.73372964,-7.366394371,-2.710526184,16.9154,438.64,1.995410953,4.554783873,2.871345477,3.713064675,0.841719198,4.094848172,0.934914312,1.1803,-4.14,235.34,88.34,0.31163,0.001,323,0.5,1,HCl,PDP,83.9
comp_306,"2-(2,3-dimethoxyphenyl)-6-nitro-1,4-dihydroquinoxaline",COc3cccc(c2c[nH]c1cc(N(=O)=O)ccc1[nH]2)c3OC,-4.705937137,-5.988681885,-6.73372964,-7.366394371,-2.710526184,16.9154,438.64,1.995410953,4.554783873,2.871345477,3.713064675,0.841719198,4.094848172,0.934914312,1.1803,-4.14,235.34,88.34,0.31163,0.001,333,0.5,1,HCl,PDP,76.2
comp_307,"2-chloro-N-(1-methyl-2,4-dioxo-1,2,3,4-tetrahydroquinazoline-3-carbonothioyl) propanamide",CC(Cl)C(=O)NC(=S)n2c(=O)c1ccccc1n(C)c2=O,-5.776433072,-6.827336809,-7.142444662,-7.802865006,-2.67079756,14.4542,315.67,3.105635512,5.767055756,2.839582986,4.303319371,1.463736385,3.162891522,0.134368887,1.998,-3.541,230.22,101.81,0.37217,0.0004,303,0.5,0.5,HCl,EIS,92
comp_307,"2-chloro-N-(1-methyl-2,4-dioxo-1,2,3,4-tetrahydroquinazoline-3-carbonothioyl) propanamide",CC(Cl)C(=O)NC(=S)n2c(=O)c1ccccc1n(C)c2=O,-5.776433072,-6.827336809,-7.142444662,-7.802865006,-2.67079756,14.4542,315.67,3.105635512,5.767055756,2.839582986,4.303319371,1.463736385,3.162891522,0.134368887,1.998,-3.541,230.22,101.81,0.37217,0.0006,303,0.5,0.5,HCl,EIS,94
comp_307,"2-chloro-N-(1-methyl-2,4-dioxo-1,2,3,4-tetrahydroquinazoline-3-carbonothioyl) propanamide",CC(Cl)C(=O)NC(=S)n2c(=O)c1ccccc1n(C)c2=O,-5.776433072,-6.827336809,-7.142444662,-7.802865006,-2.67079756,14.4542,315.67,3.105635512,5.767055756,2.839582986,4.303319371,1.463736385,3.162891522,0.134368887,1.998,-3.541,230.22,101.81,0.37217,0.0008,303,0.5,0.5,HCl,EIS,95
comp_307,"2-chloro-N-(1-methyl-2,4-dioxo-1,2,3,4-tetrahydroquinazoline-3-carbonothioyl) propanamide",CC(Cl)C(=O)NC(=S)n2c(=O)c1ccccc1n(C)c2=O,-5.776433072,-6.827336809,-7.142444662,-7.802865006,-2.67079756,14.4542,315.67,3.105635512,5.767055756,2.839582986,4.303319371,1.463736385,3.162891522,0.134368887,1.998,-3.541,230.22,101.81,0.37217,0.001,303,0.5,0.5,HCl,EIS,96
comp_307,"2-chloro-N-(1-methyl-2,4-dioxo-1,2,3,4-tetrahydroquinazoline-3-carbonothioyl) propanamide",CC(Cl)C(=O)NC(=S)n2c(=O)c1ccccc1n(C)c2=O,-5.776433072,-6.827336809,-7.142444662,-7.802865006,-2.67079756,14.4542,315.67,3.105635512,5.767055756,2.839582986,4.303319371,1.463736385,3.162891522,0.134368887,1.998,-3.541,230.22,101.81,0.37217,0.0004,303,0.5,0.5,HCl,PDP,92.9
comp_307,"2-chloro-N-(1-methyl-2,4-dioxo-1,2,3,4-tetrahydroquinazoline-3-carbonothioyl) propanamide",CC(Cl)C(=O)NC(=S)n2c(=O)c1ccccc1n(C)c2=O,-5.776433072,-6.827336809,-7.142444662,-7.802865006,-2.67079756,14.4542,315.67,3.105635512,5.767055756,2.839582986,4.303319371,1.463736385,3.162891522,0.134368887,1.998,-3.541,230.22,101.81,0.37217,0.0006,303,0.5,0.5,HCl,PDP,93.4
comp_307,"2-chloro-N-(1-methyl-2,4-dioxo-1,2,3,4-tetrahydroquinazoline-3-carbonothioyl) propanamide",CC(Cl)C(=O)NC(=S)n2c(=O)c1ccccc1n(C)c2=O,-5.776433072,-6.827336809,-7.142444662,-7.802865006,-2.67079756,14.4542,315.67,3.105635512,5.767055756,2.839582986,4.303319371,1.463736385,3.162891522,0.134368887,1.998,-3.541,230.22,101.81,0.37217,0.0008,303,0.5,0.5,HCl,PDP,94.4
comp_307,"2-chloro-N-(1-methyl-2,4-dioxo-1,2,3,4-tetrahydroquinazoline-3-carbonothioyl) propanamide",CC(Cl)C(=O)NC(=S)n2c(=O)c1ccccc1n(C)c2=O,-5.776433072,-6.827336809,-7.142444662,-7.802865006,-2.67079756,14.4542,315.67,3.105635512,5.767055756,2.839582986,4.303319371,1.463736385,3.162891522,0.134368887,1.998,-3.541,230.22,101.81,0.37217,0.001,303,0.5,0.5,HCl,PDP,95.3
comp_307,"2-chloro-N-(1-methyl-2,4-dioxo-1,2,3,4-tetrahydroquinazoline-3-carbonothioyl) propanamide",CC(Cl)C(=O)NC(=S)n2c(=O)c1ccccc1n(C)c2=O,-5.776433072,-6.827336809,-7.142444662,-7.802865006,-2.67079756,14.4542,315.67,3.105635512,5.767055756,2.839582986,4.303319371,1.463736385,3.162891522,0.134368887,1.998,-3.541,230.22,101.81,0.37217,0.0004,303,6,0.5,HCl,WL,92.51
comp_307,"2-chloro-N-(1-methyl-2,4-dioxo-1,2,3,4-tetrahydroquinazoline-3-carbonothioyl) propanamide",CC(Cl)C(=O)NC(=S)n2c(=O)c1ccccc1n(C)c2=O,-5.776433072,-6.827336809,-7.142444662,-7.802865006,-2.67079756,14.4542,315.67,3.105635512,5.767055756,2.839582986,4.303319371,1.463736385,3.162891522,0.134368887,1.998,-3.541,230.22,101.81,0.37217,0.0006,303,6,0.5,HCl,WL,94.48
comp_307,"2-chloro-N-(1-methyl-2,4-dioxo-1,2,3,4-tetrahydroquinazoline-3-carbonothioyl) propanamide",CC(Cl)C(=O)NC(=S)n2c(=O)c1ccccc1n(C)c2=O,-5.776433072,-6.827336809,-7.142444662,-7.802865006,-2.67079756,14.4542,315.67,3.105635512,5.767055756,2.839582986,4.303319371,1.463736385,3.162891522,0.134368887,1.998,-3.541,230.22,101.81,0.37217,0.0008,303,6,0.5,HCl,WL,95.79
comp_307,"2-chloro-N-(1-methyl-2,4-dioxo-1,2,3,4-tetrahydroquinazoline-3-carbonothioyl) propanamide",CC(Cl)C(=O)NC(=S)n2c(=O)c1ccccc1n(C)c2=O,-5.776433072,-6.827336809,-7.142444662,-7.802865006,-2.67079756,14.4542,315.67,3.105635512,5.767055756,2.839582986,4.303319371,1.463736385,3.162891522,0.134368887,1.998,-3.541,230.22,101.81,0.37217,0.001,303,6,0.5,HCl,WL,96.14
comp_307,"2-chloro-N-(1-methyl-2,4-dioxo-1,2,3,4-tetrahydroquinazoline-3-carbonothioyl) propanamide",CC(Cl)C(=O)NC(=S)n2c(=O)c1ccccc1n(C)c2=O,-5.776433072,-6.827336809,-7.142444662,-7.802865006,-2.67079756,14.4542,315.67,3.105635512,5.767055756,2.839582986,4.303319371,1.463736385,3.162891522,0.134368887,1.998,-3.541,230.22,101.81,0.37217,0.0004,313,6,0.5,HCl,WL,90.5
comp_307,"2-chloro-N-(1-methyl-2,4-dioxo-1,2,3,4-tetrahydroquinazoline-3-carbonothioyl) propanamide",CC(Cl)C(=O)NC(=S)n2c(=O)c1ccccc1n(C)c2=O,-5.776433072,-6.827336809,-7.142444662,-7.802865006,-2.67079756,14.4542,315.67,3.105635512,5.767055756,2.839582986,4.303319371,1.463736385,3.162891522,0.134368887,1.998,-3.541,230.22,101.81,0.37217,0.0006,313,6,0.5,HCl,WL,92.49
comp_307,"2-chloro-N-(1-methyl-2,4-dioxo-1,2,3,4-tetrahydroquinazoline-3-carbonothioyl) propanamide",CC(Cl)C(=O)NC(=S)n2c(=O)c1ccccc1n(C)c2=O,-5.776433072,-6.827336809,-7.142444662,-7.802865006,-2.67079756,14.4542,315.67,3.105635512,5.767055756,2.839582986,4.303319371,1.463736385,3.162891522,0.134368887,1.998,-3.541,230.22,101.81,0.37217,0.0008,313,6,0.5,HCl,WL,93.85
comp_307,"2-chloro-N-(1-methyl-2,4-dioxo-1,2,3,4-tetrahydroquinazoline-3-carbonothioyl) propanamide",CC(Cl)C(=O)NC(=S)n2c(=O)c1ccccc1n(C)c2=O,-5.776433072,-6.827336809,-7.142444662,-7.802865006,-2.67079756,14.4542,315.67,3.105635512,5.767055756,2.839582986,4.303319371,1.463736385,3.162891522,0.134368887,1.998,-3.541,230.22,101.81,0.37217,0.001,313,6,0.5,HCl,WL,94.17
comp_307,"2-chloro-N-(1-methyl-2,4-dioxo-1,2,3,4-tetrahydroquinazoline-3-carbonothioyl) propanamide",CC(Cl)C(=O)NC(=S)n2c(=O)c1ccccc1n(C)c2=O,-5.776433072,-6.827336809,-7.142444662,-7.802865006,-2.67079756,14.4542,315.67,3.105635512,5.767055756,2.839582986,4.303319371,1.463736385,3.162891522,0.134368887,1.998,-3.541,230.22,101.81,0.37217,0.0004,323,6,0.5,HCl,WL,88.35
comp_307,"2-chloro-N-(1-methyl-2,4-dioxo-1,2,3,4-tetrahydroquinazoline-3-carbonothioyl) propanamide",CC(Cl)C(=O)NC(=S)n2c(=O)c1ccccc1n(C)c2=O,-5.776433072,-6.827336809,-7.142444662,-7.802865006,-2.67079756,14.4542,315.67,3.105635512,5.767055756,2.839582986,4.303319371,1.463736385,3.162891522,0.134368887,1.998,-3.541,230.22,101.81,0.37217,0.0006,323,6,0.5,HCl,WL,90.38
comp_307,"2-chloro-N-(1-methyl-2,4-dioxo-1,2,3,4-tetrahydroquinazoline-3-carbonothioyl) propanamide",CC(Cl)C(=O)NC(=S)n2c(=O)c1ccccc1n(C)c2=O,-5.776433072,-6.827336809,-7.142444662,-7.802865006,-2.67079756,14.4542,315.67,3.105635512,5.767055756,2.839582986,4.303319371,1.463736385,3.162891522,0.134368887,1.998,-3.541,230.22,101.81,0.37217,0.0008,323,6,0.5,HCl,WL,91.71
comp_307,"2-chloro-N-(1-methyl-2,4-dioxo-1,2,3,4-tetrahydroquinazoline-3-carbonothioyl) propanamide",CC(Cl)C(=O)NC(=S)n2c(=O)c1ccccc1n(C)c2=O,-5.776433072,-6.827336809,-7.142444662,-7.802865006,-2.67079756,14.4542,315.67,3.105635512,5.767055756,2.839582986,4.303319371,1.463736385,3.162891522,0.134368887,1.998,-3.541,230.22,101.81,0.37217,0.001,323,6,0.5,HCl,WL,92.09
comp_307,"2-chloro-N-(1-methyl-2,4-dioxo-1,2,3,4-tetrahydroquinazoline-3-carbonothioyl) propanamide",CC(Cl)C(=O)NC(=S)n2c(=O)c1ccccc1n(C)c2=O,-5.776433072,-6.827336809,-7.142444662,-7.802865006,-2.67079756,14.4542,315.67,3.105635512,5.767055756,2.839582986,4.303319371,1.463736385,3.162891522,0.134368887,1.998,-3.541,230.22,101.81,0.37217,0.0004,333,6,0.5,HCl,WL,86.3
comp_307,"2-chloro-N-(1-methyl-2,4-dioxo-1,2,3,4-tetrahydroquinazoline-3-carbonothioyl) propanamide",CC(Cl)C(=O)NC(=S)n2c(=O)c1ccccc1n(C)c2=O,-5.776433072,-6.827336809,-7.142444662,-7.802865006,-2.67079756,14.4542,315.67,3.105635512,5.767055756,2.839582986,4.303319371,1.463736385,3.162891522,0.134368887,1.998,-3.541,230.22,101.81,0.37217,0.0006,333,6,0.5,HCl,WL,88.59
comp_307,"2-chloro-N-(1-methyl-2,4-dioxo-1,2,3,4-tetrahydroquinazoline-3-carbonothioyl) propanamide",CC(Cl)C(=O)NC(=S)n2c(=O)c1ccccc1n(C)c2=O,-5.776433072,-6.827336809,-7.142444662,-7.802865006,-2.67079756,14.4542,315.67,3.105635512,5.767055756,2.839582986,4.303319371,1.463736385,3.162891522,0.134368887,1.998,-3.541,230.22,101.81,0.37217,0.0008,333,6,0.5,HCl,WL,90.06
comp_307,"2-chloro-N-(1-methyl-2,4-dioxo-1,2,3,4-tetrahydroquinazoline-3-carbonothioyl) propanamide",CC(Cl)C(=O)NC(=S)n2c(=O)c1ccccc1n(C)c2=O,-5.776433072,-6.827336809,-7.142444662,-7.802865006,-2.67079756,14.4542,315.67,3.105635512,5.767055756,2.839582986,4.303319371,1.463736385,3.162891522,0.134368887,1.998,-3.541,230.22,101.81,0.37217,0.001,333,6,0.5,HCl,WL,90.16
comp_308,"2-methoxy-N-(1-methyl-2,4-dioxo-1,2,3,4-tetrahydroquinazoline-3-carbonothioyl) acetamide",COCC(=O)NC(=S)n2c(=O)c1ccccc1n(C)c2=O,-5.643641507,-6.851282829,-7.021081879,-7.661910025,-2.585081693,14.3808,305.21,3.058559814,5.629635535,2.761558146,4.19559684,1.434038695,3.068786238,0.212269837,0.8635,-2.565,226.06,111.04,0.42325,0.0004,303,0.5,0.5,HCl,EIS,87
comp_308,"2-methoxy-N-(1-methyl-2,4-dioxo-1,2,3,4-tetrahydroquinazoline-3-carbonothioyl) acetamide",COCC(=O)NC(=S)n2c(=O)c1ccccc1n(C)c2=O,-5.643641507,-6.851282829,-7.021081879,-7.661910025,-2.585081693,14.3808,305.21,3.058559814,5.629635535,2.761558146,4.19559684,1.434038695,3.068786238,0.212269837,0.8635,-2.565,226.06,111.04,0.42325,0.0006,303,0.5,0.5,HCl,EIS,89
comp_308,"2-methoxy-N-(1-methyl-2,4-dioxo-1,2,3,4-tetrahydroquinazoline-3-carbonothioyl) acetamide",COCC(=O)NC(=S)n2c(=O)c1ccccc1n(C)c2=O,-5.643641507,-6.851282829,-7.021081879,-7.661910025,-2.585081693,14.3808,305.21,3.058559814,5.629635535,2.761558146,4.19559684,1.434038695,3.068786238,0.212269837,0.8635,-2.565,226.06,111.04,0.42325,0.0008,303,0.5,0.5,HCl,EIS,91
comp_308,"2-methoxy-N-(1-methyl-2,4-dioxo-1,2,3,4-tetrahydroquinazoline-3-carbonothioyl) acetamide",COCC(=O)NC(=S)n2c(=O)c1ccccc1n(C)c2=O,-5.643641507,-6.851282829,-7.021081879,-7.661910025,-2.585081693,14.3808,305.21,3.058559814,5.629635535,2.761558146,4.19559684,1.434038695,3.068786238,0.212269837,0.8635,-2.565,226.06,111.04,0.42325,0.001,303,0.5,0.5,HCl,EIS,92
comp_308,"2-methoxy-N-(1-methyl-2,4-dioxo-1,2,3,4-tetrahydroquinazoline-3-carbonothioyl) acetamide",COCC(=O)NC(=S)n2c(=O)c1ccccc1n(C)c2=O,-5.643641507,-6.851282829,-7.021081879,-7.661910025,-2.585081693,14.3808,305.21,3.058559814,5.629635535,2.761558146,4.19559684,1.434038695,3.068786238,0.212269837,0.8635,-2.565,226.06,111.04,0.42325,0.0004,303,0.5,0.5,HCl,PDP,87.3
comp_308,"2-methoxy-N-(1-methyl-2,4-dioxo-1,2,3,4-tetrahydroquinazoline-3-carbonothioyl) acetamide",COCC(=O)NC(=S)n2c(=O)c1ccccc1n(C)c2=O,-5.643641507,-6.851282829,-7.021081879,-7.661910025,-2.585081693,14.3808,305.21,3.058559814,5.629635535,2.761558146,4.19559684,1.434038695,3.068786238,0.212269837,0.8635,-2.565,226.06,111.04,0.42325,0.0006,303,0.5,0.5,HCl,PDP,88.4
comp_308,"2-methoxy-N-(1-methyl-2,4-dioxo-1,2,3,4-tetrahydroquinazoline-3-carbonothioyl) acetamide",COCC(=O)NC(=S)n2c(=O)c1ccccc1n(C)c2=O,-5.643641507,-6.851282829,-7.021081879,-7.661910025,-2.585081693,14.3808,305.21,3.058559814,5.629635535,2.761558146,4.19559684,1.434038695,3.068786238,0.212269837,0.8635,-2.565,226.06,111.04,0.42325,0.0008,303,0.5,0.5,HCl,PDP,89.8
comp_308,"2-methoxy-N-(1-methyl-2,4-dioxo-1,2,3,4-tetrahydroquinazoline-3-carbonothioyl) acetamide",COCC(=O)NC(=S)n2c(=O)c1ccccc1n(C)c2=O,-5.643641507,-6.851282829,-7.021081879,-7.661910025,-2.585081693,14.3808,305.21,3.058559814,5.629635535,2.761558146,4.19559684,1.434038695,3.068786238,0.212269837,0.8635,-2.565,226.06,111.04,0.42325,0.001,303,0.5,0.5,HCl,PDP,90.1
comp_308,"2-methoxy-N-(1-methyl-2,4-dioxo-1,2,3,4-tetrahydroquinazoline-3-carbonothioyl) acetamide",COCC(=O)NC(=S)n2c(=O)c1ccccc1n(C)c2=O,-5.643641507,-6.851282829,-7.021081879,-7.661910025,-2.585081693,14.3808,305.21,3.058559814,5.629635535,2.761558146,4.19559684,1.434038695,3.068786238,0.212269837,0.8635,-2.565,226.06,111.04,0.42325,0.0004,303,6,0.5,HCl,WL,87.84
comp_308,"2-methoxy-N-(1-methyl-2,4-dioxo-1,2,3,4-tetrahydroquinazoline-3-carbonothioyl) acetamide",COCC(=O)NC(=S)n2c(=O)c1ccccc1n(C)c2=O,-5.643641507,-6.851282829,-7.021081879,-7.661910025,-2.585081693,14.3808,305.21,3.058559814,5.629635535,2.761558146,4.19559684,1.434038695,3.068786238,0.212269837,0.8635,-2.565,226.06,111.04,0.42325,0.0006,303,6,0.5,HCl,WL,90.03
comp_308,"2-methoxy-N-(1-methyl-2,4-dioxo-1,2,3,4-tetrahydroquinazoline-3-carbonothioyl) acetamide",COCC(=O)NC(=S)n2c(=O)c1ccccc1n(C)c2=O,-5.643641507,-6.851282829,-7.021081879,-7.661910025,-2.585081693,14.3808,305.21,3.058559814,5.629635535,2.761558146,4.19559684,1.434038695,3.068786238,0.212269837,0.8635,-2.565,226.06,111.04,0.42325,0.0008,303,6,0.5,HCl,WL,92.04
comp_308,"2-methoxy-N-(1-methyl-2,4-dioxo-1,2,3,4-tetrahydroquinazoline-3-carbonothioyl) acetamide",COCC(=O)NC(=S)n2c(=O)c1ccccc1n(C)c2=O,-5.643641507,-6.851282829,-7.021081879,-7.661910025,-2.585081693,14.3808,305.21,3.058559814,5.629635535,2.761558146,4.19559684,1.434038695,3.068786238,0.212269837,0.8635,-2.565,226.06,111.04,0.42325,0.001,303,6,0.5,HCl,WL,94.03
comp_308,"2-methoxy-N-(1-methyl-2,4-dioxo-1,2,3,4-tetrahydroquinazoline-3-carbonothioyl) acetamide",COCC(=O)NC(=S)n2c(=O)c1ccccc1n(C)c2=O,-5.643641507,-6.851282829,-7.021081879,-7.661910025,-2.585081693,14.3808,305.21,3.058559814,5.629635535,2.761558146,4.19559684,1.434038695,3.068786238,0.212269837,0.8635,-2.565,226.06,111.04,0.42325,0.0004,313,6,0.5,HCl,WL,86.12
comp_308,"2-methoxy-N-(1-methyl-2,4-dioxo-1,2,3,4-tetrahydroquinazoline-3-carbonothioyl) acetamide",COCC(=O)NC(=S)n2c(=O)c1ccccc1n(C)c2=O,-5.643641507,-6.851282829,-7.021081879,-7.661910025,-2.585081693,14.3808,305.21,3.058559814,5.629635535,2.761558146,4.19559684,1.434038695,3.068786238,0.212269837,0.8635,-2.565,226.06,111.04,0.42325,0.0006,313,6,0.5,HCl,WL,87.92
comp_308,"2-methoxy-N-(1-methyl-2,4-dioxo-1,2,3,4-tetrahydroquinazoline-3-carbonothioyl) acetamide",COCC(=O)NC(=S)n2c(=O)c1ccccc1n(C)c2=O,-5.643641507,-6.851282829,-7.021081879,-7.661910025,-2.585081693,14.3808,305.21,3.058559814,5.629635535,2.761558146,4.19559684,1.434038695,3.068786238,0.212269837,0.8635,-2.565,226.06,111.04,0.42325,0.0008,313,6,0.5,HCl,WL,90.05
comp_308,"2-methoxy-N-(1-methyl-2,4-dioxo-1,2,3,4-tetrahydroquinazoline-3-carbonothioyl) acetamide",COCC(=O)NC(=S)n2c(=O)c1ccccc1n(C)c2=O,-5.643641507,-6.851282829,-7.021081879,-7.661910025,-2.585081693,14.3808,305.21,3.058559814,5.629635535,2.761558146,4.19559684,1.434038695,3.068786238,0.212269837,0.8635,-2.565,226.06,111.04,0.42325,0.001,313,6,0.5,HCl,WL,92.09
comp_308,"2-methoxy-N-(1-methyl-2,4-dioxo-1,2,3,4-tetrahydroquinazoline-3-carbonothioyl) acetamide",COCC(=O)NC(=S)n2c(=O)c1ccccc1n(C)c2=O,-5.643641507,-6.851282829,-7.021081879,-7.661910025,-2.585081693,14.3808,305.21,3.058559814,5.629635535,2.761558146,4.19559684,1.434038695,3.068786238,0.212269837,0.8635,-2.565,226.06,111.04,0.42325,0.0004,323,6,0.5,HCl,WL,84.13
comp_308,"2-methoxy-N-(1-methyl-2,4-dioxo-1,2,3,4-tetrahydroquinazoline-3-carbonothioyl) acetamide",COCC(=O)NC(=S)n2c(=O)c1ccccc1n(C)c2=O,-5.643641507,-6.851282829,-7.021081879,-7.661910025,-2.585081693,14.3808,305.21,3.058559814,5.629635535,2.761558146,4.19559684,1.434038695,3.068786238,0.212269837,0.8635,-2.565,226.06,111.04,0.42325,0.0006,323,6,0.5,HCl,WL,86.09
comp_308,"2-methoxy-N-(1-methyl-2,4-dioxo-1,2,3,4-tetrahydroquinazoline-3-carbonothioyl) acetamide",COCC(=O)NC(=S)n2c(=O)c1ccccc1n(C)c2=O,-5.643641507,-6.851282829,-7.021081879,-7.661910025,-2.585081693,14.3808,305.21,3.058559814,5.629635535,2.761558146,4.19559684,1.434038695,3.068786238,0.212269837,0.8635,-2.565,226.06,111.04,0.42325,0.0008,323,6,0.5,HCl,WL,88.04
comp_308,"2-methoxy-N-(1-methyl-2,4-dioxo-1,2,3,4-tetrahydroquinazoline-3-carbonothioyl) acetamide",COCC(=O)NC(=S)n2c(=O)c1ccccc1n(C)c2=O,-5.643641507,-6.851282829,-7.021081879,-7.661910025,-2.585081693,14.3808,305.21,3.058559814,5.629635535,2.761558146,4.19559684,1.434038695,3.068786238,0.212269837,0.8635,-2.565,226.06,111.04,0.42325,0.001,323,6,0.5,HCl,WL,90.27
comp_308,"2-methoxy-N-(1-methyl-2,4-dioxo-1,2,3,4-tetrahydroquinazoline-3-carbonothioyl) acetamide",COCC(=O)NC(=S)n2c(=O)c1ccccc1n(C)c2=O,-5.643641507,-6.851282829,-7.021081879,-7.661910025,-2.585081693,14.3808,305.21,3.058559814,5.629635535,2.761558146,4.19559684,1.434038695,3.068786238,0.212269837,0.8635,-2.565,226.06,111.04,0.42325,0.0004,333,6,0.5,HCl,WL,82.16
comp_308,"2-methoxy-N-(1-methyl-2,4-dioxo-1,2,3,4-tetrahydroquinazoline-3-carbonothioyl) acetamide",COCC(=O)NC(=S)n2c(=O)c1ccccc1n(C)c2=O,-5.643641507,-6.851282829,-7.021081879,-7.661910025,-2.585081693,14.3808,305.21,3.058559814,5.629635535,2.761558146,4.19559684,1.434038695,3.068786238,0.212269837,0.8635,-2.565,226.06,111.04,0.42325,0.0006,333,6,0.5,HCl,WL,84.07
comp_308,"2-methoxy-N-(1-methyl-2,4-dioxo-1,2,3,4-tetrahydroquinazoline-3-carbonothioyl) acetamide",COCC(=O)NC(=S)n2c(=O)c1ccccc1n(C)c2=O,-5.643641507,-6.851282829,-7.021081879,-7.661910025,-2.585081693,14.3808,305.21,3.058559814,5.629635535,2.761558146,4.19559684,1.434038695,3.068786238,0.212269837,0.8635,-2.565,226.06,111.04,0.42325,0.0008,333,6,0.5,HCl,WL,86.1
comp_308,"2-methoxy-N-(1-methyl-2,4-dioxo-1,2,3,4-tetrahydroquinazoline-3-carbonothioyl) acetamide",COCC(=O)NC(=S)n2c(=O)c1ccccc1n(C)c2=O,-5.643641507,-6.851282829,-7.021081879,-7.661910025,-2.585081693,14.3808,305.21,3.058559814,5.629635535,2.761558146,4.19559684,1.434038695,3.068786238,0.212269837,0.8635,-2.565,226.06,111.04,0.42325,0.001,333,6,0.5,HCl,WL,88.02
comp_309,"N-(1-methyl-2,4-dioxo-1,2,3,4-tetrahydroquinazoline-3-carbonothioyl) propionamide",CCC(=O)NC(=S)n2c(=O)c1ccccc1n(C)c2=O,-5.595749468,-6.795771601,-6.969652359,-7.774020937,-2.561679901,11.8817,299.98,3.034069566,5.579085215,2.733375585,4.1562304,1.422854815,3.035139453,0.241605536,1.8167,-3.214,216.06,101.81,0.39656,0.0004,303,0.5,0.5,HCl,EIS,78
comp_309,"N-(1-methyl-2,4-dioxo-1,2,3,4-tetrahydroquinazoline-3-carbonothioyl) propionamide",CCC(=O)NC(=S)n2c(=O)c1ccccc1n(C)c2=O,-5.595749468,-6.795771601,-6.969652359,-7.774020937,-2.561679901,11.8817,299.98,3.034069566,5.579085215,2.733375585,4.1562304,1.422854815,3.035139453,0.241605536,1.8167,-3.214,216.06,101.81,0.39656,0.0006,303,0.5,0.5,HCl,EIS,84
comp_309,"N-(1-methyl-2,4-dioxo-1,2,3,4-tetrahydroquinazoline-3-carbonothioyl) propionamide",CCC(=O)NC(=S)n2c(=O)c1ccccc1n(C)c2=O,-5.595749468,-6.795771601,-6.969652359,-7.774020937,-2.561679901,11.8817,299.98,3.034069566,5.579085215,2.733375585,4.1562304,1.422854815,3.035139453,0.241605536,1.8167,-3.214,216.06,101.81,0.39656,0.0008,303,0.5,0.5,HCl,EIS,85
comp_309,"N-(1-methyl-2,4-dioxo-1,2,3,4-tetrahydroquinazoline-3-carbonothioyl) propionamide",CCC(=O)NC(=S)n2c(=O)c1ccccc1n(C)c2=O,-5.595749468,-6.795771601,-6.969652359,-7.774020937,-2.561679901,11.8817,299.98,3.034069566,5.579085215,2.733375585,4.1562304,1.422854815,3.035139453,0.241605536,1.8167,-3.214,216.06,101.81,0.39656,0.001,303,0.5,0.5,HCl,EIS,88
comp_309,"N-(1-methyl-2,4-dioxo-1,2,3,4-tetrahydroquinazoline-3-carbonothioyl) propionamide",CCC(=O)NC(=S)n2c(=O)c1ccccc1n(C)c2=O,-5.595749468,-6.795771601,-6.969652359,-7.774020937,-2.561679901,11.8817,299.98,3.034069566,5.579085215,2.733375585,4.1562304,1.422854815,3.035139453,0.241605536,1.8167,-3.214,216.06,101.81,0.39656,0.0004,303,0.5,0.5,HCl,PDP,81.9
comp_309,"N-(1-methyl-2,4-dioxo-1,2,3,4-tetrahydroquinazoline-3-carbonothioyl) propionamide",CCC(=O)NC(=S)n2c(=O)c1ccccc1n(C)c2=O,-5.595749468,-6.795771601,-6.969652359,-7.774020937,-2.561679901,11.8817,299.98,3.034069566,5.579085215,2.733375585,4.1562304,1.422854815,3.035139453,0.241605536,1.8167,-3.214,216.06,101.81,0.39656,0.0006,303,0.5,0.5,HCl,PDP,84.5
comp_309,"N-(1-methyl-2,4-dioxo-1,2,3,4-tetrahydroquinazoline-3-carbonothioyl) propionamide",CCC(=O)NC(=S)n2c(=O)c1ccccc1n(C)c2=O,-5.595749468,-6.795771601,-6.969652359,-7.774020937,-2.561679901,11.8817,299.98,3.034069566,5.579085215,2.733375585,4.1562304,1.422854815,3.035139453,0.241605536,1.8167,-3.214,216.06,101.81,0.39656,0.0008,303,0.5,0.5,HCl,PDP,85.9
comp_309,"N-(1-methyl-2,4-dioxo-1,2,3,4-tetrahydroquinazoline-3-carbonothioyl) propionamide",CCC(=O)NC(=S)n2c(=O)c1ccccc1n(C)c2=O,-5.595749468,-6.795771601,-6.969652359,-7.774020937,-2.561679901,11.8817,299.98,3.034069566,5.579085215,2.733375585,4.1562304,1.422854815,3.035139453,0.241605536,1.8167,-3.214,216.06,101.81,0.39656,0.001,303,0.5,0.5,HCl,PDP,86.2
comp_309,"N-(1-methyl-2,4-dioxo-1,2,3,4-tetrahydroquinazoline-3-carbonothioyl) propionamide",CCC(=O)NC(=S)n2c(=O)c1ccccc1n(C)c2=O,-5.595749468,-6.795771601,-6.969652359,-7.774020937,-2.561679901,11.8817,299.98,3.034069566,5.579085215,2.733375585,4.1562304,1.422854815,3.035139453,0.241605536,1.8167,-3.214,216.06,101.81,0.39656,0.0004,303,6,0.5,HCl,WL,80.07
comp_309,"N-(1-methyl-2,4-dioxo-1,2,3,4-tetrahydroquinazoline-3-carbonothioyl) propionamide",CCC(=O)NC(=S)n2c(=O)c1ccccc1n(C)c2=O,-5.595749468,-6.795771601,-6.969652359,-7.774020937,-2.561679901,11.8817,299.98,3.034069566,5.579085215,2.733375585,4.1562304,1.422854815,3.035139453,0.241605536,1.8167,-3.214,216.06,101.81,0.39656,0.0006,303,6,0.5,HCl,WL,82.11
comp_309,"N-(1-methyl-2,4-dioxo-1,2,3,4-tetrahydroquinazoline-3-carbonothioyl) propionamide",CCC(=O)NC(=S)n2c(=O)c1ccccc1n(C)c2=O,-5.595749468,-6.795771601,-6.969652359,-7.774020937,-2.561679901,11.8817,299.98,3.034069566,5.579085215,2.733375585,4.1562304,1.422854815,3.035139453,0.241605536,1.8167,-3.214,216.06,101.81,0.39656,0.0008,303,6,0.5,HCl,WL,84.07
comp_309,"N-(1-methyl-2,4-dioxo-1,2,3,4-tetrahydroquinazoline-3-carbonothioyl) propionamide",CCC(=O)NC(=S)n2c(=O)c1ccccc1n(C)c2=O,-5.595749468,-6.795771601,-6.969652359,-7.774020937,-2.561679901,11.8817,299.98,3.034069566,5.579085215,2.733375585,4.1562304,1.422854815,3.035139453,0.241605536,1.8167,-3.214,216.06,101.81,0.39656,0.001,303,6,0.5,HCl,WL,86.08
comp_309,"N-(1-methyl-2,4-dioxo-1,2,3,4-tetrahydroquinazoline-3-carbonothioyl) propionamide",CCC(=O)NC(=S)n2c(=O)c1ccccc1n(C)c2=O,-5.595749468,-6.795771601,-6.969652359,-7.774020937,-2.561679901,11.8817,299.98,3.034069566,5.579085215,2.733375585,4.1562304,1.422854815,3.035139453,0.241605536,1.8167,-3.214,216.06,101.81,0.39656,0.0004,313,6,0.5,HCl,WL,78.03
comp_309,"N-(1-methyl-2,4-dioxo-1,2,3,4-tetrahydroquinazoline-3-carbonothioyl) propionamide",CCC(=O)NC(=S)n2c(=O)c1ccccc1n(C)c2=O,-5.595749468,-6.795771601,-6.969652359,-7.774020937,-2.561679901,11.8817,299.98,3.034069566,5.579085215,2.733375585,4.1562304,1.422854815,3.035139453,0.241605536,1.8167,-3.214,216.06,101.81,0.39656,0.0006,313,6,0.5,HCl,WL,80.14
comp_309,"N-(1-methyl-2,4-dioxo-1,2,3,4-tetrahydroquinazoline-3-carbonothioyl) propionamide",CCC(=O)NC(=S)n2c(=O)c1ccccc1n(C)c2=O,-5.595749468,-6.795771601,-6.969652359,-7.774020937,-2.561679901,11.8817,299.98,3.034069566,5.579085215,2.733375585,4.1562304,1.422854815,3.035139453,0.241605536,1.8167,-3.214,216.06,101.81,0.39656,0.0008,313,6,0.5,HCl,WL,82.09
comp_309,"N-(1-methyl-2,4-dioxo-1,2,3,4-tetrahydroquinazoline-3-carbonothioyl) propionamide",CCC(=O)NC(=S)n2c(=O)c1ccccc1n(C)c2=O,-5.595749468,-6.795771601,-6.969652359,-7.774020937,-2.561679901,11.8817,299.98,3.034069566,5.579085215,2.733375585,4.1562304,1.422854815,3.035139453,0.241605536,1.8167,-3.214,216.06,101.81,0.39656,0.001,313,6,0.5,HCl,WL,83.96
comp_309,"N-(1-methyl-2,4-dioxo-1,2,3,4-tetrahydroquinazoline-3-carbonothioyl) propionamide",CCC(=O)NC(=S)n2c(=O)c1ccccc1n(C)c2=O,-5.595749468,-6.795771601,-6.969652359,-7.774020937,-2.561679901,11.8817,299.98,3.034069566,5.579085215,2.733375585,4.1562304,1.422854815,3.035139453,0.241605536,1.8167,-3.214,216.06,101.81,0.39656,0.0004,323,6,0.5,HCl,WL,76.08
comp_309,"N-(1-methyl-2,4-dioxo-1,2,3,4-tetrahydroquinazoline-3-carbonothioyl) propionamide",CCC(=O)NC(=S)n2c(=O)c1ccccc1n(C)c2=O,-5.595749468,-6.795771601,-6.969652359,-7.774020937,-2.561679901,11.8817,299.98,3.034069566,5.579085215,2.733375585,4.1562304,1.422854815,3.035139453,0.241605536,1.8167,-3.214,216.06,101.81,0.39656,0.0006,323,6,0.5,HCl,WL,78.07
comp_309,"N-(1-methyl-2,4-dioxo-1,2,3,4-tetrahydroquinazoline-3-carbonothioyl) propionamide",CCC(=O)NC(=S)n2c(=O)c1ccccc1n(C)c2=O,-5.595749468,-6.795771601,-6.969652359,-7.774020937,-2.561679901,11.8817,299.98,3.034069566,5.579085215,2.733375585,4.1562304,1.422854815,3.035139453,0.241605536,1.8167,-3.214,216.06,101.81,0.39656,0.0008,323,6,0.5,HCl,WL,80.03
