Repository: aveucoloap/Machine-Learning-corrosion-study

File: comp1-502_datasetQM_20220608.csv (part 38 of 61)
comp_ref,Compound,smiles,HOMO,HOMO_1,HOMO_2,HOMO_3,LUMO,Dipole,Polar,Egap,IP,EA,Electronegativity,Chemical hardness,Electrophilicity,deltaN,cLogP,cLogS,Total Surface Area,Polar Surface Area,Relative PSA,ConcInh_M,TempK,Time_H,Med_ConcM,Med_ID,Method,IE
comp_309,"N-(1-methyl-2,4-dioxo-1,2,3,4-tetrahydroquinazoline-3-carbonothioyl) propionamide",CCC(=O)NC(=S)n2c(=O)c1ccccc1n(C)c2=O,-5.595749468,-6.795771601,-6.969652359,-7.774020937,-2.561679901,11.8817,299.98,3.034069566,5.579085215,2.733375585,4.1562304,1.422854815,3.035139453,0.241605536,1.8167,-3.214,216.06,101.81,0.39656,0.001,323,6,0.5,HCl,WL,81.97
comp_309,"N-(1-methyl-2,4-dioxo-1,2,3,4-tetrahydroquinazoline-3-carbonothioyl) propionamide",CCC(=O)NC(=S)n2c(=O)c1ccccc1n(C)c2=O,-5.595749468,-6.795771601,-6.969652359,-7.774020937,-2.561679901,11.8817,299.98,3.034069566,5.579085215,2.733375585,4.1562304,1.422854815,3.035139453,0.241605536,1.8167,-3.214,216.06,101.81,0.39656,0.0004,333,6,0.5,HCl,WL,74.18
comp_309,"N-(1-methyl-2,4-dioxo-1,2,3,4-tetrahydroquinazoline-3-carbonothioyl) propionamide",CCC(=O)NC(=S)n2c(=O)c1ccccc1n(C)c2=O,-5.595749468,-6.795771601,-6.969652359,-7.774020937,-2.561679901,11.8817,299.98,3.034069566,5.579085215,2.733375585,4.1562304,1.422854815,3.035139453,0.241605536,1.8167,-3.214,216.06,101.81,0.39656,0.0006,333,6,0.5,HCl,WL,76.15
comp_309,"N-(1-methyl-2,4-dioxo-1,2,3,4-tetrahydroquinazoline-3-carbonothioyl) propionamide",CCC(=O)NC(=S)n2c(=O)c1ccccc1n(C)c2=O,-5.595749468,-6.795771601,-6.969652359,-7.774020937,-2.561679901,11.8817,299.98,3.034069566,5.579085215,2.733375585,4.1562304,1.422854815,3.035139453,0.241605536,1.8167,-3.214,216.06,101.81,0.39656,0.0008,333,6,0.5,HCl,WL,77.93
comp_309,"N-(1-methyl-2,4-dioxo-1,2,3,4-tetrahydroquinazoline-3-carbonothioyl) propionamide",CCC(=O)NC(=S)n2c(=O)c1ccccc1n(C)c2=O,-5.595749468,-6.795771601,-6.969652359,-7.774020937,-2.561679901,11.8817,299.98,3.034069566,5.579085215,2.733375585,4.1562304,1.422854815,3.035139453,0.241605536,1.8167,-3.214,216.06,101.81,0.39656,0.001,333,6,0.5,HCl,WL,80.1
comp_310,"4,4'-(phenylmethylene)bis (3-methyl-1-phenyl-1H-pyrazol-5-ol)",Cc2nn(c1ccccc1)c(O)c2C(c3ccccc3)c5c(O)nn(c4ccccc4)c5C,-6.110588895,-6.205556633,-6.286646564,-6.815091685,-1.307779223,4.5037,511.3,4.802809672,5.974511828,1.476869417,3.725690622,2.248821206,1.543116298,0.344317892,3.5017,-4.524,337.94,76.1,0.18311,0.0000916,308,3,1,HCl,WL,56.25
comp_310,"4,4'-(phenylmethylene)bis (3-methyl-1-phenyl-1H-pyrazol-5-ol)",Cc2nn(c1ccccc1)c(O)c2C(c3ccccc3)c5c(O)nn(c4ccccc4)c5C,-6.110588895,-6.205556633,-6.286646564,-6.815091685,-1.307779223,4.5037,511.3,4.802809672,5.974511828,1.476869417,3.725690622,2.248821206,1.543116298,0.344317892,3.5017,-4.524,337.94,76.1,0.18311,0.000183,308,3,1,HCl,WL,79.54
comp_310,"4,4'-(phenylmethylene)bis (3-methyl-1-phenyl-1H-pyrazol-5-ol)",Cc2nn(c1ccccc1)c(O)c2C(c3ccccc3)c5c(O)nn(c4ccccc4)c5C,-6.110588895,-6.205556633,-6.286646564,-6.815091685,-1.307779223,4.5037,511.3,4.802809672,5.974511828,1.476869417,3.725690622,2.248821206,1.543116298,0.344317892,3.5017,-4.524,337.94,76.1,0.18311,0.000274,308,3,1,HCl,WL,86.36
comp_310,"4,4'-(phenylmethylene)bis (3-methyl-1-phenyl-1H-pyrazol-5-ol)",Cc2nn(c1ccccc1)c(O)c2C(c3ccccc3)c5c(O)nn(c4ccccc4)c5C,-6.110588895,-6.205556633,-6.286646564,-6.815091685,-1.307779223,4.5037,511.3,4.802809672,5.974511828,1.476869417,3.725690622,2.248821206,1.543116298,0.344317892,3.5017,-4.524,337.94,76.1,0.18311,0.000366,308,3,1,HCl,WL,89.2
comp_310,"4,4'-(phenylmethylene)bis (3-methyl-1-phenyl-1H-pyrazol-5-ol)",Cc2nn(c1ccccc1)c(O)c2C(c3ccccc3)c5c(O)nn(c4ccccc4)c5C,-6.110588895,-6.205556633,-6.286646564,-6.815091685,-1.307779223,4.5037,511.3,4.802809672,5.974511828,1.476869417,3.725690622,2.248821206,1.543116298,0.344317892,3.5017,-4.524,337.94,76.1,0.18311,0.000458,308,3,1,HCl,WL,89.77
comp_310,"4,4'-(phenylmethylene)bis (3-methyl-1-phenyl-1H-pyrazol-5-ol)",Cc2nn(c1ccccc1)c(O)c2C(c3ccccc3)c5c(O)nn(c4ccccc4)c5C,-6.110588895,-6.205556633,-6.286646564,-6.815091685,-1.307779223,4.5037,511.3,4.802809672,5.974511828,1.476869417,3.725690622,2.248821206,1.543116298,0.344317892,3.5017,-4.524,337.94,76.1,0.18311,0.000366,318,3,1,HCl,WL,84.5
comp_310,"4,4'-(phenylmethylene)bis (3-methyl-1-phenyl-1H-pyrazol-5-ol)",Cc2nn(c1ccccc1)c(O)c2C(c3ccccc3)c5c(O)nn(c4ccccc4)c5C,-6.110588895,-6.205556633,-6.286646564,-6.815091685,-1.307779223,4.5037,511.3,4.802809672,5.974511828,1.476869417,3.725690622,2.248821206,1.543116298,0.344317892,3.5017,-4.524,337.94,76.1,0.18311,0.000366,328,3,1,HCl,WL,81.4
comp_310,"4,4'-(phenylmethylene)bis (3-methyl-1-phenyl-1H-pyrazol-5-ol)",Cc2nn(c1ccccc1)c(O)c2C(c3ccccc3)c5c(O)nn(c4ccccc4)c5C,-6.110588895,-6.205556633,-6.286646564,-6.815091685,-1.307779223,4.5037,511.3,4.802809672,5.974511828,1.476869417,3.725690622,2.248821206,1.543116298,0.344317892,3.5017,-4.524,337.94,76.1,0.18311,0.000366,338,3,1,HCl,WL,71.4
comp_310,"4,4'-(phenylmethylene)bis (3-methyl-1-phenyl-1H-pyrazol-5-ol)",Cc2nn(c1ccccc1)c(O)c2C(c3ccccc3)c5c(O)nn(c4ccccc4)c5C,-6.110588895,-6.205556633,-6.286646564,-6.815091685,-1.307779223,4.5037,511.3,4.802809672,5.974511828,1.476869417,3.725690622,2.248821206,1.543116298,0.344317892,3.5017,-4.524,337.94,76.1,0.18311,0.0000916,308,0.5,1,HCl,PDP,52.6
comp_310,"4,4'-(phenylmethylene)bis (3-methyl-1-phenyl-1H-pyrazol-5-ol)",Cc2nn(c1ccccc1)c(O)c2C(c3ccccc3)c5c(O)nn(c4ccccc4)c5C,-6.110588895,-6.205556633,-6.286646564,-6.815091685,-1.307779223,4.5037,511.3,4.802809672,5.974511828,1.476869417,3.725690622,2.248821206,1.543116298,0.344317892,3.5017,-4.524,337.94,76.1,0.18311,0.000183,308,0.5,1,HCl,PDP,78.44
comp_310,"4,4'-(phenylmethylene)bis (3-methyl-1-phenyl-1H-pyrazol-5-ol)",Cc2nn(c1ccccc1)c(O)c2C(c3ccccc3)c5c(O)nn(c4ccccc4)c5C,-6.110588895,-6.205556633,-6.286646564,-6.815091685,-1.307779223,4.5037,511.3,4.802809672,5.974511828,1.476869417,3.725690622,2.248821206,1.543116298,0.344317892,3.5017,-4.524,337.94,76.1,0.18311,0.000274,308,0.5,1,HCl,PDP,83.71
comp_310,"4,4'-(phenylmethylene)bis (3-methyl-1-phenyl-1H-pyrazol-5-ol)",Cc2nn(c1ccccc1)c(O)c2C(c3ccccc3)c5c(O)nn(c4ccccc4)c5C,-6.110588895,-6.205556633,-6.286646564,-6.815091685,-1.307779223,4.5037,511.3,4.802809672,5.974511828,1.476869417,3.725690622,2.248821206,1.543116298,0.344317892,3.5017,-4.524,337.94,76.1,0.18311,0.000366,308,0.5,1,HCl,PDP,86.26
comp_310,"4,4'-(phenylmethylene)bis (3-methyl-1-phenyl-1H-pyrazol-5-ol)",Cc2nn(c1ccccc1)c(O)c2C(c3ccccc3)c5c(O)nn(c4ccccc4)c5C,-6.110588895,-6.205556633,-6.286646564,-6.815091685,-1.307779223,4.5037,511.3,4.802809672,5.974511828,1.476869417,3.725690622,2.248821206,1.543116298,0.344317892,3.5017,-4.524,337.94,76.1,0.18311,0.0000916,308,0.5,1,HCl,EIS,53.53
comp_310,"4,4'-(phenylmethylene)bis (3-methyl-1-phenyl-1H-pyrazol-5-ol)",Cc2nn(c1ccccc1)c(O)c2C(c3ccccc3)c5c(O)nn(c4ccccc4)c5C,-6.110588895,-6.205556633,-6.286646564,-6.815091685,-1.307779223,4.5037,511.3,4.802809672,5.974511828,1.476869417,3.725690622,2.248821206,1.543116298,0.344317892,3.5017,-4.524,337.94,76.1,0.18311,0.000183,308,0.5,1,HCl,EIS,75.44
comp_310,"4,4'-(phenylmethylene)bis (3-methyl-1-phenyl-1H-pyrazol-5-ol)",Cc2nn(c1ccccc1)c(O)c2C(c3ccccc3)c5c(O)nn(c4ccccc4)c5C,-6.110588895,-6.205556633,-6.286646564,-6.815091685,-1.307779223,4.5037,511.3,4.802809672,5.974511828,1.476869417,3.725690622,2.248821206,1.543116298,0.344317892,3.5017,-4.524,337.94,76.1,0.18311,0.000274,308,0.5,1,HCl,EIS,81.54
comp_310,"4,4'-(phenylmethylene)bis (3-methyl-1-phenyl-1H-pyrazol-5-ol)",Cc2nn(c1ccccc1)c(O)c2C(c3ccccc3)c5c(O)nn(c4ccccc4)c5C,-6.110588895,-6.205556633,-6.286646564,-6.815091685,-1.307779223,4.5037,511.3,4.802809672,5.974511828,1.476869417,3.725690622,2.248821206,1.543116298,0.344317892,3.5017,-4.524,337.94,76.1,0.18311,0.000366,308,0.5,1,HCl,EIS,84.12
comp_311,"4,4'-((4-nitrophenyl)methylene)bis(3-methyl-1-phenyl-1H-pyrazol-5-ol)",Cc2nn(c1ccccc1)c(O)c2C(c3ccc(N(=O)=O)cc3)c5c(C)n(c4ccccc4)nc5O,-6.157120366,-6.32365405,-6.39766902,-6.782165908,-3.218562765,8.6326,545.64,2.938557601,6.041725312,3.260259044,4.650992178,1.390733134,3.888547651,-0.108570203,2.5801,-4.984,361.61,121.92,0.25525,0.0000916,308,3,1,HCl,WL,57.95
comp_311,"4,4'-((4-nitrophenyl)methylene)bis(3-methyl-1-phenyl-1H-pyrazol-5-ol)",Cc2nn(c1ccccc1)c(O)c2C(c3ccc(N(=O)=O)cc3)c5c(C)n(c4ccccc4)nc5O,-6.157120366,-6.32365405,-6.39766902,-6.782165908,-3.218562765,8.6326,545.64,2.938557601,6.041725312,3.260259044,4.650992178,1.390733134,3.888547651,-0.108570203,2.5801,-4.984,361.61,121.92,0.25525,0.000183,308,3,1,HCl,WL,81.25
comp_311,"4,4'-((4-nitrophenyl)methylene)bis(3-methyl-1-phenyl-1H-pyrazol-5-ol)",Cc2nn(c1ccccc1)c(O)c2C(c3ccc(N(=O)=O)cc3)c5c(C)n(c4ccccc4)nc5O,-6.157120366,-6.32365405,-6.39766902,-6.782165908,-3.218562765,8.6326,545.64,2.938557601,6.041725312,3.260259044,4.650992178,1.390733134,3.888547651,-0.108570203,2.5801,-4.984,361.61,121.92,0.25525,0.000274,308,3,1,HCl,WL,87.5
comp_311,"4,4'-((4-nitrophenyl)methylene)bis(3-methyl-1-phenyl-1H-pyrazol-5-ol)",Cc2nn(c1ccccc1)c(O)c2C(c3ccc(N(=O)=O)cc3)c5c(C)n(c4ccccc4)nc5O,-6.157120366,-6.32365405,-6.39766902,-6.782165908,-3.218562765,8.6326,545.64,2.938557601,6.041725312,3.260259044,4.650992178,1.390733134,3.888547651,-0.108570203,2.5801,-4.984,361.61,121.92,0.25525,0.000366,308,3,1,HCl,WL,90.34
comp_311,"4,4'-((4-nitrophenyl)methylene)bis(3-methyl-1-phenyl-1H-pyrazol-5-ol)",Cc2nn(c1ccccc1)c(O)c2C(c3ccc(N(=O)=O)cc3)c5c(C)n(c4ccccc4)nc5O,-6.157120366,-6.32365405,-6.39766902,-6.782165908,-3.218562765,8.6326,545.64,2.938557601,6.041725312,3.260259044,4.650992178,1.390733134,3.888547651,-0.108570203,2.5801,-4.984,361.61,121.92,0.25525,0.000458,308,3,1,HCl,WL,90.9
comp_311,"4,4'-((4-nitrophenyl)methylene)bis(3-methyl-1-phenyl-1H-pyrazol-5-ol)",Cc2nn(c1ccccc1)c(O)c2C(c3ccc(N(=O)=O)cc3)c5c(C)n(c4ccccc4)nc5O,-6.157120366,-6.32365405,-6.39766902,-6.782165908,-3.218562765,8.6326,545.64,2.938557601,6.041725312,3.260259044,4.650992178,1.390733134,3.888547651,-0.108570203,2.5801,-4.984,361.61,121.92,0.25525,0.000366,318,3,1,HCl,WL,86.5
comp_311,"4,4'-((4-nitrophenyl)methylene)bis(3-methyl-1-phenyl-1H-pyrazol-5-ol)",Cc2nn(c1ccccc1)c(O)c2C(c3ccc(N(=O)=O)cc3)c5c(C)n(c4ccccc4)nc5O,-6.157120366,-6.32365405,-6.39766902,-6.782165908,-3.218562765,8.6326,545.64,2.938557601,6.041725312,3.260259044,4.650992178,1.390733134,3.888547651,-0.108570203,2.5801,-4.984,361.61,121.92,0.25525,0.000366,328,3,1,HCl,WL,84.4
comp_311,"4,4'-((4-nitrophenyl)methylene)bis(3-methyl-1-phenyl-1H-pyrazol-5-ol)",Cc2nn(c1ccccc1)c(O)c2C(c3ccc(N(=O)=O)cc3)c5c(C)n(c4ccccc4)nc5O,-6.157120366,-6.32365405,-6.39766902,-6.782165908,-3.218562765,8.6326,545.64,2.938557601,6.041725312,3.260259044,4.650992178,1.390733134,3.888547651,-0.108570203,2.5801,-4.984,361.61,121.92,0.25525,0.000366,338,3,1,HCl,WL,77.1
comp_311,"4,4'-((4-nitrophenyl)methylene)bis(3-methyl-1-phenyl-1H-pyrazol-5-ol)",Cc2nn(c1ccccc1)c(O)c2C(c3ccc(N(=O)=O)cc3)c5c(C)n(c4ccccc4)nc5O,-6.157120366,-6.32365405,-6.39766902,-6.782165908,-3.218562765,8.6326,545.64,2.938557601,6.041725312,3.260259044,4.650992178,1.390733134,3.888547651,-0.108570203,2.5801,-4.984,361.61,121.92,0.25525,0.0000916,308,0.5,1,HCl,PDP,58.03
comp_311,"4,4'-((4-nitrophenyl)methylene)bis(3-methyl-1-phenyl-1H-pyrazol-5-ol)",Cc2nn(c1ccccc1)c(O)c2C(c3ccc(N(=O)=O)cc3)c5c(C)n(c4ccccc4)nc5O,-6.157120366,-6.32365405,-6.39766902,-6.782165908,-3.218562765,8.6326,545.64,2.938557601,6.041725312,3.260259044,4.650992178,1.390733134,3.888547651,-0.108570203,2.5801,-4.984,361.61,121.92,0.25525,0.000183,308,0.5,1,HCl,PDP,80.13
comp_311,"4,4'-((4-nitrophenyl)methylene)bis(3-methyl-1-phenyl-1H-pyrazol-5-ol)",Cc2nn(c1ccccc1)c(O)c2C(c3ccc(N(=O)=O)cc3)c5c(C)n(c4ccccc4)nc5O,-6.157120366,-6.32365405,-6.39766902,-6.782165908,-3.218562765,8.6326,545.64,2.938557601,6.041725312,3.260259044,4.650992178,1.390733134,3.888547651,-0.108570203,2.5801,-4.984,361.61,121.92,0.25525,0.000274,308,0.5,1,HCl,PDP,85.33
comp_311,"4,4'-((4-nitrophenyl)methylene)bis(3-methyl-1-phenyl-1H-pyrazol-5-ol)",Cc2nn(c1ccccc1)c(O)c2C(c3ccc(N(=O)=O)cc3)c5c(C)n(c4ccccc4)nc5O,-6.157120366,-6.32365405,-6.39766902,-6.782165908,-3.218562765,8.6326,545.64,2.938557601,6.041725312,3.260259044,4.650992178,1.390733134,3.888547651,-0.108570203,2.5801,-4.984,361.61,121.92,0.25525,0.000366,308,0.5,1,HCl,PDP,88.28
comp_311,"4,4'-((4-nitrophenyl)methylene)bis(3-methyl-1-phenyl-1H-pyrazol-5-ol)",Cc2nn(c1ccccc1)c(O)c2C(c3ccc(N(=O)=O)cc3)c5c(C)n(c4ccccc4)nc5O,-6.157120366,-6.32365405,-6.39766902,-6.782165908,-3.218562765,8.6326,545.64,2.938557601,6.041725312,3.260259044,4.650992178,1.390733134,3.888547651,-0.108570203,2.5801,-4.984,361.61,121.92,0.25525,0.0000916,308,0.5,1,HCl,EIS,55.45
comp_311,"4,4'-((4-nitrophenyl)methylene)bis(3-methyl-1-phenyl-1H-pyrazol-5-ol)",Cc2nn(c1ccccc1)c(O)c2C(c3ccc(N(=O)=O)cc3)c5c(C)n(c4ccccc4)nc5O,-6.157120366,-6.32365405,-6.39766902,-6.782165908,-3.218562765,8.6326,545.64,2.938557601,6.041725312,3.260259044,4.650992178,1.390733134,3.888547651,-0.108570203,2.5801,-4.984,361.61,121.92,0.25525,0.000183,308,0.5,1,HCl,EIS,77.19
comp_311,"4,4'-((4-nitrophenyl)methylene)bis(3-methyl-1-phenyl-1H-pyrazol-5-ol)",Cc2nn(c1ccccc1)c(O)c2C(c3ccc(N(=O)=O)cc3)c5c(C)n(c4ccccc4)nc5O,-6.157120366,-6.32365405,-6.39766902,-6.782165908,-3.218562765,8.6326,545.64,2.938557601,6.041725312,3.260259044,4.650992178,1.390733134,3.888547651,-0.108570203,2.5801,-4.984,361.61,121.92,0.25525,0.000274,308,0.5,1,HCl,EIS,81.63
comp_311,"4,4'-((4-nitrophenyl)methylene)bis(3-methyl-1-phenyl-1H-pyrazol-5-ol)",Cc2nn(c1ccccc1)c(O)c2C(c3ccc(N(=O)=O)cc3)c5c(C)n(c4ccccc4)nc5O,-6.157120366,-6.32365405,-6.39766902,-6.782165908,-3.218562765,8.6326,545.64,2.938557601,6.041725312,3.260259044,4.650992178,1.390733134,3.888547651,-0.108570203,2.5801,-4.984,361.61,121.92,0.25525,0.000366,308,0.5,1,HCl,EIS,86.27
comp_312,"4,4'-((4-hydroxyphenyl) methylene)bis (3-methyl-1-phenyl-1H-pyrazol-5-ol)",Cc2nn(c1ccccc1)c(O)c2C(c3ccc(O)cc3)c5c(O)nn(c4ccccc4)c5C,-6.052628643,-6.197393218,-6.262972658,-6.624339868,-1.262608322,7.7818,518.29,4.790020321,5.922551958,1.433199768,3.677875863,2.244676095,1.506539283,0.366255131,3.156,-4.228,344.29,96.33,0.21778,0.0000916,308,3,1,HCl,WL,60.79
comp_312,"4,4'-((4-hydroxyphenyl) methylene)bis (3-methyl-1-phenyl-1H-pyrazol-5-ol)",Cc2nn(c1ccccc1)c(O)c2C(c3ccc(O)cc3)c5c(O)nn(c4ccccc4)c5C,-6.052628643,-6.197393218,-6.262972658,-6.624339868,-1.262608322,7.7818,518.29,4.790020321,5.922551958,1.433199768,3.677875863,2.244676095,1.506539283,0.366255131,3.156,-4.228,344.29,96.33,0.21778,0.000183,308,3,1,HCl,WL,82.38
comp_312,"4,4'-((4-hydroxyphenyl) methylene)bis (3-methyl-1-phenyl-1H-pyrazol-5-ol)",Cc2nn(c1ccccc1)c(O)c2C(c3ccc(O)cc3)c5c(O)nn(c4ccccc4)c5C,-6.052628643,-6.197393218,-6.262972658,-6.624339868,-1.262608322,7.7818,518.29,4.790020321,5.922551958,1.433199768,3.677875863,2.244676095,1.506539283,0.366255131,3.156,-4.228,344.29,96.33,0.21778,0.000274,308,3,1,HCl,WL,88.06
comp_312,"4,4'-((4-hydroxyphenyl) methylene)bis (3-methyl-1-phenyl-1H-pyrazol-5-ol)",Cc2nn(c1ccccc1)c(O)c2C(c3ccc(O)cc3)c5c(O)nn(c4ccccc4)c5C,-6.052628643,-6.197393218,-6.262972658,-6.624339868,-1.262608322,7.7818,518.29,4.790020321,5.922551958,1.433199768,3.677875863,2.244676095,1.506539283,0.366255131,3.156,-4.228,344.29,96.33,0.21778,0.000366,308,3,1,HCl,WL,91.47
comp_312,"4,4'-((4-hydroxyphenyl) methylene)bis (3-methyl-1-phenyl-1H-pyrazol-5-ol)",Cc2nn(c1ccccc1)c(O)c2C(c3ccc(O)cc3)c5c(O)nn(c4ccccc4)c5C,-6.052628643,-6.197393218,-6.262972658,-6.624339868,-1.262608322,7.7818,518.29,4.790020321,5.922551958,1.433199768,3.677875863,2.244676095,1.506539283,0.366255131,3.156,-4.228,344.29,96.33,0.21778,0.000458,308,3,1,HCl,WL,91.47
comp_312,"4,4'-((4-hydroxyphenyl) methylene)bis (3-methyl-1-phenyl-1H-pyrazol-5-ol)",Cc2nn(c1ccccc1)c(O)c2C(c3ccc(O)cc3)c5c(O)nn(c4ccccc4)c5C,-6.052628643,-6.197393218,-6.262972658,-6.624339868,-1.262608322,7.7818,518.29,4.790020321,5.922551958,1.433199768,3.677875863,2.244676095,1.506539283,0.366255131,3.156,-4.228,344.29,96.33,0.21778,0.000366,318,3,1,HCl,WL,89.4
comp_312,"4,4'-((4-hydroxyphenyl) methylene)bis (3-methyl-1-phenyl-1H-pyrazol-5-ol)",Cc2nn(c1ccccc1)c(O)c2C(c3ccc(O)cc3)c5c(O)nn(c4ccccc4)c5C,-6.052628643,-6.197393218,-6.262972658,-6.624339868,-1.262608322,7.7818,518.29,4.790020321,5.922551958,1.433199768,3.677875863,2.244676095,1.506539283,0.366255131,3.156,-4.228,344.29,96.33,0.21778,0.000366,328,3,1,HCl,WL,87
comp_312,"4,4'-((4-hydroxyphenyl) methylene)bis (3-methyl-1-phenyl-1H-pyrazol-5-ol)",Cc2nn(c1ccccc1)c(O)c2C(c3ccc(O)cc3)c5c(O)nn(c4ccccc4)c5C,-6.052628643,-6.197393218,-6.262972658,-6.624339868,-1.262608322,7.7818,518.29,4.790020321,5.922551958,1.433199768,3.677875863,2.244676095,1.506539283,0.366255131,3.156,-4.228,344.29,96.33,0.21778,0.000366,338,3,1,HCl,WL,82.7
comp_312,"4,4'-((4-hydroxyphenyl) methylene)bis (3-methyl-1-phenyl-1H-pyrazol-5-ol)",Cc2nn(c1ccccc1)c(O)c2C(c3ccc(O)cc3)c5c(O)nn(c4ccccc4)c5C,-6.052628643,-6.197393218,-6.262972658,-6.624339868,-1.262608322,7.7818,518.29,4.790020321,5.922551958,1.433199768,3.677875863,2.244676095,1.506539283,0.366255131,3.156,-4.228,344.29,96.33,0.21778,0.0000916,308,0.5,1,HCl,PDP,62.42
comp_312,"4,4'-((4-hydroxyphenyl) methylene)bis (3-methyl-1-phenyl-1H-pyrazol-5-ol)",Cc2nn(c1ccccc1)c(O)c2C(c3ccc(O)cc3)c5c(O)nn(c4ccccc4)c5C,-6.052628643,-6.197393218,-6.262972658,-6.624339868,-1.262608322,7.7818,518.29,4.790020321,5.922551958,1.433199768,3.677875863,2.244676095,1.506539283,0.366255131,3.156,-4.228,344.29,96.33,0.21778,0.000183,308,0.5,1,HCl,PDP,82.15
comp_312,"4,4'-((4-hydroxyphenyl) methylene)bis (3-methyl-1-phenyl-1H-pyrazol-5-ol)",Cc2nn(c1ccccc1)c(O)c2C(c3ccc(O)cc3)c5c(O)nn(c4ccccc4)c5C,-6.052628643,-6.197393218,-6.262972658,-6.624339868,-1.262608322,7.7818,518.29,4.790020321,5.922551958,1.433199768,3.677875863,2.244676095,1.506539283,0.366255131,3.156,-4.228,344.29,96.33,0.21778,0.000274,308,0.5,1,HCl,PDP,87.5
comp_312,"4,4'-((4-hydroxyphenyl) methylene)bis (3-methyl-1-phenyl-1H-pyrazol-5-ol)",Cc2nn(c1ccccc1)c(O)c2C(c3ccc(O)cc3)c5c(O)nn(c4ccccc4)c5C,-6.052628643,-6.197393218,-6.262972658,-6.624339868,-1.262608322,7.7818,518.29,4.790020321,5.922551958,1.433199768,3.677875863,2.244676095,1.506539283,0.366255131,3.156,-4.228,344.29,96.33,0.21778,0.000366,308,0.5,1,HCl,PDP,91.16
comp_312,"4,4'-((4-hydroxyphenyl) methylene)bis (3-methyl-1-phenyl-1H-pyrazol-5-ol)",Cc2nn(c1ccccc1)c(O)c2C(c3ccc(O)cc3)c5c(O)nn(c4ccccc4)c5C,-6.052628643,-6.197393218,-6.262972658,-6.624339868,-1.262608322,7.7818,518.29,4.790020321,5.922551958,1.433199768,3.677875863,2.244676095,1.506539283,0.366255131,3.156,-4.228,344.29,96.33,0.21778,0.0000916,308,0.5,1,HCl,EIS,57.46
comp_312,"4,4'-((4-hydroxyphenyl) methylene)bis (3-methyl-1-phenyl-1H-pyrazol-5-ol)",Cc2nn(c1ccccc1)c(O)c2C(c3ccc(O)cc3)c5c(O)nn(c4ccccc4)c5C,-6.052628643,-6.197393218,-6.262972658,-6.624339868,-1.262608322,7.7818,518.29,4.790020321,5.922551958,1.433199768,3.677875863,2.244676095,1.506539283,0.366255131,3.156,-4.228,344.29,96.33,0.21778,0.000183,308,0.5,1,HCl,EIS,80.56
comp_312,"4,4'-((4-hydroxyphenyl) methylene)bis (3-methyl-1-phenyl-1H-pyrazol-5-ol)",Cc2nn(c1ccccc1)c(O)c2C(c3ccc(O)cc3)c5c(O)nn(c4ccccc4)c5C,-6.052628643,-6.197393218,-6.262972658,-6.624339868,-1.262608322,7.7818,518.29,4.790020321,5.922551958,1.433199768,3.677875863,2.244676095,1.506539283,0.366255131,3.156,-4.228,344.29,96.33,0.21778,0.000274,308,0.5,1,HCl,EIS,82.13
comp_312,"4,4'-((4-hydroxyphenyl) methylene)bis (3-methyl-1-phenyl-1H-pyrazol-5-ol)",Cc2nn(c1ccccc1)c(O)c2C(c3ccc(O)cc3)c5c(O)nn(c4ccccc4)c5C,-6.052628643,-6.197393218,-6.262972658,-6.624339868,-1.262608322,7.7818,518.29,4.790020321,5.922551958,1.433199768,3.677875863,2.244676095,1.506539283,0.366255131,3.156,-4.228,344.29,96.33,0.21778,0.000366,308,0.5,1,HCl,EIS,86.86
comp_313,"4,4'-((2-hydroxy-4-methox-yphenyl)methylene)bis (3-methyl-1-phenyl-1H-pyrazol-5-ol)",COc5ccc(C(c2c(C)nn(c1ccccc1)c2O)c4c(O)nn(c3ccccc3)c4C)c(O)c5,-5.931537974,-6.085282306,-6.122561905,-6.227325742,-1.195940426,7.7318,544.74,4.735597548,5.79157893,1.364952795,3.578265862,2.213313068,1.446246666,0.41644996,3.086,-4.246,366.55,105.56,0.23184,0.0000916,308,3,1,HCl,WL,66.47
comp_313,"4,4'-((2-hydroxy-4-methox-yphenyl)methylene)bis (3-methyl-1-phenyl-1H-pyrazol-5-ol)",COc5ccc(C(c2c(C)nn(c1ccccc1)c2O)c4c(O)nn(c3ccccc3)c4C)c(O)c5,-5.931537974,-6.085282306,-6.122561905,-6.227325742,-1.195940426,7.7318,544.74,4.735597548,5.79157893,1.364952795,3.578265862,2.213313068,1.446246666,0.41644996,3.086,-4.246,366.55,105.56,0.23184,0.000183,308,3,1,HCl,WL,85.22
comp_313,"4,4'-((2-hydroxy-4-methox-yphenyl)methylene)bis (3-methyl-1-phenyl-1H-pyrazol-5-ol)",COc5ccc(C(c2c(C)nn(c1ccccc1)c2O)c4c(O)nn(c3ccccc3)c4C)c(O)c5,-5.931537974,-6.085282306,-6.122561905,-6.227325742,-1.195940426,7.7318,544.74,4.735597548,5.79157893,1.364952795,3.578265862,2.213313068,1.446246666,0.41644996,3.086,-4.246,366.55,105.56,0.23184,0.000274,308,3,1,HCl,WL,90.9
comp_313,"4,4'-((2-hydroxy-4-methox-yphenyl)methylene)bis (3-methyl-1-phenyl-1H-pyrazol-5-ol)",COc5ccc(C(c2c(C)nn(c1ccccc1)c2O)c4c(O)nn(c3ccccc3)c4C)c(O)c5,-5.931537974,-6.085282306,-6.122561905,-6.227325742,-1.195940426,7.7318,544.74,4.735597548,5.79157893,1.364952795,3.578265862,2.213313068,1.446246666,0.41644996,3.086,-4.246,366.55,105.56,0.23184,0.000366,308,3,1,HCl,WL,94.31
comp_313,"4,4'-((2-hydroxy-4-methox-yphenyl)methylene)bis (3-methyl-1-phenyl-1H-pyrazol-5-ol)",COc5ccc(C(c2c(C)nn(c1ccccc1)c2O)c4c(O)nn(c3ccccc3)c4C)c(O)c5,-5.931537974,-6.085282306,-6.122561905,-6.227325742,-1.195940426,7.7318,544.74,4.735597548,5.79157893,1.364952795,3.578265862,2.213313068,1.446246666,0.41644996,3.086,-4.246,366.55,105.56,0.23184,0.000458,308,3,1,HCl,WL,94.88
comp_313,"4,4'-((2-hydroxy-4-methox-yphenyl)methylene)bis (3-methyl-1-phenyl-1H-pyrazol-5-ol)",COc5ccc(C(c2c(C)nn(c1ccccc1)c2O)c4c(O)nn(c3ccccc3)c4C)c(O)c5,-5.931537974,-6.085282306,-6.122561905,-6.227325742,-1.195940426,7.7318,544.74,4.735597548,5.79157893,1.364952795,3.578265862,2.213313068,1.446246666,0.41644996,3.086,-4.246,366.55,105.56,0.23184,0.000366,318,3,1,HCl,WL,91.8
comp_313,"4,4'-((2-hydroxy-4-methox-yphenyl)methylene)bis (3-methyl-1-phenyl-1H-pyrazol-5-ol)",COc5ccc(C(c2c(C)nn(c1ccccc1)c2O)c4c(O)nn(c3ccccc3)c4C)c(O)c5,-5.931537974,-6.085282306,-6.122561905,-6.227325742,-1.195940426,7.7318,544.74,4.735597548,5.79157893,1.364952795,3.578265862,2.213313068,1.446246666,0.41644996,3.086,-4.246,366.55,105.56,0.23184,0.000366,328,3,1,HCl,WL,91.3
comp_313,"4,4'-((2-hydroxy-4-methox-yphenyl)methylene)bis (3-methyl-1-phenyl-1H-pyrazol-5-ol)",COc5ccc(C(c2c(C)nn(c1ccccc1)c2O)c4c(O)nn(c3ccccc3)c4C)c(O)c5,-5.931537974,-6.085282306,-6.122561905,-6.227325742,-1.195940426,7.7318,544.74,4.735597548,5.79157893,1.364952795,3.578265862,2.213313068,1.446246666,0.41644996,3.086,-4.246,366.55,105.56,0.23184,0.000366,338,3,1,HCl,WL,86.7
comp_313,"4,4'-((2-hydroxy-4-methox-yphenyl)methylene)bis (3-methyl-1-phenyl-1H-pyrazol-5-ol)",COc5ccc(C(c2c(C)nn(c1ccccc1)c2O)c4c(O)nn(c3ccccc3)c4C)c(O)c5,-5.931537974,-6.085282306,-6.122561905,-6.227325742,-1.195940426,7.7318,544.74,4.735597548,5.79157893,1.364952795,3.578265862,2.213313068,1.446246666,0.41644996,3.086,-4.246,366.55,105.56,0.23184,0.0000916,308,0.5,1,HCl,PDP,66.09
comp_313,"4,4'-((2-hydroxy-4-methox-yphenyl)methylene)bis (3-methyl-1-phenyl-1H-pyrazol-5-ol)",COc5ccc(C(c2c(C)nn(c1ccccc1)c2O)c4c(O)nn(c3ccccc3)c4C)c(O)c5,-5.931537974,-6.085282306,-6.122561905,-6.227325742,-1.195940426,7.7318,544.74,4.735597548,5.79157893,1.364952795,3.578265862,2.213313068,1.446246666,0.41644996,3.086,-4.246,366.55,105.56,0.23184,0.000183,308,0.5,1,HCl,PDP,84.15
comp_313,"4,4'-((2-hydroxy-4-methox-yphenyl)methylene)bis (3-methyl-1-phenyl-1H-pyrazol-5-ol)",COc5ccc(C(c2c(C)nn(c1ccccc1)c2O)c4c(O)nn(c3ccccc3)c4C)c(O)c5,-5.931537974,-6.085282306,-6.122561905,-6.227325742,-1.195940426,7.7318,544.74,4.735597548,5.79157893,1.364952795,3.578265862,2.213313068,1.446246666,0.41644996,3.086,-4.246,366.55,105.56,0.23184,0.000274,308,0.5,1,HCl,PDP,89.5
comp_313,"4,4'-((2-hydroxy-4-methox-yphenyl)methylene)bis (3-methyl-1-phenyl-1H-pyrazol-5-ol)",COc5ccc(C(c2c(C)nn(c1ccccc1)c2O)c4c(O)nn(c3ccccc3)c4C)c(O)c5,-5.931537974,-6.085282306,-6.122561905,-6.227325742,-1.195940426,7.7318,544.74,4.735597548,5.79157893,1.364952795,3.578265862,2.213313068,1.446246666,0.41644996,3.086,-4.246,366.55,105.56,0.23184,0.000366,308,0.5,1,HCl,PDP,94.03
comp_313,"4,4'-((2-hydroxy-4-methox-yphenyl)methylene)bis (3-methyl-1-phenyl-1H-pyrazol-5-ol)",COc5ccc(C(c2c(C)nn(c1ccccc1)c2O)c4c(O)nn(c3ccccc3)c4C)c(O)c5,-5.931537974,-6.085282306,-6.122561905,-6.227325742,-1.195940426,7.7318,544.74,4.735597548,5.79157893,1.364952795,3.578265862,2.213313068,1.446246666,0.41644996,3.086,-4.246,366.55,105.56,0.23184,0.0000916,308,0.5,1,HCl,EIS,63.36
comp_313,"4,4'-((2-hydroxy-4-methox-yphenyl)methylene)bis (3-methyl-1-phenyl-1H-pyrazol-5-ol)",COc5ccc(C(c2c(C)nn(c1ccccc1)c2O)c4c(O)nn(c3ccccc3)c4C)c(O)c5,-5.931537974,-6.085282306,-6.122561905,-6.227325742,-1.195940426,7.7318,544.74,4.735597548,5.79157893,1.364952795,3.578265862,2.213313068,1.446246666,0.41644996,3.086,-4.246,366.55,105.56,0.23184,0.000183,308,0.5,1,HCl,EIS,82.25
comp_313,"4,4'-((2-hydroxy-4-methox-yphenyl)methylene)bis (3-methyl-1-phenyl-1H-pyrazol-5-ol)",COc5ccc(C(c2c(C)nn(c1ccccc1)c2O)c4c(O)nn(c3ccccc3)c4C)c(O)c5,-5.931537974,-6.085282306,-6.122561905,-6.227325742,-1.195940426,7.7318,544.74,4.735597548,5.79157893,1.364952795,3.578265862,2.213313068,1.446246666,0.41644996,3.086,-4.246,366.55,105.56,0.23184,0.000274,308,0.5,1,HCl,EIS,86.63
comp_313,"4,4'-((2-hydroxy-4-methox-yphenyl)methylene)bis (3-methyl-1-phenyl-1H-pyrazol-5-ol)",COc5ccc(C(c2c(C)nn(c1ccccc1)c2O)c4c(O)nn(c3ccccc3)c4C)c(O)c5,-5.931537974,-6.085282306,-6.122561905,-6.227325742,-1.195940426,7.7318,544.74,4.735597548,5.79157893,1.364952795,3.578265862,2.213313068,1.446246666,0.41644996,3.086,-4.246,366.55,105.56,0.23184,0.000366,308,0.5,1,HCl,EIS,91.06
comp_314,5-(((2-aminoethyl)amino) methyl) quinolin-8-ol,NCCNCc1ccc(O)c2ncccc12,-6.138072396,-6.42515252,-6.877949988,-7.295100539,-1.915409478,3.9585,246.15,4.222662918,6.041197928,2.076522137,4.058860032,1.982337896,2.07764085,0.222535204,0.0681,-1.771,174.23,71.17,0.29157,0.000001,298,0.5,1,HCl,PDP,96
comp_314,5-(((2-aminoethyl)amino) methyl) quinolin-8-ol,NCCNCc1ccc(O)c2ncccc12,-6.138072396,-6.42515252,-6.877949988,-7.295100539,-1.915409478,3.9585,246.15,4.222662918,6.041197928,2.076522137,4.058860032,1.982337896,2.07764085,0.222535204,0.0681,-1.771,174.23,71.17,0.29157,0.00001,298,0.5,1,HCl,PDP,96.6
comp_314,5-(((2-aminoethyl)amino) methyl) quinolin-8-ol,NCCNCc1ccc(O)c2ncccc12,-6.138072396,-6.42515252,-6.877949988,-7.295100539,-1.915409478,3.9585,246.15,4.222662918,6.041197928,2.076522137,4.058860032,1.982337896,2.07764085,0.222535204,0.0681,-1.771,174.23,71.17,0.29157,0.0001,298,0.5,1,HCl,PDP,97.4
comp_314,5-(((2-aminoethyl)amino) methyl) quinolin-8-ol,NCCNCc1ccc(O)c2ncccc12,-6.138072396,-6.42515252,-6.877949988,-7.295100539,-1.915409478,3.9585,246.15,4.222662918,6.041197928,2.076522137,4.058860032,1.982337896,2.07764085,0.222535204,0.0681,-1.771,174.23,71.17,0.29157,0.001,298,0.5,1,HCl,PDP,98.5
comp_314,5-(((2-aminoethyl)amino) methyl) quinolin-8-ol,NCCNCc1ccc(O)c2ncccc12,-6.138072396,-6.42515252,-6.877949988,-7.295100539,-1.915409478,3.9585,246.15,4.222662918,6.041197928,2.076522137,4.058860032,1.982337896,2.07764085,0.222535204,0.0681,-1.771,174.23,71.17,0.29157,0.000001,298,0.5,1,HCl,EIS,94.7
comp_314,5-(((2-aminoethyl)amino) methyl) quinolin-8-ol,NCCNCc1ccc(O)c2ncccc12,-6.138072396,-6.42515252,-6.877949988,-7.295100539,-1.915409478,3.9585,246.15,4.222662918,6.041197928,2.076522137,4.058860032,1.982337896,2.07764085,0.222535204,0.0681,-1.771,174.23,71.17,0.29157,0.00001,298,0.5,1,HCl,EIS,97.8
comp_314,5-(((2-aminoethyl)amino) methyl) quinolin-8-ol,NCCNCc1ccc(O)c2ncccc12,-6.138072396,-6.42515252,-6.877949988,-7.295100539,-1.915409478,3.9585,246.15,4.222662918,6.041197928,2.076522137,4.058860032,1.982337896,2.07764085,0.222535204,0.0681,-1.771,174.23,71.17,0.29157,0.0001,298,0.5,1,HCl,EIS,98.2
comp_314,5-(((2-aminoethyl)amino) methyl) quinolin-8-ol,NCCNCc1ccc(O)c2ncccc12,-6.138072396,-6.42515252,-6.877949988,-7.295100539,-1.915409478,3.9585,246.15,4.222662918,6.041197928,2.076522137,4.058860032,1.982337896,2.07764085,0.222535204,0.0681,-1.771,174.23,71.17,0.29157,0.001,298,0.5,1,HCl,EIS,98.9
comp_314,5-(((2-aminoethyl)amino) methyl) quinolin-8-ol,NCCNCc1ccc(O)c2ncccc12,-6.138072396,-6.42515252,-6.877949988,-7.295100539,-1.915409478,3.9585,246.15,4.222662918,6.041197928,2.076522137,4.058860032,1.982337896,2.07764085,0.222535204,0.0681,-1.771,174.23,71.17,0.29157,0.001,308,0.5,1,HCl,PDP,97.35
comp_314,5-(((2-aminoethyl)amino) methyl) quinolin-8-ol,NCCNCc1ccc(O)c2ncccc12,-6.138072396,-6.42515252,-6.877949988,-7.295100539,-1.915409478,3.9585,246.15,4.222662918,6.041197928,2.076522137,4.058860032,1.982337896,2.07764085,0.222535204,0.0681,-1.771,174.23,71.17,0.29157,0.001,318,0.5,1,HCl,PDP,94.56
comp_314,5-(((2-aminoethyl)amino) methyl) quinolin-8-ol,NCCNCc1ccc(O)c2ncccc12,-6.138072396,-6.42515252,-6.877949988,-7.295100539,-1.915409478,3.9585,246.15,4.222662918,6.041197928,2.076522137,4.058860032,1.982337896,2.07764085,0.222535204,0.0681,-1.771,174.23,71.17,0.29157,0.001,328,0.5,1,HCl,PDP,83.31
comp_315,5-((2-aminoethoxy) methyl)quinolin-8-ol,NCCOCc1ccc(O)c2ncccc12,-6.106235074,-6.94788325,-7.254827687,-7.517689678,-1.973369731,4.8593,236.62,4.132865343,6.011446631,2.136537094,4.073991863,1.937454769,2.141651248,0.219880301,0.5423,-1.907,172.77,68.37,0.28558,0.000001,298,0.5,1,HCl,PDP,89.1
comp_315,5-((2-aminoethoxy) methyl)quinolin-8-ol,NCCOCc1ccc(O)c2ncccc12,-6.106235074,-6.94788325,-7.254827687,-7.517689678,-1.973369731,4.8593,236.62,4.132865343,6.011446631,2.136537094,4.073991863,1.937454769,2.141651248,0.219880301,0.5423,-1.907,172.77,68.37,0.28558,0.00001,298,0.5,1,HCl,PDP,92.4
comp_315,5-((2-aminoethoxy) methyl)quinolin-8-ol,NCCOCc1ccc(O)c2ncccc12,-6.106235074,-6.94788325,-7.254827687,-7.517689678,-1.973369731,4.8593,236.62,4.132865343,6.011446631,2.136537094,4.073991863,1.937454769,2.141651248,0.219880301,0.5423,-1.907,172.77,68.37,0.28558,0.0001,298,0.5,1,HCl,PDP,97.6
comp_315,5-((2-aminoethoxy) methyl)quinolin-8-ol,NCCOCc1ccc(O)c2ncccc12,-6.106235074,-6.94788325,-7.254827687,-7.517689678,-1.973369731,4.8593,236.62,4.132865343,6.011446631,2.136537094,4.073991863,1.937454769,2.141651248,0.219880301,0.5423,-1.907,172.77,68.37,0.28558,0.001,298,0.5,1,HCl,PDP,98.2
comp_315,5-((2-aminoethoxy) methyl)quinolin-8-ol,NCCOCc1ccc(O)c2ncccc12,-6.106235074,-6.94788325,-7.254827687,-7.517689678,-1.973369731,4.8593,236.62,4.132865343,6.011446631,2.136537094,4.073991863,1.937454769,2.141651248,0.219880301,0.5423,-1.907,172.77,68.37,0.28558,0.000001,298,0.5,1,HCl,EIS,96.9
comp_315,5-((2-aminoethoxy) methyl)quinolin-8-ol,NCCOCc1ccc(O)c2ncccc12,-6.106235074,-6.94788325,-7.254827687,-7.517689678,-1.973369731,4.8593,236.62,4.132865343,6.011446631,2.136537094,4.073991863,1.937454769,2.141651248,0.219880301,0.5423,-1.907,172.77,68.37,0.28558,0.00001,298,0.5,1,HCl,EIS,97.4
comp_315,5-((2-aminoethoxy) methyl)quinolin-8-ol,NCCOCc1ccc(O)c2ncccc12,-6.106235074,-6.94788325,-7.254827687,-7.517689678,-1.973369731,4.8593,236.62,4.132865343,6.011446631,2.136537094,4.073991863,1.937454769,2.141651248,0.219880301,0.5423,-1.907,172.77,68.37,0.28558,0.0001,298,0.5,1,HCl,EIS,98.9
comp_315,5-((2-aminoethoxy) methyl)quinolin-8-ol,NCCOCc1ccc(O)c2ncccc12,-6.106235074,-6.94788325,-7.254827687,-7.517689678,-1.973369731,4.8593,236.62,4.132865343,6.011446631,2.136537094,4.073991863,1.937454769,2.141651248,0.219880301,0.5423,-1.907,172.77,68.37,0.28558,0.001,298,0.5,1,HCl,EIS,98.9
comp_315,5-((2-aminoethoxy) methyl)quinolin-8-ol,NCCOCc1ccc(O)c2ncccc12,-6.106235074,-6.94788325,-7.254827687,-7.517689678,-1.973369731,4.8593,236.62,4.132865343,6.011446631,2.136537094,4.073991863,1.937454769,2.141651248,0.219880301,0.5423,-1.907,172.77,68.37,0.28558,0.001,308,0.5,1,HCl,PDP,94.9
comp_315,5-((2-aminoethoxy) methyl)quinolin-8-ol,NCCOCc1ccc(O)c2ncccc12,-6.106235074,-6.94788325,-7.254827687,-7.517689678,-1.973369731,4.8593,236.62,4.132865343,6.011446631,2.136537094,4.073991863,1.937454769,2.141651248,0.219880301,0.5423,-1.907,172.77,68.37,0.28558,0.001,318,0.5,1,HCl,PDP,83.33
comp_315,5-((2-aminoethoxy) methyl)quinolin-8-ol,NCCOCc1ccc(O)c2ncccc12,-6.106235074,-6.94788325,-7.254827687,-7.517689678,-1.973369731,4.8593,236.62,4.132865343,6.011446631,2.136537094,4.073991863,1.937454769,2.141651248,0.219880301,0.5423,-1.907,172.77,68.37,0.28558,0.001,328,0.5,1,HCl,PDP,80.5
comp_316,(E)-3-(4-methoxyphenyl)-1-(p-tolyl)prop-2-en-1-one,COc2ccc(/C=C/C(=O)c1ccc(C)cc1)cc2,-6.212903708,-6.959584146,-7.300270702,-7.420000802,-2.423990287,5.5377,327.61,3.788913421,6.097252649,2.586719193,4.341985921,1.755266728,2.685181892,0.09002283,3.5777,-4.202,211.79,26.3,0.10879,0.0001,298,6,0.5,H2SO4,WL,85.12
comp_316,(E)-3-(4-methoxyphenyl)-1-(p-tolyl)prop-2-en-1-one,COc2ccc(/C=C/C(=O)c1ccc(C)cc1)cc2,-6.212903708,-6.959584146,-7.300270702,-7.420000802,-2.423990287,5.5377,327.61,3.788913421,6.097252649,2.586719193,4.341985921,1.755266728,2.685181892,0.09002283,3.5777,-4.202,211.79,26.3,0.10879,0.00001,298,6,0.5,H2SO4,WL,66.11
comp_316,(E)-3-(4-methoxyphenyl)-1-(p-tolyl)prop-2-en-1-one,COc2ccc(/C=C/C(=O)c1ccc(C)cc1)cc2,-6.212903708,-6.959584146,-7.300270702,-7.420000802,-2.423990287,5.5377,327.61,3.788913421,6.097252649,2.586719193,4.341985921,1.755266728,2.685181892,0.09002283,3.5777,-4.202,211.79,26.3,0.10879,0.000001,298,6,0.5,H2SO4,WL,58.67
comp_316,(E)-3-(4-methoxyphenyl)-1-(p-tolyl)prop-2-en-1-one,COc2ccc(/C=C/C(=O)c1ccc(C)cc1)cc2,-6.212903708,-6.959584146,-7.300270702,-7.420000802,-2.423990287,5.5377,327.61,3.788913421,6.097252649,2.586719193,4.341985921,1.755266728,2.685181892,0.09002283,3.5777,-4.202,211.79,26.3,0.10879,0.0001,313,6,0.5,H2SO4,WL,84.81
comp_316,(E)-3-(4-methoxyphenyl)-1-(p-tolyl)prop-2-en-1-one,COc2ccc(/C=C/C(=O)c1ccc(C)cc1)cc2,-6.212903708,-6.959584146,-7.300270702,-7.420000802,-2.423990287,5.5377,327.61,3.788913421,6.097252649,2.586719193,4.341985921,1.755266728,2.685181892,0.09002283,3.5777,-4.202,211.79,26.3,0.10879,0.00001,313,6,0.5,H2SO4,WL,63.87
comp_316,(E)-3-(4-methoxyphenyl)-1-(p-tolyl)prop-2-en-1-one,COc2ccc(/C=C/C(=O)c1ccc(C)cc1)cc2,-6.212903708,-6.959584146,-7.300270702,-7.420000802,-2.423990287,5.5377,327.61,3.788913421,6.097252649,2.586719193,4.341985921,1.755266728,2.685181892,0.09002283,3.5777,-4.202,211.79,26.3,0.10879,0.000001,313,6,0.5,H2SO4,WL,56.54
comp_316,(E)-3-(4-methoxyphenyl)-1-(p-tolyl)prop-2-en-1-one,COc2ccc(/C=C/C(=O)c1ccc(C)cc1)cc2,-6.212903708,-6.959584146,-7.300270702,-7.420000802,-2.423990287,5.5377,327.61,3.788913421,6.097252649,2.586719193,4.341985921,1.755266728,2.685181892,0.09002283,3.5777,-4.202,211.79,26.3,0.10879,0.0001,328,6,0.5,H2SO4,WL,76.21
comp_316,(E)-3-(4-methoxyphenyl)-1-(p-tolyl)prop-2-en-1-one,COc2ccc(/C=C/C(=O)c1ccc(C)cc1)cc2,-6.212903708,-6.959584146,-7.300270702,-7.420000802,-2.423990287,5.5377,327.61,3.788913421,6.097252649,2.586719193,4.341985921,1.755266728,2.685181892,0.09002283,3.5777,-4.202,211.79,26.3,0.10879,0.00001,328,6,0.5,H2SO4,WL,57.76
comp_316,(E)-3-(4-methoxyphenyl)-1-(p-tolyl)prop-2-en-1-one,COc2ccc(/C=C/C(=O)c1ccc(C)cc1)cc2,-6.212903708,-6.959584146,-7.300270702,-7.420000802,-2.423990287,5.5377,327.61,3.788913421,6.097252649,2.586719193,4.341985921,1.755266728,2.685181892,0.09002283,3.5777,-4.202,211.79,26.3,0.10879,0.000001,328,6,0.5,H2SO4,WL,50.97
comp_316,(E)-3-(4-methoxyphenyl)-1-(p-tolyl)prop-2-en-1-one,COc2ccc(/C=C/C(=O)c1ccc(C)cc1)cc2,-6.212903708,-6.959584146,-7.300270702,-7.420000802,-2.423990287,5.5377,327.61,3.788913421,6.097252649,2.586719193,4.341985921,1.755266728,2.685181892,0.09002283,3.5777,-4.202,211.79,26.3,0.10879,0.0001,298,0.5,0.5,H2SO4,PDP,86.29
comp_316,(E)-3-(4-methoxyphenyl)-1-(p-tolyl)prop-2-en-1-one,COc2ccc(/C=C/C(=O)c1ccc(C)cc1)cc2,-6.212903708,-6.959584146,-7.300270702,-7.420000802,-2.423990287,5.5377,327.61,3.788913421,6.097252649,2.586719193,4.341985921,1.755266728,2.685181892,0.09002283,3.5777,-4.202,211.79,26.3,0.10879,0.00001,298,0.5,0.5,H2SO4,PDP,81.62
comp_316,(E)-3-(4-methoxyphenyl)-1-(p-tolyl)prop-2-en-1-one,COc2ccc(/C=C/C(=O)c1ccc(C)cc1)cc2,-6.212903708,-6.959584146,-7.300270702,-7.420000802,-2.423990287,5.5377,327.61,3.788913421,6.097252649,2.586719193,4.341985921,1.755266728,2.685181892,0.09002283,3.5777,-4.202,211.79,26.3,0.10879,0.000001,298,0.5,0.5,H2SO4,PDP,71.54
comp_316,(E)-3-(4-methoxyphenyl)-1-(p-tolyl)prop-2-en-1-one,COc2ccc(/C=C/C(=O)c1ccc(C)cc1)cc2,-6.212903708,-6.959584146,-7.300270702,-7.420000802,-2.423990287,5.5377,327.61,3.788913421,6.097252649,2.586719193,4.341985921,1.755266728,2.685181892,0.09002283,3.5777,-4.202,211.79,26.3,0.10879,0.0001,313,0.5,0.5,H2SO4,PDP,51.21
comp_316,(E)-3-(4-methoxyphenyl)-1-(p-tolyl)prop-2-en-1-one,COc2ccc(/C=C/C(=O)c1ccc(C)cc1)cc2,-6.212903708,-6.959584146,-7.300270702,-7.420000802,-2.423990287,5.5377,327.61,3.788913421,6.097252649,2.586719193,4.341985921,1.755266728,2.685181892,0.09002283,3.5777,-4.202,211.79,26.3,0.10879,0.00001,313,0.5,0.5,H2SO4,PDP,42.3
comp_316,(E)-3-(4-methoxyphenyl)-1-(p-tolyl)prop-2-en-1-one,COc2ccc(/C=C/C(=O)c1ccc(C)cc1)cc2,-6.212903708,-6.959584146,-7.300270702,-7.420000802,-2.423990287,5.5377,327.61,3.788913421,6.097252649,2.586719193,4.341985921,1.755266728,2.685181892,0.09002283,3.5777,-4.202,211.79,26.3,0.10879,0.000001,313,0.5,0.5,H2SO4,PDP,45.77
comp_316,(E)-3-(4-methoxyphenyl)-1-(p-tolyl)prop-2-en-1-one,COc2ccc(/C=C/C(=O)c1ccc(C)cc1)cc2,-6.212903708,-6.959584146,-7.300270702,-7.420000802,-2.423990287,5.5377,327.61,3.788913421,6.097252649,2.586719193,4.341985921,1.755266728,2.685181892,0.09002283,3.5777,-4.202,211.79,26.3,0.10879,0.0001,328,0.5,0.5,H2SO4,PDP,50.49
comp_316,(E)-3-(4-methoxyphenyl)-1-(p-tolyl)prop-2-en-1-one,COc2ccc(/C=C/C(=O)c1ccc(C)cc1)cc2,-6.212903708,-6.959584146,-7.300270702,-7.420000802,-2.423990287,5.5377,327.61,3.788913421,6.097252649,2.586719193,4.341985921,1.755266728,2.685181892,0.09002283,3.5777,-4.202,211.79,26.3,0.10879,0.00001,328,0.5,0.5,H2SO4,PDP,38.17
comp_316,(E)-3-(4-methoxyphenyl)-1-(p-tolyl)prop-2-en-1-one,COc2ccc(/C=C/C(=O)c1ccc(C)cc1)cc2,-6.212903708,-6.959584146,-7.300270702,-7.420000802,-2.423990287,5.5377,327.61,3.788913421,6.097252649,2.586719193,4.341985921,1.755266728,2.685181892,0.09002283,3.5777,-4.202,211.79,26.3,0.10879,0.000001,328,0.5,0.5,H2SO4,PDP,8.55
comp_316,(E)-3-(4-methoxyphenyl)-1-(p-tolyl)prop-2-en-1-one,COc2ccc(/C=C/C(=O)c1ccc(C)cc1)cc2,-6.212903708,-6.959584146,-7.300270702,-7.420000802,-2.423990287,5.5377,327.61,3.788913421,6.097252649,2.586719193,4.341985921,1.755266728,2.685181892,0.09002283,3.5777,-4.202,211.79,26.3,0.10879,0.0001,298,0.5,0.5,H2SO4,EIS,89.45
comp_316,(E)-3-(4-methoxyphenyl)-1-(p-tolyl)prop-2-en-1-one,COc2ccc(/C=C/C(=O)c1ccc(C)cc1)cc2,-6.212903708,-6.959584146,-7.300270702,-7.420000802,-2.423990287,5.5377,327.61,3.788913421,6.097252649,2.586719193,4.341985921,1.755266728,2.685181892,0.09002283,3.5777,-4.202,211.79,26.3,0.10879,0.00001,298,0.5,0.5,H2SO4,EIS,84.71
comp_316,(E)-3-(4-methoxyphenyl)-1-(p-tolyl)prop-2-en-1-one,COc2ccc(/C=C/C(=O)c1ccc(C)cc1)cc2,-6.212903708,-6.959584146,-7.300270702,-7.420000802,-2.423990287,5.5377,327.61,3.788913421,6.097252649,2.586719193,4.341985921,1.755266728,2.685181892,0.09002283,3.5777,-4.202,211.79,26.3,0.10879,0.000001,298,0.5,0.5,H2SO4,EIS,79.78
comp_317,"(E)-1,3-di-ptolylprop-2-en-1-one",Cc2ccc(/C=C/C(=O)c1ccc(C)cc1)cc2,-6.539440343,-6.987067646,-7.322584039,-7.34027144,-2.497188916,6.5153,315.43,4.042251427,6.413520034,2.657218126,4.53536908,1.878150954,2.738008445,-0.018831862,3.9916,-4.528,201.79,17.07,0.064622,0.0001,298,6,0.5,H2SO4,WL,86.18
comp_317,"(E)-1,3-di-ptolylprop-2-en-1-one",Cc2ccc(/C=C/C(=O)c1ccc(C)cc1)cc2,-6.539440343,-6.987067646,-7.322584039,-7.34027144,-2.497188916,6.5153,315.43,4.042251427,6.413520034,2.657218126,4.53536908,1.878150954,2.738008445,-0.018831862,3.9916,-4.528,201.79,17.07,0.064622,0.00001,298,6,0.5,H2SO4,WL,82.93
comp_317,"(E)-1,3-di-ptolylprop-2-en-1-one",Cc2ccc(/C=C/C(=O)c1ccc(C)cc1)cc2,-6.539440343,-6.987067646,-7.322584039,-7.34027144,-2.497188916,6.5153,315.43,4.042251427,6.413520034,2.657218126,4.53536908,1.878150954,2.738008445,-0.018831862,3.9916,-4.528,201.79,17.07,0.064622,0.000001,298,6,0.5,H2SO4,WL,73.98
