Repository: aveucoloap/Machine-Learning-corrosion-study

File: comp1-502_datasetQM_20220608.csv (part 39 of 61)
comp_ref,Compound,smiles,HOMO,HOMO_1,HOMO_2,HOMO_3,LUMO,Dipole,Polar,Egap,IP,EA,Electronegativity,Chemical hardness,Electrophilicity,deltaN,cLogP,cLogS,Total Surface Area,Polar Surface Area,Relative PSA,ConcInh_M,TempK,Time_H,Med_ConcM,Med_ID,Method,IE
comp_317,"(E)-1,3-di-ptolylprop-2-en-1-one",Cc2ccc(/C=C/C(=O)c1ccc(C)cc1)cc2,-6.539440343,-6.987067646,-7.322584039,-7.34027144,-2.497188916,6.5153,315.43,4.042251427,6.413520034,2.657218126,4.53536908,1.878150954,2.738008445,-0.018831862,3.9916,-4.528,201.79,17.07,0.064622,0.0001,313,6,0.5,H2SO4,WL,83.7
comp_317,"(E)-1,3-di-ptolylprop-2-en-1-one",Cc2ccc(/C=C/C(=O)c1ccc(C)cc1)cc2,-6.539440343,-6.987067646,-7.322584039,-7.34027144,-2.497188916,6.5153,315.43,4.042251427,6.413520034,2.657218126,4.53536908,1.878150954,2.738008445,-0.018831862,3.9916,-4.528,201.79,17.07,0.064622,0.00001,313,6,0.5,H2SO4,WL,75.84
comp_317,"(E)-1,3-di-ptolylprop-2-en-1-one",Cc2ccc(/C=C/C(=O)c1ccc(C)cc1)cc2,-6.539440343,-6.987067646,-7.322584039,-7.34027144,-2.497188916,6.5153,315.43,4.042251427,6.413520034,2.657218126,4.53536908,1.878150954,2.738008445,-0.018831862,3.9916,-4.528,201.79,17.07,0.064622,0.000001,313,6,0.5,H2SO4,WL,66.97
comp_317,"(E)-1,3-di-ptolylprop-2-en-1-one",Cc2ccc(/C=C/C(=O)c1ccc(C)cc1)cc2,-6.539440343,-6.987067646,-7.322584039,-7.34027144,-2.497188916,6.5153,315.43,4.042251427,6.413520034,2.657218126,4.53536908,1.878150954,2.738008445,-0.018831862,3.9916,-4.528,201.79,17.07,0.064622,0.0001,328,6,0.5,H2SO4,WL,74.37
comp_317,"(E)-1,3-di-ptolylprop-2-en-1-one",Cc2ccc(/C=C/C(=O)c1ccc(C)cc1)cc2,-6.539440343,-6.987067646,-7.322584039,-7.34027144,-2.497188916,6.5153,315.43,4.042251427,6.413520034,2.657218126,4.53536908,1.878150954,2.738008445,-0.018831862,3.9916,-4.528,201.79,17.07,0.064622,0.00001,328,6,0.5,H2SO4,WL,65.33
comp_317,"(E)-1,3-di-ptolylprop-2-en-1-one",Cc2ccc(/C=C/C(=O)c1ccc(C)cc1)cc2,-6.539440343,-6.987067646,-7.322584039,-7.34027144,-2.497188916,6.5153,315.43,4.042251427,6.413520034,2.657218126,4.53536908,1.878150954,2.738008445,-0.018831862,3.9916,-4.528,201.79,17.07,0.064622,0.000001,328,6,0.5,H2SO4,WL,54.27
comp_317,"(E)-1,3-di-ptolylprop-2-en-1-one",Cc2ccc(/C=C/C(=O)c1ccc(C)cc1)cc2,-6.539440343,-6.987067646,-7.322584039,-7.34027144,-2.497188916,6.5153,315.43,4.042251427,6.413520034,2.657218126,4.53536908,1.878150954,2.738008445,-0.018831862,3.9916,-4.528,201.79,17.07,0.064622,0.0001,298,0.5,0.5,H2SO4,PDP,88.8
comp_317,"(E)-1,3-di-ptolylprop-2-en-1-one",Cc2ccc(/C=C/C(=O)c1ccc(C)cc1)cc2,-6.539440343,-6.987067646,-7.322584039,-7.34027144,-2.497188916,6.5153,315.43,4.042251427,6.413520034,2.657218126,4.53536908,1.878150954,2.738008445,-0.018831862,3.9916,-4.528,201.79,17.07,0.064622,0.00001,298,0.5,0.5,H2SO4,PDP,86.56
comp_317,"(E)-1,3-di-ptolylprop-2-en-1-one",Cc2ccc(/C=C/C(=O)c1ccc(C)cc1)cc2,-6.539440343,-6.987067646,-7.322584039,-7.34027144,-2.497188916,6.5153,315.43,4.042251427,6.413520034,2.657218126,4.53536908,1.878150954,2.738008445,-0.018831862,3.9916,-4.528,201.79,17.07,0.064622,0.000001,298,0.5,0.5,H2SO4,PDP,72.1
comp_317,"(E)-1,3-di-ptolylprop-2-en-1-one",Cc2ccc(/C=C/C(=O)c1ccc(C)cc1)cc2,-6.539440343,-6.987067646,-7.322584039,-7.34027144,-2.497188916,6.5153,315.43,4.042251427,6.413520034,2.657218126,4.53536908,1.878150954,2.738008445,-0.018831862,3.9916,-4.528,201.79,17.07,0.064622,0.0001,313,0.5,0.5,H2SO4,PDP,70.68
comp_317,"(E)-1,3-di-ptolylprop-2-en-1-one",Cc2ccc(/C=C/C(=O)c1ccc(C)cc1)cc2,-6.539440343,-6.987067646,-7.322584039,-7.34027144,-2.497188916,6.5153,315.43,4.042251427,6.413520034,2.657218126,4.53536908,1.878150954,2.738008445,-0.018831862,3.9916,-4.528,201.79,17.07,0.064622,0.00001,313,0.5,0.5,H2SO4,PDP,56.49
comp_317,"(E)-1,3-di-ptolylprop-2-en-1-one",Cc2ccc(/C=C/C(=O)c1ccc(C)cc1)cc2,-6.539440343,-6.987067646,-7.322584039,-7.34027144,-2.497188916,6.5153,315.43,4.042251427,6.413520034,2.657218126,4.53536908,1.878150954,2.738008445,-0.018831862,3.9916,-4.528,201.79,17.07,0.064622,0.000001,313,0.5,0.5,H2SO4,PDP,45.77
comp_317,"(E)-1,3-di-ptolylprop-2-en-1-one",Cc2ccc(/C=C/C(=O)c1ccc(C)cc1)cc2,-6.539440343,-6.987067646,-7.322584039,-7.34027144,-2.497188916,6.5153,315.43,4.042251427,6.413520034,2.657218126,4.53536908,1.878150954,2.738008445,-0.018831862,3.9916,-4.528,201.79,17.07,0.064622,0.0001,328,0.5,0.5,H2SO4,PDP,53.09
comp_317,"(E)-1,3-di-ptolylprop-2-en-1-one",Cc2ccc(/C=C/C(=O)c1ccc(C)cc1)cc2,-6.539440343,-6.987067646,-7.322584039,-7.34027144,-2.497188916,6.5153,315.43,4.042251427,6.413520034,2.657218126,4.53536908,1.878150954,2.738008445,-0.018831862,3.9916,-4.528,201.79,17.07,0.064622,0.00001,328,0.5,0.5,H2SO4,PDP,44.4
comp_317,"(E)-1,3-di-ptolylprop-2-en-1-one",Cc2ccc(/C=C/C(=O)c1ccc(C)cc1)cc2,-6.539440343,-6.987067646,-7.322584039,-7.34027144,-2.497188916,6.5153,315.43,4.042251427,6.413520034,2.657218126,4.53536908,1.878150954,2.738008445,-0.018831862,3.9916,-4.528,201.79,17.07,0.064622,0.000001,328,0.5,0.5,H2SO4,PDP,23.86
comp_317,"(E)-1,3-di-ptolylprop-2-en-1-one",Cc2ccc(/C=C/C(=O)c1ccc(C)cc1)cc2,-6.539440343,-6.987067646,-7.322584039,-7.34027144,-2.497188916,6.5153,315.43,4.042251427,6.413520034,2.657218126,4.53536908,1.878150954,2.738008445,-0.018831862,3.9916,-4.528,201.79,17.07,0.064622,0.0001,298,0.5,0.5,H2SO4,EIS,96.59
comp_317,"(E)-1,3-di-ptolylprop-2-en-1-one",Cc2ccc(/C=C/C(=O)c1ccc(C)cc1)cc2,-6.539440343,-6.987067646,-7.322584039,-7.34027144,-2.497188916,6.5153,315.43,4.042251427,6.413520034,2.657218126,4.53536908,1.878150954,2.738008445,-0.018831862,3.9916,-4.528,201.79,17.07,0.064622,0.00001,298,0.5,0.5,H2SO4,EIS,95.98
comp_317,"(E)-1,3-di-ptolylprop-2-en-1-one",Cc2ccc(/C=C/C(=O)c1ccc(C)cc1)cc2,-6.539440343,-6.987067646,-7.322584039,-7.34027144,-2.497188916,6.5153,315.43,4.042251427,6.413520034,2.657218126,4.53536908,1.878150954,2.738008445,-0.018831862,3.9916,-4.528,201.79,17.07,0.064622,0.000001,298,0.5,0.5,H2SO4,EIS,94.99
comp_318,(E)-3-(4-(diethylamino)phenyl)-1-(p-tolyl)prop-2-en-1-one,CCN(CC)c2ccc(/C=C/C(=O)c1ccc(C)cc1)cc2,-5.393296754,-6.886657631,-7.166662796,-7.311971598,-2.249021073,10.4898,429.23,3.144275681,5.228725827,2.423575476,3.826150652,1.402575176,2.609383986,0.480437241,4.3567,-4.82,251.87,20.31,0.065867,0.0001,298,6,0.5,H2SO4,WL,89.49
comp_318,(E)-3-(4-(diethylamino)phenyl)-1-(p-tolyl)prop-2-en-1-one,CCN(CC)c2ccc(/C=C/C(=O)c1ccc(C)cc1)cc2,-5.393296754,-6.886657631,-7.166662796,-7.311971598,-2.249021073,10.4898,429.23,3.144275681,5.228725827,2.423575476,3.826150652,1.402575176,2.609383986,0.480437241,4.3567,-4.82,251.87,20.31,0.065867,0.00001,298,6,0.5,H2SO4,WL,78.17
comp_318,(E)-3-(4-(diethylamino)phenyl)-1-(p-tolyl)prop-2-en-1-one,CCN(CC)c2ccc(/C=C/C(=O)c1ccc(C)cc1)cc2,-5.393296754,-6.886657631,-7.166662796,-7.311971598,-2.249021073,10.4898,429.23,3.144275681,5.228725827,2.423575476,3.826150652,1.402575176,2.609383986,0.480437241,4.3567,-4.82,251.87,20.31,0.065867,0.000001,298,6,0.5,H2SO4,WL,61.27
comp_318,(E)-3-(4-(diethylamino)phenyl)-1-(p-tolyl)prop-2-en-1-one,CCN(CC)c2ccc(/C=C/C(=O)c1ccc(C)cc1)cc2,-5.393296754,-6.886657631,-7.166662796,-7.311971598,-2.249021073,10.4898,429.23,3.144275681,5.228725827,2.423575476,3.826150652,1.402575176,2.609383986,0.480437241,4.3567,-4.82,251.87,20.31,0.065867,0.0001,313,6,0.5,H2SO4,WL,88.34
comp_318,(E)-3-(4-(diethylamino)phenyl)-1-(p-tolyl)prop-2-en-1-one,CCN(CC)c2ccc(/C=C/C(=O)c1ccc(C)cc1)cc2,-5.393296754,-6.886657631,-7.166662796,-7.311971598,-2.249021073,10.4898,429.23,3.144275681,5.228725827,2.423575476,3.826150652,1.402575176,2.609383986,0.480437241,4.3567,-4.82,251.87,20.31,0.065867,0.00001,313,6,0.5,H2SO4,WL,66.01
comp_318,(E)-3-(4-(diethylamino)phenyl)-1-(p-tolyl)prop-2-en-1-one,CCN(CC)c2ccc(/C=C/C(=O)c1ccc(C)cc1)cc2,-5.393296754,-6.886657631,-7.166662796,-7.311971598,-2.249021073,10.4898,429.23,3.144275681,5.228725827,2.423575476,3.826150652,1.402575176,2.609383986,0.480437241,4.3567,-4.82,251.87,20.31,0.065867,0.000001,313,6,0.5,H2SO4,WL,58.82
comp_318,(E)-3-(4-(diethylamino)phenyl)-1-(p-tolyl)prop-2-en-1-one,CCN(CC)c2ccc(/C=C/C(=O)c1ccc(C)cc1)cc2,-5.393296754,-6.886657631,-7.166662796,-7.311971598,-2.249021073,10.4898,429.23,3.144275681,5.228725827,2.423575476,3.826150652,1.402575176,2.609383986,0.480437241,4.3567,-4.82,251.87,20.31,0.065867,0.0001,328,6,0.5,H2SO4,WL,77.06
comp_318,(E)-3-(4-(diethylamino)phenyl)-1-(p-tolyl)prop-2-en-1-one,CCN(CC)c2ccc(/C=C/C(=O)c1ccc(C)cc1)cc2,-5.393296754,-6.886657631,-7.166662796,-7.311971598,-2.249021073,10.4898,429.23,3.144275681,5.228725827,2.423575476,3.826150652,1.402575176,2.609383986,0.480437241,4.3567,-4.82,251.87,20.31,0.065867,0.00001,328,6,0.5,H2SO4,WL,62.38
comp_318,(E)-3-(4-(diethylamino)phenyl)-1-(p-tolyl)prop-2-en-1-one,CCN(CC)c2ccc(/C=C/C(=O)c1ccc(C)cc1)cc2,-5.393296754,-6.886657631,-7.166662796,-7.311971598,-2.249021073,10.4898,429.23,3.144275681,5.228725827,2.423575476,3.826150652,1.402575176,2.609383986,0.480437241,4.3567,-4.82,251.87,20.31,0.065867,0.000001,328,6,0.5,H2SO4,WL,52.38
comp_318,(E)-3-(4-(diethylamino)phenyl)-1-(p-tolyl)prop-2-en-1-one,CCN(CC)c2ccc(/C=C/C(=O)c1ccc(C)cc1)cc2,-5.393296754,-6.886657631,-7.166662796,-7.311971598,-2.249021073,10.4898,429.23,3.144275681,5.228725827,2.423575476,3.826150652,1.402575176,2.609383986,0.480437241,4.3567,-4.82,251.87,20.31,0.065867,0.0001,298,0.5,0.5,H2SO4,PDP,93.3
comp_318,(E)-3-(4-(diethylamino)phenyl)-1-(p-tolyl)prop-2-en-1-one,CCN(CC)c2ccc(/C=C/C(=O)c1ccc(C)cc1)cc2,-5.393296754,-6.886657631,-7.166662796,-7.311971598,-2.249021073,10.4898,429.23,3.144275681,5.228725827,2.423575476,3.826150652,1.402575176,2.609383986,0.480437241,4.3567,-4.82,251.87,20.31,0.065867,0.00001,298,0.5,0.5,H2SO4,PDP,91.7
comp_318,(E)-3-(4-(diethylamino)phenyl)-1-(p-tolyl)prop-2-en-1-one,CCN(CC)c2ccc(/C=C/C(=O)c1ccc(C)cc1)cc2,-5.393296754,-6.886657631,-7.166662796,-7.311971598,-2.249021073,10.4898,429.23,3.144275681,5.228725827,2.423575476,3.826150652,1.402575176,2.609383986,0.480437241,4.3567,-4.82,251.87,20.31,0.065867,0.000001,298,0.5,0.5,H2SO4,PDP,88.6
comp_318,(E)-3-(4-(diethylamino)phenyl)-1-(p-tolyl)prop-2-en-1-one,CCN(CC)c2ccc(/C=C/C(=O)c1ccc(C)cc1)cc2,-5.393296754,-6.886657631,-7.166662796,-7.311971598,-2.249021073,10.4898,429.23,3.144275681,5.228725827,2.423575476,3.826150652,1.402575176,2.609383986,0.480437241,4.3567,-4.82,251.87,20.31,0.065867,0.0001,313,0.5,0.5,H2SO4,PDP,71.9
comp_318,(E)-3-(4-(diethylamino)phenyl)-1-(p-tolyl)prop-2-en-1-one,CCN(CC)c2ccc(/C=C/C(=O)c1ccc(C)cc1)cc2,-5.393296754,-6.886657631,-7.166662796,-7.311971598,-2.249021073,10.4898,429.23,3.144275681,5.228725827,2.423575476,3.826150652,1.402575176,2.609383986,0.480437241,4.3567,-4.82,251.87,20.31,0.065867,0.00001,313,0.5,0.5,H2SO4,PDP,56.07
comp_318,(E)-3-(4-(diethylamino)phenyl)-1-(p-tolyl)prop-2-en-1-one,CCN(CC)c2ccc(/C=C/C(=O)c1ccc(C)cc1)cc2,-5.393296754,-6.886657631,-7.166662796,-7.311971598,-2.249021073,10.4898,429.23,3.144275681,5.228725827,2.423575476,3.826150652,1.402575176,2.609383986,0.480437241,4.3567,-4.82,251.87,20.31,0.065867,0.000001,313,0.5,0.5,H2SO4,PDP,47.11
comp_318,(E)-3-(4-(diethylamino)phenyl)-1-(p-tolyl)prop-2-en-1-one,CCN(CC)c2ccc(/C=C/C(=O)c1ccc(C)cc1)cc2,-5.393296754,-6.886657631,-7.166662796,-7.311971598,-2.249021073,10.4898,429.23,3.144275681,5.228725827,2.423575476,3.826150652,1.402575176,2.609383986,0.480437241,4.3567,-4.82,251.87,20.31,0.065867,0.0001,328,0.5,0.5,H2SO4,PDP,64.06
comp_318,(E)-3-(4-(diethylamino)phenyl)-1-(p-tolyl)prop-2-en-1-one,CCN(CC)c2ccc(/C=C/C(=O)c1ccc(C)cc1)cc2,-5.393296754,-6.886657631,-7.166662796,-7.311971598,-2.249021073,10.4898,429.23,3.144275681,5.228725827,2.423575476,3.826150652,1.402575176,2.609383986,0.480437241,4.3567,-4.82,251.87,20.31,0.065867,0.00001,328,0.5,0.5,H2SO4,PDP,60.59
comp_318,(E)-3-(4-(diethylamino)phenyl)-1-(p-tolyl)prop-2-en-1-one,CCN(CC)c2ccc(/C=C/C(=O)c1ccc(C)cc1)cc2,-5.393296754,-6.886657631,-7.166662796,-7.311971598,-2.249021073,10.4898,429.23,3.144275681,5.228725827,2.423575476,3.826150652,1.402575176,2.609383986,0.480437241,4.3567,-4.82,251.87,20.31,0.065867,0.000001,328,0.5,0.5,H2SO4,PDP,30.71
comp_318,(E)-3-(4-(diethylamino)phenyl)-1-(p-tolyl)prop-2-en-1-one,CCN(CC)c2ccc(/C=C/C(=O)c1ccc(C)cc1)cc2,-5.393296754,-6.886657631,-7.166662796,-7.311971598,-2.249021073,10.4898,429.23,3.144275681,5.228725827,2.423575476,3.826150652,1.402575176,2.609383986,0.480437241,4.3567,-4.82,251.87,20.31,0.065867,0.0001,298,0.5,0.5,H2SO4,EIS,98.11
comp_318,(E)-3-(4-(diethylamino)phenyl)-1-(p-tolyl)prop-2-en-1-one,CCN(CC)c2ccc(/C=C/C(=O)c1ccc(C)cc1)cc2,-5.393296754,-6.886657631,-7.166662796,-7.311971598,-2.249021073,10.4898,429.23,3.144275681,5.228725827,2.423575476,3.826150652,1.402575176,2.609383986,0.480437241,4.3567,-4.82,251.87,20.31,0.065867,0.00001,298,0.5,0.5,H2SO4,EIS,97.63
comp_318,(E)-3-(4-(diethylamino)phenyl)-1-(p-tolyl)prop-2-en-1-one,CCN(CC)c2ccc(/C=C/C(=O)c1ccc(C)cc1)cc2,-5.393296754,-6.886657631,-7.166662796,-7.311971598,-2.249021073,10.4898,429.23,3.144275681,5.228725827,2.423575476,3.826150652,1.402575176,2.609383986,0.480437241,4.3567,-4.82,251.87,20.31,0.065867,0.000001,298,0.5,0.5,H2SO4,EIS,96.5
comp_319,"5-(4-nitrophenyl)-3-(1,3-diphenyltriazene)-1H-pyrazole",O=N(=O)c4ccc(c3cc(c2ccc(N=NNc1ccccc1)cc2)n[nH]3)cc4,-5.994940504,-6.793050462,-7.281766959,-7.398503806,-3.444145157,12.3035,615.44,2.550795347,5.835696478,3.560807173,4.698251826,1.137444653,4.851570176,-0.1742958,5.87,-5.757,299.02,111.25,0.30051,0.0005,303,24,1,H2SO4,WL,92.9
comp_319,"5-(4-nitrophenyl)-3-(1,3-diphenyltriazene)-1H-pyrazole",O=N(=O)c4ccc(c3cc(c2ccc(N=NNc1ccccc1)cc2)n[nH]3)cc4,-5.994940504,-6.793050462,-7.281766959,-7.398503806,-3.444145157,12.3035,615.44,2.550795347,5.835696478,3.560807173,4.698251826,1.137444653,4.851570176,-0.1742958,5.87,-5.757,299.02,111.25,0.30051,0.001,303,24,1,H2SO4,WL,93.5
comp_319,"5-(4-nitrophenyl)-3-(1,3-diphenyltriazene)-1H-pyrazole",O=N(=O)c4ccc(c3cc(c2ccc(N=NNc1ccccc1)cc2)n[nH]3)cc4,-5.994940504,-6.793050462,-7.281766959,-7.398503806,-3.444145157,12.3035,615.44,2.550795347,5.835696478,3.560807173,4.698251826,1.137444653,4.851570176,-0.1742958,5.87,-5.757,299.02,111.25,0.30051,0.005,303,24,1,H2SO4,WL,95.9
comp_319,"5-(4-nitrophenyl)-3-(1,3-diphenyltriazene)-1H-pyrazole",O=N(=O)c4ccc(c3cc(c2ccc(N=NNc1ccccc1)cc2)n[nH]3)cc4,-5.994940504,-6.793050462,-7.281766959,-7.398503806,-3.444145157,12.3035,615.44,2.550795347,5.835696478,3.560807173,4.698251826,1.137444653,4.851570176,-0.1742958,5.87,-5.757,299.02,111.25,0.30051,0.01,303,24,1,H2SO4,WL,96.7
comp_320,"5-(4-chlorophenyl)-3-(1,3-diphenyltriazene)-1H-pyrazole",Clc4ccc(c3cc(c2ccc(N=NNc1ccccc1)cc2)n[nH]3)cc4,-5.894530489,-6.566379615,-7.251834435,-7.382176975,-2.844678318,8.5745,566.81,3.04985217,5.745809378,3.021034224,4.383421801,1.362387577,3.525866466,0.085569041,7.3976,-6.033,290.77,65.43,0.20442,0.0005,303,24,1,H2SO4,WL,91.8
comp_320,"5-(4-chlorophenyl)-3-(1,3-diphenyltriazene)-1H-pyrazole",Clc4ccc(c3cc(c2ccc(N=NNc1ccccc1)cc2)n[nH]3)cc4,-5.894530489,-6.566379615,-7.251834435,-7.382176975,-2.844678318,8.5745,566.81,3.04985217,5.745809378,3.021034224,4.383421801,1.362387577,3.525866466,0.085569041,7.3976,-6.033,290.77,65.43,0.20442,0.001,303,24,1,H2SO4,WL,93.8
comp_320,"5-(4-chlorophenyl)-3-(1,3-diphenyltriazene)-1H-pyrazole",Clc4ccc(c3cc(c2ccc(N=NNc1ccccc1)cc2)n[nH]3)cc4,-5.894530489,-6.566379615,-7.251834435,-7.382176975,-2.844678318,8.5745,566.81,3.04985217,5.745809378,3.021034224,4.383421801,1.362387577,3.525866466,0.085569041,7.3976,-6.033,290.77,65.43,0.20442,0.005,303,24,1,H2SO4,WL,96.4
comp_320,"5-(4-chlorophenyl)-3-(1,3-diphenyltriazene)-1H-pyrazole",Clc4ccc(c3cc(c2ccc(N=NNc1ccccc1)cc2)n[nH]3)cc4,-5.894530489,-6.566379615,-7.251834435,-7.382176975,-2.844678318,8.5745,566.81,3.04985217,5.745809378,3.021034224,4.383421801,1.362387577,3.525866466,0.085569041,7.3976,-6.033,290.77,65.43,0.20442,0.01,303,24,1,H2SO4,WL,97.2
comp_321,"5-(2-hydroxyphenyl)-3-(1,3-diphenyltriazene)-1H-pyrazole",Oc1ccccc1c4cc(c3ccc(N=NNc2ccccc2)cc3)n[nH]4,-5.888543984,-6.46460903,-6.886113403,-7.255099801,-2.836242788,9.488,553.23,3.052301195,5.742098834,3.013772321,4.377935577,1.364163256,3.512468144,0.089479336,6.4459,-5.001,281.7,85.66,0.25751,0.0005,303,24,1,H2SO4,WL,90.3
comp_321,"5-(2-hydroxyphenyl)-3-(1,3-diphenyltriazene)-1H-pyrazole",Oc1ccccc1c4cc(c3ccc(N=NNc2ccccc2)cc3)n[nH]4,-5.888543984,-6.46460903,-6.886113403,-7.255099801,-2.836242788,9.488,553.23,3.052301195,5.742098834,3.013772321,4.377935577,1.364163256,3.512468144,0.089479336,6.4459,-5.001,281.7,85.66,0.25751,0.001,303,24,1,H2SO4,WL,91.1
comp_321,"5-(2-hydroxyphenyl)-3-(1,3-diphenyltriazene)-1H-pyrazole",Oc1ccccc1c4cc(c3ccc(N=NNc2ccccc2)cc3)n[nH]4,-5.888543984,-6.46460903,-6.886113403,-7.255099801,-2.836242788,9.488,553.23,3.052301195,5.742098834,3.013772321,4.377935577,1.364163256,3.512468144,0.089479336,6.4459,-5.001,281.7,85.66,0.25751,0.005,303,24,1,H2SO4,WL,93.5
comp_321,"5-(2-hydroxyphenyl)-3-(1,3-diphenyltriazene)-1H-pyrazole",Oc1ccccc1c4cc(c3ccc(N=NNc2ccccc2)cc3)n[nH]4,-5.888543984,-6.46460903,-6.886113403,-7.255099801,-2.836242788,9.488,553.23,3.052301195,5.742098834,3.013772321,4.377935577,1.364163256,3.512468144,0.089479336,6.4459,-5.001,281.7,85.66,0.25751,0.01,303,24,1,H2SO4,WL,98.3
comp_322,"5-(4-nitrophenyl)-3-(1,3-diphenyltriazene)-1-phenyl-pyrazole",O=N(=O)c5ccc(c3cc(c2ccc(N=NNc1ccccc1)cc2)nn3c4ccccc4)cc5,-5.820515518,-6.608557264,-6.979176344,-7.178363692,-3.212848374,5.0483,646.37,2.607667144,5.671794408,3.279737227,4.475765817,1.19602859,4.187291134,0.02026221,7.1452,-6.919,358.41,100.39,0.23085,0.0005,303,24,1,H2SO4,WL,92.4
comp_322,"5-(4-nitrophenyl)-3-(1,3-diphenyltriazene)-1-phenyl-pyrazole",O=N(=O)c5ccc(c3cc(c2ccc(N=NNc1ccccc1)cc2)nn3c4ccccc4)cc5,-5.820515518,-6.608557264,-6.979176344,-7.178363692,-3.212848374,5.0483,646.37,2.607667144,5.671794408,3.279737227,4.475765817,1.19602859,4.187291134,0.02026221,7.1452,-6.919,358.41,100.39,0.23085,0.001,303,24,1,H2SO4,WL,95
comp_322,"5-(4-nitrophenyl)-3-(1,3-diphenyltriazene)-1-phenyl-pyrazole",O=N(=O)c5ccc(c3cc(c2ccc(N=NNc1ccccc1)cc2)nn3c4ccccc4)cc5,-5.820515518,-6.608557264,-6.979176344,-7.178363692,-3.212848374,5.0483,646.37,2.607667144,5.671794408,3.279737227,4.475765817,1.19602859,4.187291134,0.02026221,7.1452,-6.919,358.41,100.39,0.23085,0.005,303,24,1,H2SO4,WL,97.1
comp_322,"5-(4-nitrophenyl)-3-(1,3-diphenyltriazene)-1-phenyl-pyrazole",O=N(=O)c5ccc(c3cc(c2ccc(N=NNc1ccccc1)cc2)nn3c4ccccc4)cc5,-5.820515518,-6.608557264,-6.979176344,-7.178363692,-3.212848374,5.0483,646.37,2.607667144,5.671794408,3.279737227,4.475765817,1.19602859,4.187291134,0.02026221,7.1452,-6.919,358.41,100.39,0.23085,0.01,303,24,1,H2SO4,WL,98.7
comp_323,"5-(4-chlorophenyl)-3-(1,3-diphenyltriazene)-1-phenyl-pyrazole",Clc5ccc(c3cc(c2ccc(N=NNc1ccccc1)cc2)nn3c4ccccc4)cc5,-5.78187535,-6.467330169,-6.716042239,-7.166934909,-2.282763192,0.8841,620.85,3.499112157,5.636280283,2.47586825,4.056074267,1.580206016,2.602783796,0.280929024,8.6728,-7.195,350.16,54.57,0.14942,0.0005,303,24,1,H2SO4,WL,94.5
comp_323,"5-(4-chlorophenyl)-3-(1,3-diphenyltriazene)-1-phenyl-pyrazole",Clc5ccc(c3cc(c2ccc(N=NNc1ccccc1)cc2)nn3c4ccccc4)cc5,-5.78187535,-6.467330169,-6.716042239,-7.166934909,-2.282763192,0.8841,620.85,3.499112157,5.636280283,2.47586825,4.056074267,1.580206016,2.602783796,0.280929024,8.6728,-7.195,350.16,54.57,0.14942,0.001,303,24,1,H2SO4,WL,96.1
comp_323,"5-(4-chlorophenyl)-3-(1,3-diphenyltriazene)-1-phenyl-pyrazole",Clc5ccc(c3cc(c2ccc(N=NNc1ccccc1)cc2)nn3c4ccccc4)cc5,-5.78187535,-6.467330169,-6.716042239,-7.166934909,-2.282763192,0.8841,620.85,3.499112157,5.636280283,2.47586825,4.056074267,1.580206016,2.602783796,0.280929024,8.6728,-7.195,350.16,54.57,0.14942,0.005,303,24,1,H2SO4,WL,97.5
comp_323,"5-(4-chlorophenyl)-3-(1,3-diphenyltriazene)-1-phenyl-pyrazole",Clc5ccc(c3cc(c2ccc(N=NNc1ccccc1)cc2)nn3c4ccccc4)cc5,-5.78187535,-6.467330169,-6.716042239,-7.166934909,-2.282763192,0.8841,620.85,3.499112157,5.636280283,2.47586825,4.056074267,1.580206016,2.602783796,0.280929024,8.6728,-7.195,350.16,54.57,0.14942,0.01,303,24,1,H2SO4,WL,98.2
comp_324,"5-(2-hydroxyphenyl)-3-(1,3-diphenyltriazene)-1-phenyl-pyrazole",Oc1ccccc1c4cc(c3ccc(N=NNc2ccccc2)cc3)nn4c5ccccc5,-5.810175191,-6.414812194,-6.608557264,-6.997135859,-2.306437098,1.3577,606.59,3.503738093,5.664151546,2.498506219,4.081328882,1.582822663,2.630939939,0.264509176,7.7211,-6.163,341.09,74.8,0.1918,0.0005,303,24,1,H2SO4,WL,93.2
comp_324,"5-(2-hydroxyphenyl)-3-(1,3-diphenyltriazene)-1-phenyl-pyrazole",Oc1ccccc1c4cc(c3ccc(N=NNc2ccccc2)cc3)nn4c5ccccc5,-5.810175191,-6.414812194,-6.608557264,-6.997135859,-2.306437098,1.3577,606.59,3.503738093,5.664151546,2.498506219,4.081328882,1.582822663,2.630939939,0.264509176,7.7211,-6.163,341.09,74.8,0.1918,0.001,303,24,1,H2SO4,WL,94.3
comp_324,"5-(2-hydroxyphenyl)-3-(1,3-diphenyltriazene)-1-phenyl-pyrazole",Oc1ccccc1c4cc(c3ccc(N=NNc2ccccc2)cc3)nn4c5ccccc5,-5.810175191,-6.414812194,-6.608557264,-6.997135859,-2.306437098,1.3577,606.59,3.503738093,5.664151546,2.498506219,4.081328882,1.582822663,2.630939939,0.264509176,7.7211,-6.163,341.09,74.8,0.1918,0.005,303,24,1,H2SO4,WL,96.7
comp_324,"5-(2-hydroxyphenyl)-3-(1,3-diphenyltriazene)-1-phenyl-pyrazole",Oc1ccccc1c4cc(c3ccc(N=NNc2ccccc2)cc3)nn4c5ccccc5,-5.810175191,-6.414812194,-6.608557264,-6.997135859,-2.306437098,1.3577,606.59,3.503738093,5.664151546,2.498506219,4.081328882,1.582822663,2.630939939,0.264509176,7.7211,-6.163,341.09,74.8,0.1918,0.01,303,24,1,H2SO4,WL,98.7
comp_325,Docos-13-enoic acid phenyl amide,CCCCCCCC/C=C\CCCCCCCCCCCC(=O)Nc1ccccc1,-6.405288208,-6.624339868,-7.243398905,-7.386258683,-0.905867048,5.2162,471.26,5.49942116,6.304694788,0.85013187,3.577413329,2.727281459,1.173135806,0.338280696,10.199,-7.13,388.91,29.1,0.062997,0.00012096,298,96,1,HCl,WL,55.6
comp_325,Docos-13-enoic acid phenyl amide,CCCCCCCC/C=C\CCCCCCCCCCCC(=O)Nc1ccccc1,-6.405288208,-6.624339868,-7.243398905,-7.386258683,-0.905867048,5.2162,471.26,5.49942116,6.304694788,0.85013187,3.577413329,2.727281459,1.173135806,0.338280696,10.199,-7.13,388.91,29.1,0.062997,0.0002419,298,96,1,HCl,WL,70
comp_325,Docos-13-enoic acid phenyl amide,CCCCCCCC/C=C\CCCCCCCCCCCC(=O)Nc1ccccc1,-6.405288208,-6.624339868,-7.243398905,-7.386258683,-0.905867048,5.2162,471.26,5.49942116,6.304694788,0.85013187,3.577413329,2.727281459,1.173135806,0.338280696,10.199,-7.13,388.91,29.1,0.062997,0.0004838,298,96,1,HCl,WL,75.8
comp_325,Docos-13-enoic acid phenyl amide,CCCCCCCC/C=C\CCCCCCCCCCCC(=O)Nc1ccccc1,-6.405288208,-6.624339868,-7.243398905,-7.386258683,-0.905867048,5.2162,471.26,5.49942116,6.304694788,0.85013187,3.577413329,2.727281459,1.173135806,0.338280696,10.199,-7.13,388.91,29.1,0.062997,0.0009677,298,96,1,HCl,WL,86.6
comp_325,Docos-13-enoic acid phenyl amide,CCCCCCCC/C=C\CCCCCCCCCCCC(=O)Nc1ccccc1,-6.405288208,-6.624339868,-7.243398905,-7.386258683,-0.905867048,5.2162,471.26,5.49942116,6.304694788,0.85013187,3.577413329,2.727281459,1.173135806,0.338280696,10.199,-7.13,388.91,29.1,0.062997,0.0012096,298,96,1,HCl,WL,90.3
comp_325,Docos-13-enoic acid phenyl amide,CCCCCCCC/C=C\CCCCCCCCCCCC(=O)Nc1ccccc1,-6.405288208,-6.624339868,-7.243398905,-7.386258683,-0.905867048,5.2162,471.26,5.49942116,6.304694788,0.85013187,3.577413329,2.727281459,1.173135806,0.338280696,10.199,-7.13,388.91,29.1,0.062997,0.00012096,313,96,1,HCl,WL,49.5
comp_325,Docos-13-enoic acid phenyl amide,CCCCCCCC/C=C\CCCCCCCCCCCC(=O)Nc1ccccc1,-6.405288208,-6.624339868,-7.243398905,-7.386258683,-0.905867048,5.2162,471.26,5.49942116,6.304694788,0.85013187,3.577413329,2.727281459,1.173135806,0.338280696,10.199,-7.13,388.91,29.1,0.062997,0.0002419,313,96,1,HCl,WL,68.9
comp_325,Docos-13-enoic acid phenyl amide,CCCCCCCC/C=C\CCCCCCCCCCCC(=O)Nc1ccccc1,-6.405288208,-6.624339868,-7.243398905,-7.386258683,-0.905867048,5.2162,471.26,5.49942116,6.304694788,0.85013187,3.577413329,2.727281459,1.173135806,0.338280696,10.199,-7.13,388.91,29.1,0.062997,0.0004838,313,96,1,HCl,WL,74
comp_325,Docos-13-enoic acid phenyl amide,CCCCCCCC/C=C\CCCCCCCCCCCC(=O)Nc1ccccc1,-6.405288208,-6.624339868,-7.243398905,-7.386258683,-0.905867048,5.2162,471.26,5.49942116,6.304694788,0.85013187,3.577413329,2.727281459,1.173135806,0.338280696,10.199,-7.13,388.91,29.1,0.062997,0.0009677,313,96,1,HCl,WL,82.5
comp_325,Docos-13-enoic acid phenyl amide,CCCCCCCC/C=C\CCCCCCCCCCCC(=O)Nc1ccccc1,-6.405288208,-6.624339868,-7.243398905,-7.386258683,-0.905867048,5.2162,471.26,5.49942116,6.304694788,0.85013187,3.577413329,2.727281459,1.173135806,0.338280696,10.199,-7.13,388.91,29.1,0.062997,0.0012096,313,96,1,HCl,WL,86.9
comp_325,Docos-13-enoic acid phenyl amide,CCCCCCCC/C=C\CCCCCCCCCCCC(=O)Nc1ccccc1,-6.405288208,-6.624339868,-7.243398905,-7.386258683,-0.905867048,5.2162,471.26,5.49942116,6.304694788,0.85013187,3.577413329,2.727281459,1.173135806,0.338280696,10.199,-7.13,388.91,29.1,0.062997,0.00012096,333,96,1,HCl,WL,45
comp_325,Docos-13-enoic acid phenyl amide,CCCCCCCC/C=C\CCCCCCCCCCCC(=O)Nc1ccccc1,-6.405288208,-6.624339868,-7.243398905,-7.386258683,-0.905867048,5.2162,471.26,5.49942116,6.304694788,0.85013187,3.577413329,2.727281459,1.173135806,0.338280696,10.199,-7.13,388.91,29.1,0.062997,0.0002419,333,96,1,HCl,WL,67.2
comp_325,Docos-13-enoic acid phenyl amide,CCCCCCCC/C=C\CCCCCCCCCCCC(=O)Nc1ccccc1,-6.405288208,-6.624339868,-7.243398905,-7.386258683,-0.905867048,5.2162,471.26,5.49942116,6.304694788,0.85013187,3.577413329,2.727281459,1.173135806,0.338280696,10.199,-7.13,388.91,29.1,0.062997,0.0004838,333,96,1,HCl,WL,72.5
comp_325,Docos-13-enoic acid phenyl amide,CCCCCCCC/C=C\CCCCCCCCCCCC(=O)Nc1ccccc1,-6.405288208,-6.624339868,-7.243398905,-7.386258683,-0.905867048,5.2162,471.26,5.49942116,6.304694788,0.85013187,3.577413329,2.727281459,1.173135806,0.338280696,10.199,-7.13,388.91,29.1,0.062997,0.0009677,333,96,1,HCl,WL,80
comp_325,Docos-13-enoic acid phenyl amide,CCCCCCCC/C=C\CCCCCCCCCCCC(=O)Nc1ccccc1,-6.405288208,-6.624339868,-7.243398905,-7.386258683,-0.905867048,5.2162,471.26,5.49942116,6.304694788,0.85013187,3.577413329,2.727281459,1.173135806,0.338280696,10.199,-7.13,388.91,29.1,0.062997,0.0012096,333,96,1,HCl,WL,85.6
comp_326,Docos-13-enoic acid naphthalene-1-ylamide,CCCCCCCC/C=C\CCCCCCCCCCCC(=O)Nc1cccc2ccccc12,-6.236577614,-6.619713932,-7.059722048,-7.332108024,-1.632138947,4.9363,541.62,4.604438667,6.111992731,1.805710312,3.958851521,2.15314121,1.819725675,0.251329767,11.394,-8.736,423.51,29.1,0.05785,0.0001079,298,96,1,HCl,WL,63.9
comp_326,Docos-13-enoic acid naphthalene-1-ylamide,CCCCCCCC/C=C\CCCCCCCCCCCC(=O)Nc1cccc2ccccc12,-6.236577614,-6.619713932,-7.059722048,-7.332108024,-1.632138947,4.9363,541.62,4.604438667,6.111992731,1.805710312,3.958851521,2.15314121,1.819725675,0.251329767,11.394,-8.736,423.51,29.1,0.05785,0.0002158,298,96,1,HCl,WL,74.7
comp_326,Docos-13-enoic acid naphthalene-1-ylamide,CCCCCCCC/C=C\CCCCCCCCCCCC(=O)Nc1cccc2ccccc12,-6.236577614,-6.619713932,-7.059722048,-7.332108024,-1.632138947,4.9363,541.62,4.604438667,6.111992731,1.805710312,3.958851521,2.15314121,1.819725675,0.251329767,11.394,-8.736,423.51,29.1,0.05785,0.0004316,298,96,1,HCl,WL,81.9
comp_326,Docos-13-enoic acid naphthalene-1-ylamide,CCCCCCCC/C=C\CCCCCCCCCCCC(=O)Nc1cccc2ccccc12,-6.236577614,-6.619713932,-7.059722048,-7.332108024,-1.632138947,4.9363,541.62,4.604438667,6.111992731,1.805710312,3.958851521,2.15314121,1.819725675,0.251329767,11.394,-8.736,423.51,29.1,0.05785,0.0008632,298,96,1,HCl,WL,89.6
comp_326,Docos-13-enoic acid naphthalene-1-ylamide,CCCCCCCC/C=C\CCCCCCCCCCCC(=O)Nc1cccc2ccccc12,-6.236577614,-6.619713932,-7.059722048,-7.332108024,-1.632138947,4.9363,541.62,4.604438667,6.111992731,1.805710312,3.958851521,2.15314121,1.819725675,0.251329767,11.394,-8.736,423.51,29.1,0.05785,0.001079,298,96,1,HCl,WL,96.8
comp_326,Docos-13-enoic acid naphthalene-1-ylamide,CCCCCCCC/C=C\CCCCCCCCCCCC(=O)Nc1cccc2ccccc12,-6.236577614,-6.619713932,-7.059722048,-7.332108024,-1.632138947,4.9363,541.62,4.604438667,6.111992731,1.805710312,3.958851521,2.15314121,1.819725675,0.251329767,11.394,-8.736,423.51,29.1,0.05785,0.0001079,313,96,1,HCl,WL,62.5
comp_326,Docos-13-enoic acid naphthalene-1-ylamide,CCCCCCCC/C=C\CCCCCCCCCCCC(=O)Nc1cccc2ccccc12,-6.236577614,-6.619713932,-7.059722048,-7.332108024,-1.632138947,4.9363,541.62,4.604438667,6.111992731,1.805710312,3.958851521,2.15314121,1.819725675,0.251329767,11.394,-8.736,423.51,29.1,0.05785,0.0002158,313,96,1,HCl,WL,72.8
comp_326,Docos-13-enoic acid naphthalene-1-ylamide,CCCCCCCC/C=C\CCCCCCCCCCCC(=O)Nc1cccc2ccccc12,-6.236577614,-6.619713932,-7.059722048,-7.332108024,-1.632138947,4.9363,541.62,4.604438667,6.111992731,1.805710312,3.958851521,2.15314121,1.819725675,0.251329767,11.394,-8.736,423.51,29.1,0.05785,0.0004316,313,96,1,HCl,WL,80.5
comp_326,Docos-13-enoic acid naphthalene-1-ylamide,CCCCCCCC/C=C\CCCCCCCCCCCC(=O)Nc1cccc2ccccc12,-6.236577614,-6.619713932,-7.059722048,-7.332108024,-1.632138947,4.9363,541.62,4.604438667,6.111992731,1.805710312,3.958851521,2.15314121,1.819725675,0.251329767,11.394,-8.736,423.51,29.1,0.05785,0.0008632,313,96,1,HCl,WL,88.6
comp_326,Docos-13-enoic acid naphthalene-1-ylamide,CCCCCCCC/C=C\CCCCCCCCCCCC(=O)Nc1cccc2ccccc12,-6.236577614,-6.619713932,-7.059722048,-7.332108024,-1.632138947,4.9363,541.62,4.604438667,6.111992731,1.805710312,3.958851521,2.15314121,1.819725675,0.251329767,11.394,-8.736,423.51,29.1,0.05785,0.001079,313,96,1,HCl,WL,95.7
comp_326,Docos-13-enoic acid naphthalene-1-ylamide,CCCCCCCC/C=C\CCCCCCCCCCCC(=O)Nc1cccc2ccccc12,-6.236577614,-6.619713932,-7.059722048,-7.332108024,-1.632138947,4.9363,541.62,4.604438667,6.111992731,1.805710312,3.958851521,2.15314121,1.819725675,0.251329767,11.394,-8.736,423.51,29.1,0.05785,0.0001079,333,96,1,HCl,WL,60
comp_326,Docos-13-enoic acid naphthalene-1-ylamide,CCCCCCCC/C=C\CCCCCCCCCCCC(=O)Nc1cccc2ccccc12,-6.236577614,-6.619713932,-7.059722048,-7.332108024,-1.632138947,4.9363,541.62,4.604438667,6.111992731,1.805710312,3.958851521,2.15314121,1.819725675,0.251329767,11.394,-8.736,423.51,29.1,0.05785,0.0002158,333,96,1,HCl,WL,71.5
comp_326,Docos-13-enoic acid naphthalene-1-ylamide,CCCCCCCC/C=C\CCCCCCCCCCCC(=O)Nc1cccc2ccccc12,-6.236577614,-6.619713932,-7.059722048,-7.332108024,-1.632138947,4.9363,541.62,4.604438667,6.111992731,1.805710312,3.958851521,2.15314121,1.819725675,0.251329767,11.394,-8.736,423.51,29.1,0.05785,0.0004316,333,96,1,HCl,WL,79.2
comp_326,Docos-13-enoic acid naphthalene-1-ylamide,CCCCCCCC/C=C\CCCCCCCCCCCC(=O)Nc1cccc2ccccc12,-6.236577614,-6.619713932,-7.059722048,-7.332108024,-1.632138947,4.9363,541.62,4.604438667,6.111992731,1.805710312,3.958851521,2.15314121,1.819725675,0.251329767,11.394,-8.736,423.51,29.1,0.05785,0.0008632,333,96,1,HCl,WL,87.5
comp_326,Docos-13-enoic acid naphthalene-1-ylamide,CCCCCCCC/C=C\CCCCCCCCCCCC(=O)Nc1cccc2ccccc12,-6.236577614,-6.619713932,-7.059722048,-7.332108024,-1.632138947,4.9363,541.62,4.604438667,6.111992731,1.805710312,3.958851521,2.15314121,1.819725675,0.251329767,11.394,-8.736,423.51,29.1,0.05785,0.001079,333,96,1,HCl,WL,95
comp_327,"Z-octadeca-9,12-dienoic acid phenyl amide",CCCCC/C=C\C\C=C/CCCCCCCC(=O)Nc1ccccc1,-6.341341451,-6.501072288,-6.978087889,-7.228704756,-0.836478013,5.5242,403.95,5.504863438,6.24226044,0.829663194,3.535961817,2.706298623,1.154993195,0.35622018,8.1293,-5.822,332.85,29.1,0.073607,0.00014062,298,96,1,HCl,WL,86.5
comp_327,"Z-octadeca-9,12-dienoic acid phenyl amide",CCCCC/C=C\C\C=C/CCCCCCCC(=O)Nc1ccccc1,-6.341341451,-6.501072288,-6.978087889,-7.228704756,-0.836478013,5.5242,403.95,5.504863438,6.24226044,0.829663194,3.535961817,2.706298623,1.154993195,0.35622018,8.1293,-5.822,332.85,29.1,0.073607,0.00028125,298,96,1,HCl,WL,92.9
comp_327,"Z-octadeca-9,12-dienoic acid phenyl amide",CCCCC/C=C\C\C=C/CCCCCCCC(=O)Nc1ccccc1,-6.341341451,-6.501072288,-6.978087889,-7.228704756,-0.836478013,5.5242,403.95,5.504863438,6.24226044,0.829663194,3.535961817,2.706298623,1.154993195,0.35622018,8.1293,-5.822,332.85,29.1,0.073607,0.0005625,298,96,1,HCl,WL,93.5
comp_327,"Z-octadeca-9,12-dienoic acid phenyl amide",CCCCC/C=C\C\C=C/CCCCCCCC(=O)Nc1ccccc1,-6.341341451,-6.501072288,-6.978087889,-7.228704756,-0.836478013,5.5242,403.95,5.504863438,6.24226044,0.829663194,3.535961817,2.706298623,1.154993195,0.35622018,8.1293,-5.822,332.85,29.1,0.073607,0.0014062,298,96,1,HCl,WL,93.8
comp_327,"Z-octadeca-9,12-dienoic acid phenyl amide",CCCCC/C=C\C\C=C/CCCCCCCC(=O)Nc1ccccc1,-6.341341451,-6.501072288,-6.978087889,-7.228704756,-0.836478013,5.5242,403.95,5.504863438,6.24226044,0.829663194,3.535961817,2.706298623,1.154993195,0.35622018,8.1293,-5.822,332.85,29.1,0.073607,0.00014062,313,96,1,HCl,WL,84.2
comp_327,"Z-octadeca-9,12-dienoic acid phenyl amide",CCCCC/C=C\C\C=C/CCCCCCCC(=O)Nc1ccccc1,-6.341341451,-6.501072288,-6.978087889,-7.228704756,-0.836478013,5.5242,403.95,5.504863438,6.24226044,0.829663194,3.535961817,2.706298623,1.154993195,0.35622018,8.1293,-5.822,332.85,29.1,0.073607,0.00028125,313,96,1,HCl,WL,92.5
comp_327,"Z-octadeca-9,12-dienoic acid phenyl amide",CCCCC/C=C\C\C=C/CCCCCCCC(=O)Nc1ccccc1,-6.341341451,-6.501072288,-6.978087889,-7.228704756,-0.836478013,5.5242,403.95,5.504863438,6.24226044,0.829663194,3.535961817,2.706298623,1.154993195,0.35622018,8.1293,-5.822,332.85,29.1,0.073607,0.0005625,313,96,1,HCl,WL,92.9
comp_327,"Z-octadeca-9,12-dienoic acid phenyl amide",CCCCC/C=C\C\C=C/CCCCCCCC(=O)Nc1ccccc1,-6.341341451,-6.501072288,-6.978087889,-7.228704756,-0.836478013,5.5242,403.95,5.504863438,6.24226044,0.829663194,3.535961817,2.706298623,1.154993195,0.35622018,8.1293,-5.822,332.85,29.1,0.073607,0.0014062,313,96,1,HCl,WL,93.5
comp_327,"Z-octadeca-9,12-dienoic acid phenyl amide",CCCCC/C=C\C\C=C/CCCCCCCC(=O)Nc1ccccc1,-6.341341451,-6.501072288,-6.978087889,-7.228704756,-0.836478013,5.5242,403.95,5.504863438,6.24226044,0.829663194,3.535961817,2.706298623,1.154993195,0.35622018,8.1293,-5.822,332.85,29.1,0.073607,0.00014062,333,96,1,HCl,WL,79.5
comp_327,"Z-octadeca-9,12-dienoic acid phenyl amide",CCCCC/C=C\C\C=C/CCCCCCCC(=O)Nc1ccccc1,-6.341341451,-6.501072288,-6.978087889,-7.228704756,-0.836478013,5.5242,403.95,5.504863438,6.24226044,0.829663194,3.535961817,2.706298623,1.154993195,0.35622018,8.1293,-5.822,332.85,29.1,0.073607,0.00028125,333,96,1,HCl,WL,91.3
comp_327,"Z-octadeca-9,12-dienoic acid phenyl amide",CCCCC/C=C\C\C=C/CCCCCCCC(=O)Nc1ccccc1,-6.341341451,-6.501072288,-6.978087889,-7.228704756,-0.836478013,5.5242,403.95,5.504863438,6.24226044,0.829663194,3.535961817,2.706298623,1.154993195,0.35622018,8.1293,-5.822,332.85,29.1,0.073607,0.0005625,333,96,1,HCl,WL,92.5
comp_327,"Z-octadeca-9,12-dienoic acid phenyl amide",CCCCC/C=C\C\C=C/CCCCCCCC(=O)Nc1ccccc1,-6.341341451,-6.501072288,-6.978087889,-7.228704756,-0.836478013,5.5242,403.95,5.504863438,6.24226044,0.829663194,3.535961817,2.706298623,1.154993195,0.35622018,8.1293,-5.822,332.85,29.1,0.073607,0.0014062,333,96,1,HCl,WL,92.8
comp_327,"Z-octadeca-9,12-dienoic acid phenyl amide",CCCCC/C=C\C\C=C/CCCCCCCC(=O)Nc1ccccc1,-6.341341451,-6.501072288,-6.978087889,-7.228704756,-0.836478013,5.5242,403.95,5.504863438,6.24226044,0.829663194,3.535961817,2.706298623,1.154993195,0.35622018,8.1293,-5.822,332.85,29.1,0.073607,0.00014062,353,96,1,HCl,WL,72.5
comp_327,"Z-octadeca-9,12-dienoic acid phenyl amide",CCCCC/C=C\C\C=C/CCCCCCCC(=O)Nc1ccccc1,-6.341341451,-6.501072288,-6.978087889,-7.228704756,-0.836478013,5.5242,403.95,5.504863438,6.24226044,0.829663194,3.535961817,2.706298623,1.154993195,0.35622018,8.1293,-5.822,332.85,29.1,0.073607,0.00028125,353,96,1,HCl,WL,90
comp_327,"Z-octadeca-9,12-dienoic acid phenyl amide",CCCCC/C=C\C\C=C/CCCCCCCC(=O)Nc1ccccc1,-6.341341451,-6.501072288,-6.978087889,-7.228704756,-0.836478013,5.5242,403.95,5.504863438,6.24226044,0.829663194,3.535961817,2.706298623,1.154993195,0.35622018,8.1293,-5.822,332.85,29.1,0.073607,0.0005625,353,96,1,HCl,WL,92.2
comp_327,"Z-octadeca-9,12-dienoic acid phenyl amide",CCCCC/C=C\C\C=C/CCCCCCCC(=O)Nc1ccccc1,-6.341341451,-6.501072288,-6.978087889,-7.228704756,-0.836478013,5.5242,403.95,5.504863438,6.24226044,0.829663194,3.535961817,2.706298623,1.154993195,0.35622018,8.1293,-5.822,332.85,29.1,0.073607,0.0014062,353,96,1,HCl,WL,92.7
comp_328,"Z-octadeca-9,12-dienoic acid naphthalen-1-yl amide",CCCCC/C=C\C\C=C/CCCCCCCC(=O)Nc1cccc2ccccc12,-6.012627905,-6.599577506,-6.902168121,-7.08312384,-1.591866095,5.0619,484.88,4.42076181,5.880728601,1.768251389,3.824489995,2.056238606,1.778334927,0.328517324,9.3237,-7.428,367.45,29.1,0.066676,0.00012327,298,96,1,HCl,WL,89.6
comp_328,"Z-octadeca-9,12-dienoic acid naphthalen-1-yl amide",CCCCC/C=C\C\C=C/CCCCCCCC(=O)Nc1cccc2ccccc12,-6.012627905,-6.599577506,-6.902168121,-7.08312384,-1.591866095,5.0619,484.88,4.42076181,5.880728601,1.768251389,3.824489995,2.056238606,1.778334927,0.328517324,9.3237,-7.428,367.45,29.1,0.066676,0.00024654,298,96,1,HCl,WL,95.5
comp_328,"Z-octadeca-9,12-dienoic acid naphthalen-1-yl amide",CCCCC/C=C\C\C=C/CCCCCCCC(=O)Nc1cccc2ccccc12,-6.012627905,-6.599577506,-6.902168121,-7.08312384,-1.591866095,5.0619,484.88,4.42076181,5.880728601,1.768251389,3.824489995,2.056238606,1.778334927,0.328517324,9.3237,-7.428,367.45,29.1,0.066676,0.0004931,298,96,1,HCl,WL,96.5
comp_328,"Z-octadeca-9,12-dienoic acid naphthalen-1-yl amide",CCCCC/C=C\C\C=C/CCCCCCCC(=O)Nc1cccc2ccccc12,-6.012627905,-6.599577506,-6.902168121,-7.08312384,-1.591866095,5.0619,484.88,4.42076181,5.880728601,1.768251389,3.824489995,2.056238606,1.778334927,0.328517324,9.3237,-7.428,367.45,29.1,0.066676,0.0012327,298,96,1,HCl,WL,96.3
comp_328,"Z-octadeca-9,12-dienoic acid naphthalen-1-yl amide",CCCCC/C=C\C\C=C/CCCCCCCC(=O)Nc1cccc2ccccc12,-6.012627905,-6.599577506,-6.902168121,-7.08312384,-1.591866095,5.0619,484.88,4.42076181,5.880728601,1.768251389,3.824489995,2.056238606,1.778334927,0.328517324,9.3237,-7.428,367.45,29.1,0.066676,0.00012327,313,96,1,HCl,WL,85
comp_328,"Z-octadeca-9,12-dienoic acid naphthalen-1-yl amide",CCCCC/C=C\C\C=C/CCCCCCCC(=O)Nc1cccc2ccccc12,-6.012627905,-6.599577506,-6.902168121,-7.08312384,-1.591866095,5.0619,484.88,4.42076181,5.880728601,1.768251389,3.824489995,2.056238606,1.778334927,0.328517324,9.3237,-7.428,367.45,29.1,0.066676,0.00024654,313,96,1,HCl,WL,95.5
comp_328,"Z-octadeca-9,12-dienoic acid naphthalen-1-yl amide",CCCCC/C=C\C\C=C/CCCCCCCC(=O)Nc1cccc2ccccc12,-6.012627905,-6.599577506,-6.902168121,-7.08312384,-1.591866095,5.0619,484.88,4.42076181,5.880728601,1.768251389,3.824489995,2.056238606,1.778334927,0.328517324,9.3237,-7.428,367.45,29.1,0.066676,0.0004931,313,96,1,HCl,WL,96.5
comp_328,"Z-octadeca-9,12-dienoic acid naphthalen-1-yl amide",CCCCC/C=C\C\C=C/CCCCCCCC(=O)Nc1cccc2ccccc12,-6.012627905,-6.599577506,-6.902168121,-7.08312384,-1.591866095,5.0619,484.88,4.42076181,5.880728601,1.768251389,3.824489995,2.056238606,1.778334927,0.328517324,9.3237,-7.428,367.45,29.1,0.066676,0.0012327,313,96,1,HCl,WL,98.3
comp_328,"Z-octadeca-9,12-dienoic acid naphthalen-1-yl amide",CCCCC/C=C\C\C=C/CCCCCCCC(=O)Nc1cccc2ccccc12,-6.012627905,-6.599577506,-6.902168121,-7.08312384,-1.591866095,5.0619,484.88,4.42076181,5.880728601,1.768251389,3.824489995,2.056238606,1.778334927,0.328517324,9.3237,-7.428,367.45,29.1,0.066676,0.00012327,333,96,1,HCl,WL,83.2
comp_328,"Z-octadeca-9,12-dienoic acid naphthalen-1-yl amide",CCCCC/C=C\C\C=C/CCCCCCCC(=O)Nc1cccc2ccccc12,-6.012627905,-6.599577506,-6.902168121,-7.08312384,-1.591866095,5.0619,484.88,4.42076181,5.880728601,1.768251389,3.824489995,2.056238606,1.778334927,0.328517324,9.3237,-7.428,367.45,29.1,0.066676,0.00024654,333,96,1,HCl,WL,95
comp_328,"Z-octadeca-9,12-dienoic acid naphthalen-1-yl amide",CCCCC/C=C\C\C=C/CCCCCCCC(=O)Nc1cccc2ccccc12,-6.012627905,-6.599577506,-6.902168121,-7.08312384,-1.591866095,5.0619,484.88,4.42076181,5.880728601,1.768251389,3.824489995,2.056238606,1.778334927,0.328517324,9.3237,-7.428,367.45,29.1,0.066676,0.0004931,333,96,1,HCl,WL,96.2
comp_328,"Z-octadeca-9,12-dienoic acid naphthalen-1-yl amide",CCCCC/C=C\C\C=C/CCCCCCCC(=O)Nc1cccc2ccccc12,-6.012627905,-6.599577506,-6.902168121,-7.08312384,-1.591866095,5.0619,484.88,4.42076181,5.880728601,1.768251389,3.824489995,2.056238606,1.778334927,0.328517324,9.3237,-7.428,367.45,29.1,0.066676,0.0012327,333,96,1,HCl,WL,97.9
comp_328,"Z-octadeca-9,12-dienoic acid naphthalen-1-yl amide",CCCCC/C=C\C\C=C/CCCCCCCC(=O)Nc1cccc2ccccc12,-6.012627905,-6.599577506,-6.902168121,-7.08312384,-1.591866095,5.0619,484.88,4.42076181,5.880728601,1.768251389,3.824489995,2.056238606,1.778334927,0.328517324,9.3237,-7.428,367.45,29.1,0.066676,0.00012327,353,96,1,HCl,WL,80.5
