Repository: aveucoloap/Machine-Learning-corrosion-study

File: comp1-502_datasetQM_20220608.csv (part 40 of 61)
comp_ref,Compound,smiles,HOMO,HOMO_1,HOMO_2,HOMO_3,LUMO,Dipole,Polar,Egap,IP,EA,Electronegativity,Chemical hardness,Electrophilicity,deltaN,cLogP,cLogS,Total Surface Area,Polar Surface Area,Relative PSA,ConcInh_M,TempK,Time_H,Med_ConcM,Med_ID,Method,IE
comp_328,"Z-octadeca-9,12-dienoic acid naphthalen-1-yl amide",CCCCC/C=C\C\C=C/CCCCCCCC(=O)Nc1cccc2ccccc12,-6.012627905,-6.599577506,-6.902168121,-7.08312384,-1.591866095,5.0619,484.88,4.42076181,5.880728601,1.768251389,3.824489995,2.056238606,1.778334927,0.328517324,9.3237,-7.428,367.45,29.1,0.066676,0.00024654,353,96,1,HCl,WL,92.5
comp_328,"Z-octadeca-9,12-dienoic acid naphthalen-1-yl amide",CCCCC/C=C\C\C=C/CCCCCCCC(=O)Nc1cccc2ccccc12,-6.012627905,-6.599577506,-6.902168121,-7.08312384,-1.591866095,5.0619,484.88,4.42076181,5.880728601,1.768251389,3.824489995,2.056238606,1.778334927,0.328517324,9.3237,-7.428,367.45,29.1,0.066676,0.0004931,353,96,1,HCl,WL,94.7
comp_328,"Z-octadeca-9,12-dienoic acid naphthalen-1-yl amide",CCCCC/C=C\C\C=C/CCCCCCCC(=O)Nc1cccc2ccccc12,-6.012627905,-6.599577506,-6.902168121,-7.08312384,-1.591866095,5.0619,484.88,4.42076181,5.880728601,1.768251389,3.824489995,2.056238606,1.778334927,0.328517324,9.3237,-7.428,367.45,29.1,0.066676,0.0012327,353,96,1,HCl,WL,97
comp_329,"Z-octadeca-9,12-dienoic acid (5-mercapto-1H-[1,2,4]triazol-3-yl) amide",CCCCC/C=C\C\C=C/CCCCCCCC(=O)Nc1n[nH]c(S)n1,-6.499439605,-6.744342081,-6.978087889,-7.511431059,-1.243560351,6.3219,394.56,5.255879253,6.414940903,1.491276757,3.95310883,2.461832073,1.586934949,0.22214804,6.4518,-5.918,335.8,109.47,0.24729,0.00013207,298,96,1,HCl,WL,89
comp_329,"Z-octadeca-9,12-dienoic acid (5-mercapto-1H-[1,2,4]triazol-3-yl) amide",CCCCC/C=C\C\C=C/CCCCCCCC(=O)Nc1n[nH]c(S)n1,-6.499439605,-6.744342081,-6.978087889,-7.511431059,-1.243560351,6.3219,394.56,5.255879253,6.414940903,1.491276757,3.95310883,2.461832073,1.586934949,0.22214804,6.4518,-5.918,335.8,109.47,0.24729,0.00026414,298,96,1,HCl,WL,94.3
comp_329,"Z-octadeca-9,12-dienoic acid (5-mercapto-1H-[1,2,4]triazol-3-yl) amide",CCCCC/C=C\C\C=C/CCCCCCCC(=O)Nc1n[nH]c(S)n1,-6.499439605,-6.744342081,-6.978087889,-7.511431059,-1.243560351,6.3219,394.56,5.255879253,6.414940903,1.491276757,3.95310883,2.461832073,1.586934949,0.22214804,6.4518,-5.918,335.8,109.47,0.24729,0.0005283,298,96,1,HCl,WL,95.2
comp_329,"Z-octadeca-9,12-dienoic acid (5-mercapto-1H-[1,2,4]triazol-3-yl) amide",CCCCC/C=C\C\C=C/CCCCCCCC(=O)Nc1n[nH]c(S)n1,-6.499439605,-6.744342081,-6.978087889,-7.511431059,-1.243560351,6.3219,394.56,5.255879253,6.414940903,1.491276757,3.95310883,2.461832073,1.586934949,0.22214804,6.4518,-5.918,335.8,109.47,0.24729,0.0013207,298,96,1,HCl,WL,96.8
comp_329,"Z-octadeca-9,12-dienoic acid (5-mercapto-1H-[1,2,4]triazol-3-yl) amide",CCCCC/C=C\C\C=C/CCCCCCCC(=O)Nc1n[nH]c(S)n1,-6.499439605,-6.744342081,-6.978087889,-7.511431059,-1.243560351,6.3219,394.56,5.255879253,6.414940903,1.491276757,3.95310883,2.461832073,1.586934949,0.22214804,6.4518,-5.918,335.8,109.47,0.24729,0.00013207,313,96,1,HCl,WL,82.5
comp_329,"Z-octadeca-9,12-dienoic acid (5-mercapto-1H-[1,2,4]triazol-3-yl) amide",CCCCC/C=C\C\C=C/CCCCCCCC(=O)Nc1n[nH]c(S)n1,-6.499439605,-6.744342081,-6.978087889,-7.511431059,-1.243560351,6.3219,394.56,5.255879253,6.414940903,1.491276757,3.95310883,2.461832073,1.586934949,0.22214804,6.4518,-5.918,335.8,109.47,0.24729,0.00026414,313,96,1,HCl,WL,94
comp_329,"Z-octadeca-9,12-dienoic acid (5-mercapto-1H-[1,2,4]triazol-3-yl) amide",CCCCC/C=C\C\C=C/CCCCCCCC(=O)Nc1n[nH]c(S)n1,-6.499439605,-6.744342081,-6.978087889,-7.511431059,-1.243560351,6.3219,394.56,5.255879253,6.414940903,1.491276757,3.95310883,2.461832073,1.586934949,0.22214804,6.4518,-5.918,335.8,109.47,0.24729,0.0005283,313,96,1,HCl,WL,94.5
comp_329,"Z-octadeca-9,12-dienoic acid (5-mercapto-1H-[1,2,4]triazol-3-yl) amide",CCCCC/C=C\C\C=C/CCCCCCCC(=O)Nc1n[nH]c(S)n1,-6.499439605,-6.744342081,-6.978087889,-7.511431059,-1.243560351,6.3219,394.56,5.255879253,6.414940903,1.491276757,3.95310883,2.461832073,1.586934949,0.22214804,6.4518,-5.918,335.8,109.47,0.24729,0.0013207,313,96,1,HCl,WL,91
comp_329,"Z-octadeca-9,12-dienoic acid (5-mercapto-1H-[1,2,4]triazol-3-yl) amide",CCCCC/C=C\C\C=C/CCCCCCCC(=O)Nc1n[nH]c(S)n1,-6.499439605,-6.744342081,-6.978087889,-7.511431059,-1.243560351,6.3219,394.56,5.255879253,6.414940903,1.491276757,3.95310883,2.461832073,1.586934949,0.22214804,6.4518,-5.918,335.8,109.47,0.24729,0.00013207,333,96,1,HCl,WL,75.6
comp_329,"Z-octadeca-9,12-dienoic acid (5-mercapto-1H-[1,2,4]triazol-3-yl) amide",CCCCC/C=C\C\C=C/CCCCCCCC(=O)Nc1n[nH]c(S)n1,-6.499439605,-6.744342081,-6.978087889,-7.511431059,-1.243560351,6.3219,394.56,5.255879253,6.414940903,1.491276757,3.95310883,2.461832073,1.586934949,0.22214804,6.4518,-5.918,335.8,109.47,0.24729,0.00026414,333,96,1,HCl,WL,92.8
comp_329,"Z-octadeca-9,12-dienoic acid (5-mercapto-1H-[1,2,4]triazol-3-yl) amide",CCCCC/C=C\C\C=C/CCCCCCCC(=O)Nc1n[nH]c(S)n1,-6.499439605,-6.744342081,-6.978087889,-7.511431059,-1.243560351,6.3219,394.56,5.255879253,6.414940903,1.491276757,3.95310883,2.461832073,1.586934949,0.22214804,6.4518,-5.918,335.8,109.47,0.24729,0.0005283,333,96,1,HCl,WL,93.9
comp_329,"Z-octadeca-9,12-dienoic acid (5-mercapto-1H-[1,2,4]triazol-3-yl) amide",CCCCC/C=C\C\C=C/CCCCCCCC(=O)Nc1n[nH]c(S)n1,-6.499439605,-6.744342081,-6.978087889,-7.511431059,-1.243560351,6.3219,394.56,5.255879253,6.414940903,1.491276757,3.95310883,2.461832073,1.586934949,0.22214804,6.4518,-5.918,335.8,109.47,0.24729,0.0013207,333,96,1,HCl,WL,95.8
comp_329,"Z-octadeca-9,12-dienoic acid (5-mercapto-1H-[1,2,4]triazol-3-yl) amide",CCCCC/C=C\C\C=C/CCCCCCCC(=O)Nc1n[nH]c(S)n1,-6.499439605,-6.744342081,-6.978087889,-7.511431059,-1.243560351,6.3219,394.56,5.255879253,6.414940903,1.491276757,3.95310883,2.461832073,1.586934949,0.22214804,6.4518,-5.918,335.8,109.47,0.24729,0.00013207,353,96,1,HCl,WL,68.6
comp_329,"Z-octadeca-9,12-dienoic acid (5-mercapto-1H-[1,2,4]triazol-3-yl) amide",CCCCC/C=C\C\C=C/CCCCCCCC(=O)Nc1n[nH]c(S)n1,-6.499439605,-6.744342081,-6.978087889,-7.511431059,-1.243560351,6.3219,394.56,5.255879253,6.414940903,1.491276757,3.95310883,2.461832073,1.586934949,0.22214804,6.4518,-5.918,335.8,109.47,0.24729,0.00026414,353,96,1,HCl,WL,89.6
comp_329,"Z-octadeca-9,12-dienoic acid (5-mercapto-1H-[1,2,4]triazol-3-yl) amide",CCCCC/C=C\C\C=C/CCCCCCCC(=O)Nc1n[nH]c(S)n1,-6.499439605,-6.744342081,-6.978087889,-7.511431059,-1.243560351,6.3219,394.56,5.255879253,6.414940903,1.491276757,3.95310883,2.461832073,1.586934949,0.22214804,6.4518,-5.918,335.8,109.47,0.24729,0.0005283,353,96,1,HCl,WL,91.5
comp_329,"Z-octadeca-9,12-dienoic acid (5-mercapto-1H-[1,2,4]triazol-3-yl) amide",CCCCC/C=C\C\C=C/CCCCCCCC(=O)Nc1n[nH]c(S)n1,-6.499439605,-6.744342081,-6.978087889,-7.511431059,-1.243560351,6.3219,394.56,5.255879253,6.414940903,1.491276757,3.95310883,2.461832073,1.586934949,0.22214804,6.4518,-5.918,335.8,109.47,0.24729,0.0013207,353,96,1,HCl,WL,94.9
comp_330,"Z-octadeca-9,12-dienoic acid (2-thiophen-2-yl-ethyl)amide",CCCCC/C=C\C\C=C/CCCCCCCC(=O)NCCc1cccs1,-6.499983833,-6.525562536,-6.976183092,-6.977543661,-0.728993038,6.784,422.37,5.770990795,6.413002364,0.879077983,3.646040173,2.766962191,1.201101427,0.308627212,8.1354,-5.76,356.31,57.34,0.1259,0.00012832,298,96,1,HCl,WL,80.2
comp_330,"Z-octadeca-9,12-dienoic acid (2-thiophen-2-yl-ethyl)amide",CCCCC/C=C\C\C=C/CCCCCCCC(=O)NCCc1cccs1,-6.499983833,-6.525562536,-6.976183092,-6.977543661,-0.728993038,6.784,422.37,5.770990795,6.413002364,0.879077983,3.646040173,2.766962191,1.201101427,0.308627212,8.1354,-5.76,356.31,57.34,0.1259,0.00025665,298,96,1,HCl,WL,91.3
comp_330,"Z-octadeca-9,12-dienoic acid (2-thiophen-2-yl-ethyl)amide",CCCCC/C=C\C\C=C/CCCCCCCC(=O)NCCc1cccs1,-6.499983833,-6.525562536,-6.976183092,-6.977543661,-0.728993038,6.784,422.37,5.770990795,6.413002364,0.879077983,3.646040173,2.766962191,1.201101427,0.308627212,8.1354,-5.76,356.31,57.34,0.1259,0.0005133,298,96,1,HCl,WL,92.6
comp_330,"Z-octadeca-9,12-dienoic acid (2-thiophen-2-yl-ethyl)amide",CCCCC/C=C\C\C=C/CCCCCCCC(=O)NCCc1cccs1,-6.499983833,-6.525562536,-6.976183092,-6.977543661,-0.728993038,6.784,422.37,5.770990795,6.413002364,0.879077983,3.646040173,2.766962191,1.201101427,0.308627212,8.1354,-5.76,356.31,57.34,0.1259,0.0012832,298,96,1,HCl,WL,94.5
comp_330,"Z-octadeca-9,12-dienoic acid (2-thiophen-2-yl-ethyl)amide",CCCCC/C=C\C\C=C/CCCCCCCC(=O)NCCc1cccs1,-6.499983833,-6.525562536,-6.976183092,-6.977543661,-0.728993038,6.784,422.37,5.770990795,6.413002364,0.879077983,3.646040173,2.766962191,1.201101427,0.308627212,8.1354,-5.76,356.31,57.34,0.1259,0.00012832,313,96,1,HCl,WL,75.5
comp_330,"Z-octadeca-9,12-dienoic acid (2-thiophen-2-yl-ethyl)amide",CCCCC/C=C\C\C=C/CCCCCCCC(=O)NCCc1cccs1,-6.499983833,-6.525562536,-6.976183092,-6.977543661,-0.728993038,6.784,422.37,5.770990795,6.413002364,0.879077983,3.646040173,2.766962191,1.201101427,0.308627212,8.1354,-5.76,356.31,57.34,0.1259,0.00025665,313,96,1,HCl,WL,90.8
comp_330,"Z-octadeca-9,12-dienoic acid (2-thiophen-2-yl-ethyl)amide",CCCCC/C=C\C\C=C/CCCCCCCC(=O)NCCc1cccs1,-6.499983833,-6.525562536,-6.976183092,-6.977543661,-0.728993038,6.784,422.37,5.770990795,6.413002364,0.879077983,3.646040173,2.766962191,1.201101427,0.308627212,8.1354,-5.76,356.31,57.34,0.1259,0.0005133,313,96,1,HCl,WL,91
comp_330,"Z-octadeca-9,12-dienoic acid (2-thiophen-2-yl-ethyl)amide",CCCCC/C=C\C\C=C/CCCCCCCC(=O)NCCc1cccs1,-6.499983833,-6.525562536,-6.976183092,-6.977543661,-0.728993038,6.784,422.37,5.770990795,6.413002364,0.879077983,3.646040173,2.766962191,1.201101427,0.308627212,8.1354,-5.76,356.31,57.34,0.1259,0.0012832,313,96,1,HCl,WL,94
comp_330,"Z-octadeca-9,12-dienoic acid (2-thiophen-2-yl-ethyl)amide",CCCCC/C=C\C\C=C/CCCCCCCC(=O)NCCc1cccs1,-6.499983833,-6.525562536,-6.976183092,-6.977543661,-0.728993038,6.784,422.37,5.770990795,6.413002364,0.879077983,3.646040173,2.766962191,1.201101427,0.308627212,8.1354,-5.76,356.31,57.34,0.1259,0.00012832,333,96,1,HCl,WL,74.2
comp_330,"Z-octadeca-9,12-dienoic acid (2-thiophen-2-yl-ethyl)amide",CCCCC/C=C\C\C=C/CCCCCCCC(=O)NCCc1cccs1,-6.499983833,-6.525562536,-6.976183092,-6.977543661,-0.728993038,6.784,422.37,5.770990795,6.413002364,0.879077983,3.646040173,2.766962191,1.201101427,0.308627212,8.1354,-5.76,356.31,57.34,0.1259,0.00025665,333,96,1,HCl,WL,88.6
comp_330,"Z-octadeca-9,12-dienoic acid (2-thiophen-2-yl-ethyl)amide",CCCCC/C=C\C\C=C/CCCCCCCC(=O)NCCc1cccs1,-6.499983833,-6.525562536,-6.976183092,-6.977543661,-0.728993038,6.784,422.37,5.770990795,6.413002364,0.879077983,3.646040173,2.766962191,1.201101427,0.308627212,8.1354,-5.76,356.31,57.34,0.1259,0.0005133,333,96,1,HCl,WL,90.6
comp_330,"Z-octadeca-9,12-dienoic acid (2-thiophen-2-yl-ethyl)amide",CCCCC/C=C\C\C=C/CCCCCCCC(=O)NCCc1cccs1,-6.499983833,-6.525562536,-6.976183092,-6.977543661,-0.728993038,6.784,422.37,5.770990795,6.413002364,0.879077983,3.646040173,2.766962191,1.201101427,0.308627212,8.1354,-5.76,356.31,57.34,0.1259,0.0012832,333,96,1,HCl,WL,93.6
comp_330,"Z-octadeca-9,12-dienoic acid (2-thiophen-2-yl-ethyl)amide",CCCCC/C=C\C\C=C/CCCCCCCC(=O)NCCc1cccs1,-6.499983833,-6.525562536,-6.976183092,-6.977543661,-0.728993038,6.784,422.37,5.770990795,6.413002364,0.879077983,3.646040173,2.766962191,1.201101427,0.308627212,8.1354,-5.76,356.31,57.34,0.1259,0.00012832,353,96,1,HCl,WL,65.5
comp_330,"Z-octadeca-9,12-dienoic acid (2-thiophen-2-yl-ethyl)amide",CCCCC/C=C\C\C=C/CCCCCCCC(=O)NCCc1cccs1,-6.499983833,-6.525562536,-6.976183092,-6.977543661,-0.728993038,6.784,422.37,5.770990795,6.413002364,0.879077983,3.646040173,2.766962191,1.201101427,0.308627212,8.1354,-5.76,356.31,57.34,0.1259,0.00025665,353,96,1,HCl,WL,86.5
comp_330,"Z-octadeca-9,12-dienoic acid (2-thiophen-2-yl-ethyl)amide",CCCCC/C=C\C\C=C/CCCCCCCC(=O)NCCc1cccs1,-6.499983833,-6.525562536,-6.976183092,-6.977543661,-0.728993038,6.784,422.37,5.770990795,6.413002364,0.879077983,3.646040173,2.766962191,1.201101427,0.308627212,8.1354,-5.76,356.31,57.34,0.1259,0.0005133,353,96,1,HCl,WL,90.2
comp_330,"Z-octadeca-9,12-dienoic acid (2-thiophen-2-yl-ethyl)amide",CCCCC/C=C\C\C=C/CCCCCCCC(=O)NCCc1cccs1,-6.499983833,-6.525562536,-6.976183092,-6.977543661,-0.728993038,6.784,422.37,5.770990795,6.413002364,0.879077983,3.646040173,2.766962191,1.201101427,0.308627212,8.1354,-5.76,356.31,57.34,0.1259,0.0012832,353,96,1,HCl,WL,93.4
comp_331,"5-benzyl-3-((4-nitrophenylamino) methyl)-1,3,4-oxadiazole-2-(3H)-thione",O=N(=O)c3ccc(NCn2nc(Cc1ccccc1)oc2=S)cc3,-6.441479352,-6.734001754,-6.879582671,-7.094280508,-2.832433194,12.1363,380.86,3.609046158,6.300619339,2.929739207,4.615179273,1.685440066,3.159394414,-0.068337804,1.8084,-4.733,258.15,114.77,0.36777,0.00014604,298,12,1,HCl,WL,72.51
comp_331,"5-benzyl-3-((4-nitrophenylamino) methyl)-1,3,4-oxadiazole-2-(3H)-thione",O=N(=O)c3ccc(NCn2nc(Cc1ccccc1)oc2=S)cc3,-6.441479352,-6.734001754,-6.879582671,-7.094280508,-2.832433194,12.1363,380.86,3.609046158,6.300619339,2.929739207,4.615179273,1.685440066,3.159394414,-0.068337804,1.8084,-4.733,258.15,114.77,0.36777,0.0002921,298,12,1,HCl,WL,78.16
comp_331,"5-benzyl-3-((4-nitrophenylamino) methyl)-1,3,4-oxadiazole-2-(3H)-thione",O=N(=O)c3ccc(NCn2nc(Cc1ccccc1)oc2=S)cc3,-6.441479352,-6.734001754,-6.879582671,-7.094280508,-2.832433194,12.1363,380.86,3.609046158,6.300619339,2.929739207,4.615179273,1.685440066,3.159394414,-0.068337804,1.8084,-4.733,258.15,114.77,0.36777,0.0004381,298,12,1,HCl,WL,82.84
comp_331,"5-benzyl-3-((4-nitrophenylamino) methyl)-1,3,4-oxadiazole-2-(3H)-thione",O=N(=O)c3ccc(NCn2nc(Cc1ccccc1)oc2=S)cc3,-6.441479352,-6.734001754,-6.879582671,-7.094280508,-2.832433194,12.1363,380.86,3.609046158,6.300619339,2.929739207,4.615179273,1.685440066,3.159394414,-0.068337804,1.8084,-4.733,258.15,114.77,0.36777,0.0005842,298,12,1,HCl,WL,89.35
comp_331,"5-benzyl-3-((4-nitrophenylamino) methyl)-1,3,4-oxadiazole-2-(3H)-thione",O=N(=O)c3ccc(NCn2nc(Cc1ccccc1)oc2=S)cc3,-6.441479352,-6.734001754,-6.879582671,-7.094280508,-2.832433194,12.1363,380.86,3.609046158,6.300619339,2.929739207,4.615179273,1.685440066,3.159394414,-0.068337804,1.8084,-4.733,258.15,114.77,0.36777,0.0007302,298,12,1,HCl,WL,94.89
comp_331,"5-benzyl-3-((4-nitrophenylamino) methyl)-1,3,4-oxadiazole-2-(3H)-thione",O=N(=O)c3ccc(NCn2nc(Cc1ccccc1)oc2=S)cc3,-6.441479352,-6.734001754,-6.879582671,-7.094280508,-2.832433194,12.1363,380.86,3.609046158,6.300619339,2.929739207,4.615179273,1.685440066,3.159394414,-0.068337804,1.8084,-4.733,258.15,114.77,0.36777,0.0008762,298,12,1,HCl,WL,96.29
comp_331,"5-benzyl-3-((4-nitrophenylamino) methyl)-1,3,4-oxadiazole-2-(3H)-thione",O=N(=O)c3ccc(NCn2nc(Cc1ccccc1)oc2=S)cc3,-6.441479352,-6.734001754,-6.879582671,-7.094280508,-2.832433194,12.1363,380.86,3.609046158,6.300619339,2.929739207,4.615179273,1.685440066,3.159394414,-0.068337804,1.8084,-4.733,258.15,114.77,0.36777,0.00014604,308,12,1,HCl,WL,64.07
comp_331,"5-benzyl-3-((4-nitrophenylamino) methyl)-1,3,4-oxadiazole-2-(3H)-thione",O=N(=O)c3ccc(NCn2nc(Cc1ccccc1)oc2=S)cc3,-6.441479352,-6.734001754,-6.879582671,-7.094280508,-2.832433194,12.1363,380.86,3.609046158,6.300619339,2.929739207,4.615179273,1.685440066,3.159394414,-0.068337804,1.8084,-4.733,258.15,114.77,0.36777,0.0002921,308,12,1,HCl,WL,69.86
comp_331,"5-benzyl-3-((4-nitrophenylamino) methyl)-1,3,4-oxadiazole-2-(3H)-thione",O=N(=O)c3ccc(NCn2nc(Cc1ccccc1)oc2=S)cc3,-6.441479352,-6.734001754,-6.879582671,-7.094280508,-2.832433194,12.1363,380.86,3.609046158,6.300619339,2.929739207,4.615179273,1.685440066,3.159394414,-0.068337804,1.8084,-4.733,258.15,114.77,0.36777,0.0004381,308,12,1,HCl,WL,76.98
comp_331,"5-benzyl-3-((4-nitrophenylamino) methyl)-1,3,4-oxadiazole-2-(3H)-thione",O=N(=O)c3ccc(NCn2nc(Cc1ccccc1)oc2=S)cc3,-6.441479352,-6.734001754,-6.879582671,-7.094280508,-2.832433194,12.1363,380.86,3.609046158,6.300619339,2.929739207,4.615179273,1.685440066,3.159394414,-0.068337804,1.8084,-4.733,258.15,114.77,0.36777,0.0005842,308,12,1,HCl,WL,80.79
comp_331,"5-benzyl-3-((4-nitrophenylamino) methyl)-1,3,4-oxadiazole-2-(3H)-thione",O=N(=O)c3ccc(NCn2nc(Cc1ccccc1)oc2=S)cc3,-6.441479352,-6.734001754,-6.879582671,-7.094280508,-2.832433194,12.1363,380.86,3.609046158,6.300619339,2.929739207,4.615179273,1.685440066,3.159394414,-0.068337804,1.8084,-4.733,258.15,114.77,0.36777,0.0007302,308,12,1,HCl,WL,86.58
comp_331,"5-benzyl-3-((4-nitrophenylamino) methyl)-1,3,4-oxadiazole-2-(3H)-thione",O=N(=O)c3ccc(NCn2nc(Cc1ccccc1)oc2=S)cc3,-6.441479352,-6.734001754,-6.879582671,-7.094280508,-2.832433194,12.1363,380.86,3.609046158,6.300619339,2.929739207,4.615179273,1.685440066,3.159394414,-0.068337804,1.8084,-4.733,258.15,114.77,0.36777,0.0008762,308,12,1,HCl,WL,87.58
comp_331,"5-benzyl-3-((4-nitrophenylamino) methyl)-1,3,4-oxadiazole-2-(3H)-thione",O=N(=O)c3ccc(NCn2nc(Cc1ccccc1)oc2=S)cc3,-6.441479352,-6.734001754,-6.879582671,-7.094280508,-2.832433194,12.1363,380.86,3.609046158,6.300619339,2.929739207,4.615179273,1.685440066,3.159394414,-0.068337804,1.8084,-4.733,258.15,114.77,0.36777,0.00014604,318,12,1,HCl,WL,59.34
comp_331,"5-benzyl-3-((4-nitrophenylamino) methyl)-1,3,4-oxadiazole-2-(3H)-thione",O=N(=O)c3ccc(NCn2nc(Cc1ccccc1)oc2=S)cc3,-6.441479352,-6.734001754,-6.879582671,-7.094280508,-2.832433194,12.1363,380.86,3.609046158,6.300619339,2.929739207,4.615179273,1.685440066,3.159394414,-0.068337804,1.8084,-4.733,258.15,114.77,0.36777,0.0002921,318,12,1,HCl,WL,65.25
comp_331,"5-benzyl-3-((4-nitrophenylamino) methyl)-1,3,4-oxadiazole-2-(3H)-thione",O=N(=O)c3ccc(NCn2nc(Cc1ccccc1)oc2=S)cc3,-6.441479352,-6.734001754,-6.879582671,-7.094280508,-2.832433194,12.1363,380.86,3.609046158,6.300619339,2.929739207,4.615179273,1.685440066,3.159394414,-0.068337804,1.8084,-4.733,258.15,114.77,0.36777,0.0004381,318,12,1,HCl,WL,68
comp_331,"5-benzyl-3-((4-nitrophenylamino) methyl)-1,3,4-oxadiazole-2-(3H)-thione",O=N(=O)c3ccc(NCn2nc(Cc1ccccc1)oc2=S)cc3,-6.441479352,-6.734001754,-6.879582671,-7.094280508,-2.832433194,12.1363,380.86,3.609046158,6.300619339,2.929739207,4.615179273,1.685440066,3.159394414,-0.068337804,1.8084,-4.733,258.15,114.77,0.36777,0.0005842,318,12,1,HCl,WL,70.01
comp_331,"5-benzyl-3-((4-nitrophenylamino) methyl)-1,3,4-oxadiazole-2-(3H)-thione",O=N(=O)c3ccc(NCn2nc(Cc1ccccc1)oc2=S)cc3,-6.441479352,-6.734001754,-6.879582671,-7.094280508,-2.832433194,12.1363,380.86,3.609046158,6.300619339,2.929739207,4.615179273,1.685440066,3.159394414,-0.068337804,1.8084,-4.733,258.15,114.77,0.36777,0.0007302,318,12,1,HCl,WL,76.66
comp_331,"5-benzyl-3-((4-nitrophenylamino) methyl)-1,3,4-oxadiazole-2-(3H)-thione",O=N(=O)c3ccc(NCn2nc(Cc1ccccc1)oc2=S)cc3,-6.441479352,-6.734001754,-6.879582671,-7.094280508,-2.832433194,12.1363,380.86,3.609046158,6.300619339,2.929739207,4.615179273,1.685440066,3.159394414,-0.068337804,1.8084,-4.733,258.15,114.77,0.36777,0.0008762,318,12,1,HCl,WL,74.55
comp_331,"5-benzyl-3-((4-nitrophenylamino) methyl)-1,3,4-oxadiazole-2-(3H)-thione",O=N(=O)c3ccc(NCn2nc(Cc1ccccc1)oc2=S)cc3,-6.441479352,-6.734001754,-6.879582671,-7.094280508,-2.832433194,12.1363,380.86,3.609046158,6.300619339,2.929739207,4.615179273,1.685440066,3.159394414,-0.068337804,1.8084,-4.733,258.15,114.77,0.36777,0.00014604,298,0.5,1,HCl,EIS,63.08
comp_331,"5-benzyl-3-((4-nitrophenylamino) methyl)-1,3,4-oxadiazole-2-(3H)-thione",O=N(=O)c3ccc(NCn2nc(Cc1ccccc1)oc2=S)cc3,-6.441479352,-6.734001754,-6.879582671,-7.094280508,-2.832433194,12.1363,380.86,3.609046158,6.300619339,2.929739207,4.615179273,1.685440066,3.159394414,-0.068337804,1.8084,-4.733,258.15,114.77,0.36777,0.0002921,298,0.5,1,HCl,EIS,67.96
comp_331,"5-benzyl-3-((4-nitrophenylamino) methyl)-1,3,4-oxadiazole-2-(3H)-thione",O=N(=O)c3ccc(NCn2nc(Cc1ccccc1)oc2=S)cc3,-6.441479352,-6.734001754,-6.879582671,-7.094280508,-2.832433194,12.1363,380.86,3.609046158,6.300619339,2.929739207,4.615179273,1.685440066,3.159394414,-0.068337804,1.8084,-4.733,258.15,114.77,0.36777,0.0004381,298,0.5,1,HCl,EIS,71.47
comp_331,"5-benzyl-3-((4-nitrophenylamino) methyl)-1,3,4-oxadiazole-2-(3H)-thione",O=N(=O)c3ccc(NCn2nc(Cc1ccccc1)oc2=S)cc3,-6.441479352,-6.734001754,-6.879582671,-7.094280508,-2.832433194,12.1363,380.86,3.609046158,6.300619339,2.929739207,4.615179273,1.685440066,3.159394414,-0.068337804,1.8084,-4.733,258.15,114.77,0.36777,0.0005842,298,0.5,1,HCl,EIS,74.16
comp_331,"5-benzyl-3-((4-nitrophenylamino) methyl)-1,3,4-oxadiazole-2-(3H)-thione",O=N(=O)c3ccc(NCn2nc(Cc1ccccc1)oc2=S)cc3,-6.441479352,-6.734001754,-6.879582671,-7.094280508,-2.832433194,12.1363,380.86,3.609046158,6.300619339,2.929739207,4.615179273,1.685440066,3.159394414,-0.068337804,1.8084,-4.733,258.15,114.77,0.36777,0.0007302,298,0.5,1,HCl,EIS,89.71
comp_331,"5-benzyl-3-((4-nitrophenylamino) methyl)-1,3,4-oxadiazole-2-(3H)-thione",O=N(=O)c3ccc(NCn2nc(Cc1ccccc1)oc2=S)cc3,-6.441479352,-6.734001754,-6.879582671,-7.094280508,-2.832433194,12.1363,380.86,3.609046158,6.300619339,2.929739207,4.615179273,1.685440066,3.159394414,-0.068337804,1.8084,-4.733,258.15,114.77,0.36777,0.0008762,298,0.5,1,HCl,EIS,92.2
comp_331,"5-benzyl-3-((4-nitrophenylamino) methyl)-1,3,4-oxadiazole-2-(3H)-thione",O=N(=O)c3ccc(NCn2nc(Cc1ccccc1)oc2=S)cc3,-6.441479352,-6.734001754,-6.879582671,-7.094280508,-2.832433194,12.1363,380.86,3.609046158,6.300619339,2.929739207,4.615179273,1.685440066,3.159394414,-0.068337804,1.8084,-4.733,258.15,114.77,0.36777,0.00014604,298,0.5,1,HCl,PDP,60.01
comp_331,"5-benzyl-3-((4-nitrophenylamino) methyl)-1,3,4-oxadiazole-2-(3H)-thione",O=N(=O)c3ccc(NCn2nc(Cc1ccccc1)oc2=S)cc3,-6.441479352,-6.734001754,-6.879582671,-7.094280508,-2.832433194,12.1363,380.86,3.609046158,6.300619339,2.929739207,4.615179273,1.685440066,3.159394414,-0.068337804,1.8084,-4.733,258.15,114.77,0.36777,0.0002921,298,0.5,1,HCl,PDP,67.33
comp_331,"5-benzyl-3-((4-nitrophenylamino) methyl)-1,3,4-oxadiazole-2-(3H)-thione",O=N(=O)c3ccc(NCn2nc(Cc1ccccc1)oc2=S)cc3,-6.441479352,-6.734001754,-6.879582671,-7.094280508,-2.832433194,12.1363,380.86,3.609046158,6.300619339,2.929739207,4.615179273,1.685440066,3.159394414,-0.068337804,1.8084,-4.733,258.15,114.77,0.36777,0.0004381,298,0.5,1,HCl,PDP,68.64
comp_331,"5-benzyl-3-((4-nitrophenylamino) methyl)-1,3,4-oxadiazole-2-(3H)-thione",O=N(=O)c3ccc(NCn2nc(Cc1ccccc1)oc2=S)cc3,-6.441479352,-6.734001754,-6.879582671,-7.094280508,-2.832433194,12.1363,380.86,3.609046158,6.300619339,2.929739207,4.615179273,1.685440066,3.159394414,-0.068337804,1.8084,-4.733,258.15,114.77,0.36777,0.0005842,298,0.5,1,HCl,PDP,79.3
comp_331,"5-benzyl-3-((4-nitrophenylamino) methyl)-1,3,4-oxadiazole-2-(3H)-thione",O=N(=O)c3ccc(NCn2nc(Cc1ccccc1)oc2=S)cc3,-6.441479352,-6.734001754,-6.879582671,-7.094280508,-2.832433194,12.1363,380.86,3.609046158,6.300619339,2.929739207,4.615179273,1.685440066,3.159394414,-0.068337804,1.8084,-4.733,258.15,114.77,0.36777,0.0007302,298,0.5,1,HCl,PDP,86.42
comp_331,"5-benzyl-3-((4-nitrophenylamino) methyl)-1,3,4-oxadiazole-2-(3H)-thione",O=N(=O)c3ccc(NCn2nc(Cc1ccccc1)oc2=S)cc3,-6.441479352,-6.734001754,-6.879582671,-7.094280508,-2.832433194,12.1363,380.86,3.609046158,6.300619339,2.929739207,4.615179273,1.685440066,3.159394414,-0.068337804,1.8084,-4.733,258.15,114.77,0.36777,0.0008762,298,0.5,1,HCl,PDP,88.89
comp_332,"5-benzyl-3-((2-nitrophenylamino) methyl)-1,3,4-oxadiazole-2-(3H)-thione",O=N(=O)c1ccccc1NCn3nc(Cc2ccccc2)oc3=S,-6.468418625,-6.704885571,-6.870058686,-7.109518884,-3.009579319,1.7092,367.95,3.458839306,6.320205279,3.109217075,4.714711177,1.605494102,3.461317836,-0.133735264,1.8084,-4.733,258.15,114.77,0.36777,0.00014604,298,12,1,HCl,WL,68.23
comp_332,"5-benzyl-3-((2-nitrophenylamino) methyl)-1,3,4-oxadiazole-2-(3H)-thione",O=N(=O)c1ccccc1NCn3nc(Cc2ccccc2)oc3=S,-6.468418625,-6.704885571,-6.870058686,-7.109518884,-3.009579319,1.7092,367.95,3.458839306,6.320205279,3.109217075,4.714711177,1.605494102,3.461317836,-0.133735264,1.8084,-4.733,258.15,114.77,0.36777,0.0002921,298,12,1,HCl,WL,75.18
comp_332,"5-benzyl-3-((2-nitrophenylamino) methyl)-1,3,4-oxadiazole-2-(3H)-thione",O=N(=O)c1ccccc1NCn3nc(Cc2ccccc2)oc3=S,-6.468418625,-6.704885571,-6.870058686,-7.109518884,-3.009579319,1.7092,367.95,3.458839306,6.320205279,3.109217075,4.714711177,1.605494102,3.461317836,-0.133735264,1.8084,-4.733,258.15,114.77,0.36777,0.0004381,298,12,1,HCl,WL,79.69
comp_332,"5-benzyl-3-((2-nitrophenylamino) methyl)-1,3,4-oxadiazole-2-(3H)-thione",O=N(=O)c1ccccc1NCn3nc(Cc2ccccc2)oc3=S,-6.468418625,-6.704885571,-6.870058686,-7.109518884,-3.009579319,1.7092,367.95,3.458839306,6.320205279,3.109217075,4.714711177,1.605494102,3.461317836,-0.133735264,1.8084,-4.733,258.15,114.77,0.36777,0.0005842,298,12,1,HCl,WL,86.88
comp_332,"5-benzyl-3-((2-nitrophenylamino) methyl)-1,3,4-oxadiazole-2-(3H)-thione",O=N(=O)c1ccccc1NCn3nc(Cc2ccccc2)oc3=S,-6.468418625,-6.704885571,-6.870058686,-7.109518884,-3.009579319,1.7092,367.95,3.458839306,6.320205279,3.109217075,4.714711177,1.605494102,3.461317836,-0.133735264,1.8084,-4.733,258.15,114.77,0.36777,0.0007302,298,12,1,HCl,WL,93.05
comp_332,"5-benzyl-3-((2-nitrophenylamino) methyl)-1,3,4-oxadiazole-2-(3H)-thione",O=N(=O)c1ccccc1NCn3nc(Cc2ccccc2)oc3=S,-6.468418625,-6.704885571,-6.870058686,-7.109518884,-3.009579319,1.7092,367.95,3.458839306,6.320205279,3.109217075,4.714711177,1.605494102,3.461317836,-0.133735264,1.8084,-4.733,258.15,114.77,0.36777,0.0008762,298,12,1,HCl,WL,93.42
comp_332,"5-benzyl-3-((2-nitrophenylamino) methyl)-1,3,4-oxadiazole-2-(3H)-thione",O=N(=O)c1ccccc1NCn3nc(Cc2ccccc2)oc3=S,-6.468418625,-6.704885571,-6.870058686,-7.109518884,-3.009579319,1.7092,367.95,3.458839306,6.320205279,3.109217075,4.714711177,1.605494102,3.461317836,-0.133735264,1.8084,-4.733,258.15,114.77,0.36777,0.00014604,308,12,1,HCl,WL,63.34
comp_332,"5-benzyl-3-((2-nitrophenylamino) methyl)-1,3,4-oxadiazole-2-(3H)-thione",O=N(=O)c1ccccc1NCn3nc(Cc2ccccc2)oc3=S,-6.468418625,-6.704885571,-6.870058686,-7.109518884,-3.009579319,1.7092,367.95,3.458839306,6.320205279,3.109217075,4.714711177,1.605494102,3.461317836,-0.133735264,1.8084,-4.733,258.15,114.77,0.36777,0.0002921,308,12,1,HCl,WL,68.72
comp_332,"5-benzyl-3-((2-nitrophenylamino) methyl)-1,3,4-oxadiazole-2-(3H)-thione",O=N(=O)c1ccccc1NCn3nc(Cc2ccccc2)oc3=S,-6.468418625,-6.704885571,-6.870058686,-7.109518884,-3.009579319,1.7092,367.95,3.458839306,6.320205279,3.109217075,4.714711177,1.605494102,3.461317836,-0.133735264,1.8084,-4.733,258.15,114.77,0.36777,0.0004381,308,12,1,HCl,WL,72.66
comp_332,"5-benzyl-3-((2-nitrophenylamino) methyl)-1,3,4-oxadiazole-2-(3H)-thione",O=N(=O)c1ccccc1NCn3nc(Cc2ccccc2)oc3=S,-6.468418625,-6.704885571,-6.870058686,-7.109518884,-3.009579319,1.7092,367.95,3.458839306,6.320205279,3.109217075,4.714711177,1.605494102,3.461317836,-0.133735264,1.8084,-4.733,258.15,114.77,0.36777,0.0005842,308,12,1,HCl,WL,79.3
comp_332,"5-benzyl-3-((2-nitrophenylamino) methyl)-1,3,4-oxadiazole-2-(3H)-thione",O=N(=O)c1ccccc1NCn3nc(Cc2ccccc2)oc3=S,-6.468418625,-6.704885571,-6.870058686,-7.109518884,-3.009579319,1.7092,367.95,3.458839306,6.320205279,3.109217075,4.714711177,1.605494102,3.461317836,-0.133735264,1.8084,-4.733,258.15,114.77,0.36777,0.0007302,308,12,1,HCl,WL,82.78
comp_332,"5-benzyl-3-((2-nitrophenylamino) methyl)-1,3,4-oxadiazole-2-(3H)-thione",O=N(=O)c1ccccc1NCn3nc(Cc2ccccc2)oc3=S,-6.468418625,-6.704885571,-6.870058686,-7.109518884,-3.009579319,1.7092,367.95,3.458839306,6.320205279,3.109217075,4.714711177,1.605494102,3.461317836,-0.133735264,1.8084,-4.733,258.15,114.77,0.36777,0.0008762,308,12,1,HCl,WL,84.51
comp_332,"5-benzyl-3-((2-nitrophenylamino) methyl)-1,3,4-oxadiazole-2-(3H)-thione",O=N(=O)c1ccccc1NCn3nc(Cc2ccccc2)oc3=S,-6.468418625,-6.704885571,-6.870058686,-7.109518884,-3.009579319,1.7092,367.95,3.458839306,6.320205279,3.109217075,4.714711177,1.605494102,3.461317836,-0.133735264,1.8084,-4.733,258.15,114.77,0.36777,0.00014604,318,12,1,HCl,WL,57.05
comp_332,"5-benzyl-3-((2-nitrophenylamino) methyl)-1,3,4-oxadiazole-2-(3H)-thione",O=N(=O)c1ccccc1NCn3nc(Cc2ccccc2)oc3=S,-6.468418625,-6.704885571,-6.870058686,-7.109518884,-3.009579319,1.7092,367.95,3.458839306,6.320205279,3.109217075,4.714711177,1.605494102,3.461317836,-0.133735264,1.8084,-4.733,258.15,114.77,0.36777,0.0002921,318,12,1,HCl,WL,61.18
comp_332,"5-benzyl-3-((2-nitrophenylamino) methyl)-1,3,4-oxadiazole-2-(3H)-thione",O=N(=O)c1ccccc1NCn3nc(Cc2ccccc2)oc3=S,-6.468418625,-6.704885571,-6.870058686,-7.109518884,-3.009579319,1.7092,367.95,3.458839306,6.320205279,3.109217075,4.714711177,1.605494102,3.461317836,-0.133735264,1.8084,-4.733,258.15,114.77,0.36777,0.0004381,318,12,1,HCl,WL,66.17
comp_332,"5-benzyl-3-((2-nitrophenylamino) methyl)-1,3,4-oxadiazole-2-(3H)-thione",O=N(=O)c1ccccc1NCn3nc(Cc2ccccc2)oc3=S,-6.468418625,-6.704885571,-6.870058686,-7.109518884,-3.009579319,1.7092,367.95,3.458839306,6.320205279,3.109217075,4.714711177,1.605494102,3.461317836,-0.133735264,1.8084,-4.733,258.15,114.77,0.36777,0.0005842,318,12,1,HCl,WL,69.77
comp_332,"5-benzyl-3-((2-nitrophenylamino) methyl)-1,3,4-oxadiazole-2-(3H)-thione",O=N(=O)c1ccccc1NCn3nc(Cc2ccccc2)oc3=S,-6.468418625,-6.704885571,-6.870058686,-7.109518884,-3.009579319,1.7092,367.95,3.458839306,6.320205279,3.109217075,4.714711177,1.605494102,3.461317836,-0.133735264,1.8084,-4.733,258.15,114.77,0.36777,0.0007302,318,12,1,HCl,WL,71.68
comp_332,"5-benzyl-3-((2-nitrophenylamino) methyl)-1,3,4-oxadiazole-2-(3H)-thione",O=N(=O)c1ccccc1NCn3nc(Cc2ccccc2)oc3=S,-6.468418625,-6.704885571,-6.870058686,-7.109518884,-3.009579319,1.7092,367.95,3.458839306,6.320205279,3.109217075,4.714711177,1.605494102,3.461317836,-0.133735264,1.8084,-4.733,258.15,114.77,0.36777,0.0008762,318,12,1,HCl,WL,74.44
comp_332,"5-benzyl-3-((2-nitrophenylamino) methyl)-1,3,4-oxadiazole-2-(3H)-thione",O=N(=O)c1ccccc1NCn3nc(Cc2ccccc2)oc3=S,-6.468418625,-6.704885571,-6.870058686,-7.109518884,-3.009579319,1.7092,367.95,3.458839306,6.320205279,3.109217075,4.714711177,1.605494102,3.461317836,-0.133735264,1.8084,-4.733,258.15,114.77,0.36777,0.00014604,298,0.5,1,HCl,EIS,60.72
comp_332,"5-benzyl-3-((2-nitrophenylamino) methyl)-1,3,4-oxadiazole-2-(3H)-thione",O=N(=O)c1ccccc1NCn3nc(Cc2ccccc2)oc3=S,-6.468418625,-6.704885571,-6.870058686,-7.109518884,-3.009579319,1.7092,367.95,3.458839306,6.320205279,3.109217075,4.714711177,1.605494102,3.461317836,-0.133735264,1.8084,-4.733,258.15,114.77,0.36777,0.0002921,298,0.5,1,HCl,EIS,66.71
comp_332,"5-benzyl-3-((2-nitrophenylamino) methyl)-1,3,4-oxadiazole-2-(3H)-thione",O=N(=O)c1ccccc1NCn3nc(Cc2ccccc2)oc3=S,-6.468418625,-6.704885571,-6.870058686,-7.109518884,-3.009579319,1.7092,367.95,3.458839306,6.320205279,3.109217075,4.714711177,1.605494102,3.461317836,-0.133735264,1.8084,-4.733,258.15,114.77,0.36777,0.0004381,298,0.5,1,HCl,EIS,69.41
comp_332,"5-benzyl-3-((2-nitrophenylamino) methyl)-1,3,4-oxadiazole-2-(3H)-thione",O=N(=O)c1ccccc1NCn3nc(Cc2ccccc2)oc3=S,-6.468418625,-6.704885571,-6.870058686,-7.109518884,-3.009579319,1.7092,367.95,3.458839306,6.320205279,3.109217075,4.714711177,1.605494102,3.461317836,-0.133735264,1.8084,-4.733,258.15,114.77,0.36777,0.0005842,298,0.5,1,HCl,EIS,75.13
comp_332,"5-benzyl-3-((2-nitrophenylamino) methyl)-1,3,4-oxadiazole-2-(3H)-thione",O=N(=O)c1ccccc1NCn3nc(Cc2ccccc2)oc3=S,-6.468418625,-6.704885571,-6.870058686,-7.109518884,-3.009579319,1.7092,367.95,3.458839306,6.320205279,3.109217075,4.714711177,1.605494102,3.461317836,-0.133735264,1.8084,-4.733,258.15,114.77,0.36777,0.0007302,298,0.5,1,HCl,EIS,89.13
comp_332,"5-benzyl-3-((2-nitrophenylamino) methyl)-1,3,4-oxadiazole-2-(3H)-thione",O=N(=O)c1ccccc1NCn3nc(Cc2ccccc2)oc3=S,-6.468418625,-6.704885571,-6.870058686,-7.109518884,-3.009579319,1.7092,367.95,3.458839306,6.320205279,3.109217075,4.714711177,1.605494102,3.461317836,-0.133735264,1.8084,-4.733,258.15,114.77,0.36777,0.0008762,298,0.5,1,HCl,EIS,91.73
comp_332,"5-benzyl-3-((2-nitrophenylamino) methyl)-1,3,4-oxadiazole-2-(3H)-thione",O=N(=O)c1ccccc1NCn3nc(Cc2ccccc2)oc3=S,-6.468418625,-6.704885571,-6.870058686,-7.109518884,-3.009579319,1.7092,367.95,3.458839306,6.320205279,3.109217075,4.714711177,1.605494102,3.461317836,-0.133735264,1.8084,-4.733,258.15,114.77,0.36777,0.00014604,298,0.5,1,HCl,PDP,56.08
comp_332,"5-benzyl-3-((2-nitrophenylamino) methyl)-1,3,4-oxadiazole-2-(3H)-thione",O=N(=O)c1ccccc1NCn3nc(Cc2ccccc2)oc3=S,-6.468418625,-6.704885571,-6.870058686,-7.109518884,-3.009579319,1.7092,367.95,3.458839306,6.320205279,3.109217075,4.714711177,1.605494102,3.461317836,-0.133735264,1.8084,-4.733,258.15,114.77,0.36777,0.0002921,298,0.5,1,HCl,PDP,66.63
comp_332,"5-benzyl-3-((2-nitrophenylamino) methyl)-1,3,4-oxadiazole-2-(3H)-thione",O=N(=O)c1ccccc1NCn3nc(Cc2ccccc2)oc3=S,-6.468418625,-6.704885571,-6.870058686,-7.109518884,-3.009579319,1.7092,367.95,3.458839306,6.320205279,3.109217075,4.714711177,1.605494102,3.461317836,-0.133735264,1.8084,-4.733,258.15,114.77,0.36777,0.0004381,298,0.5,1,HCl,PDP,70.18
comp_332,"5-benzyl-3-((2-nitrophenylamino) methyl)-1,3,4-oxadiazole-2-(3H)-thione",O=N(=O)c1ccccc1NCn3nc(Cc2ccccc2)oc3=S,-6.468418625,-6.704885571,-6.870058686,-7.109518884,-3.009579319,1.7092,367.95,3.458839306,6.320205279,3.109217075,4.714711177,1.605494102,3.461317836,-0.133735264,1.8084,-4.733,258.15,114.77,0.36777,0.0005842,298,0.5,1,HCl,PDP,77.55
comp_332,"5-benzyl-3-((2-nitrophenylamino) methyl)-1,3,4-oxadiazole-2-(3H)-thione",O=N(=O)c1ccccc1NCn3nc(Cc2ccccc2)oc3=S,-6.468418625,-6.704885571,-6.870058686,-7.109518884,-3.009579319,1.7092,367.95,3.458839306,6.320205279,3.109217075,4.714711177,1.605494102,3.461317836,-0.133735264,1.8084,-4.733,258.15,114.77,0.36777,0.0007302,298,0.5,1,HCl,PDP,84.18
comp_332,"5-benzyl-3-((2-nitrophenylamino) methyl)-1,3,4-oxadiazole-2-(3H)-thione",O=N(=O)c1ccccc1NCn3nc(Cc2ccccc2)oc3=S,-6.468418625,-6.704885571,-6.870058686,-7.109518884,-3.009579319,1.7092,367.95,3.458839306,6.320205279,3.109217075,4.714711177,1.605494102,3.461317836,-0.133735264,1.8084,-4.733,258.15,114.77,0.36777,0.0008762,298,0.5,1,HCl,PDP,87.97
comp_333,(8-hydroxyquinolin-5-yl)methyl-4-methylbenzoate,Cc3ccc(C(=O)OCc1ccc(O)c2ncccc12)cc3,-6.178345247,-7.240405652,-7.348434856,-7.507349351,-2.025343478,10.601,327.58,4.153001769,6.083799122,2.188655851,4.136227487,1.947571636,2.196116629,0.18678261,3.3049,-3.834,226.5,59.42,0.20799,0.000001,298,6,1,HCl,WL,92.6
comp_333,(8-hydroxyquinolin-5-yl)methyl-4-methylbenzoate,Cc3ccc(C(=O)OCc1ccc(O)c2ncccc12)cc3,-6.178345247,-7.240405652,-7.348434856,-7.507349351,-2.025343478,10.601,327.58,4.153001769,6.083799122,2.188655851,4.136227487,1.947571636,2.196116629,0.18678261,3.3049,-3.834,226.5,59.42,0.20799,0.00001,298,6,1,HCl,WL,94.3
comp_333,(8-hydroxyquinolin-5-yl)methyl-4-methylbenzoate,Cc3ccc(C(=O)OCc1ccc(O)c2ncccc12)cc3,-6.178345247,-7.240405652,-7.348434856,-7.507349351,-2.025343478,10.601,327.58,4.153001769,6.083799122,2.188655851,4.136227487,1.947571636,2.196116629,0.18678261,3.3049,-3.834,226.5,59.42,0.20799,0.0001,298,6,1,HCl,WL,95.3
comp_333,(8-hydroxyquinolin-5-yl)methyl-4-methylbenzoate,Cc3ccc(C(=O)OCc1ccc(O)c2ncccc12)cc3,-6.178345247,-7.240405652,-7.348434856,-7.507349351,-2.025343478,10.601,327.58,4.153001769,6.083799122,2.188655851,4.136227487,1.947571636,2.196116629,0.18678261,3.3049,-3.834,226.5,59.42,0.20799,0.001,298,6,1,HCl,WL,96.2
comp_333,(8-hydroxyquinolin-5-yl)methyl-4-methylbenzoate,Cc3ccc(C(=O)OCc1ccc(O)c2ncccc12)cc3,-6.178345247,-7.240405652,-7.348434856,-7.507349351,-2.025343478,10.601,327.58,4.153001769,6.083799122,2.188655851,4.136227487,1.947571636,2.196116629,0.18678261,3.3049,-3.834,226.5,59.42,0.20799,0.000001,298,0.5,1,HCl,PDP,93.6
comp_333,(8-hydroxyquinolin-5-yl)methyl-4-methylbenzoate,Cc3ccc(C(=O)OCc1ccc(O)c2ncccc12)cc3,-6.178345247,-7.240405652,-7.348434856,-7.507349351,-2.025343478,10.601,327.58,4.153001769,6.083799122,2.188655851,4.136227487,1.947571636,2.196116629,0.18678261,3.3049,-3.834,226.5,59.42,0.20799,0.00001,298,0.5,1,HCl,PDP,94.6
comp_333,(8-hydroxyquinolin-5-yl)methyl-4-methylbenzoate,Cc3ccc(C(=O)OCc1ccc(O)c2ncccc12)cc3,-6.178345247,-7.240405652,-7.348434856,-7.507349351,-2.025343478,10.601,327.58,4.153001769,6.083799122,2.188655851,4.136227487,1.947571636,2.196116629,0.18678261,3.3049,-3.834,226.5,59.42,0.20799,0.0001,298,0.5,1,HCl,PDP,96.6
comp_333,(8-hydroxyquinolin-5-yl)methyl-4-methylbenzoate,Cc3ccc(C(=O)OCc1ccc(O)c2ncccc12)cc3,-6.178345247,-7.240405652,-7.348434856,-7.507349351,-2.025343478,10.601,327.58,4.153001769,6.083799122,2.188655851,4.136227487,1.947571636,2.196116629,0.18678261,3.3049,-3.834,226.5,59.42,0.20799,0.001,298,0.5,1,HCl,PDP,96.8
comp_333,(8-hydroxyquinolin-5-yl)methyl-4-methylbenzoate,Cc3ccc(C(=O)OCc1ccc(O)c2ncccc12)cc3,-6.178345247,-7.240405652,-7.348434856,-7.507349351,-2.025343478,10.601,327.58,4.153001769,6.083799122,2.188655851,4.136227487,1.947571636,2.196116629,0.18678261,3.3049,-3.834,226.5,59.42,0.20799,0.000001,298,0.5,1,HCl,EIS,79.5
comp_333,(8-hydroxyquinolin-5-yl)methyl-4-methylbenzoate,Cc3ccc(C(=O)OCc1ccc(O)c2ncccc12)cc3,-6.178345247,-7.240405652,-7.348434856,-7.507349351,-2.025343478,10.601,327.58,4.153001769,6.083799122,2.188655851,4.136227487,1.947571636,2.196116629,0.18678261,3.3049,-3.834,226.5,59.42,0.20799,0.00001,298,0.5,1,HCl,EIS,87.1
comp_333,(8-hydroxyquinolin-5-yl)methyl-4-methylbenzoate,Cc3ccc(C(=O)OCc1ccc(O)c2ncccc12)cc3,-6.178345247,-7.240405652,-7.348434856,-7.507349351,-2.025343478,10.601,327.58,4.153001769,6.083799122,2.188655851,4.136227487,1.947571636,2.196116629,0.18678261,3.3049,-3.834,226.5,59.42,0.20799,0.0001,298,0.5,1,HCl,EIS,89.4
comp_333,(8-hydroxyquinolin-5-yl)methyl-4-methylbenzoate,Cc3ccc(C(=O)OCc1ccc(O)c2ncccc12)cc3,-6.178345247,-7.240405652,-7.348434856,-7.507349351,-2.025343478,10.601,327.58,4.153001769,6.083799122,2.188655851,4.136227487,1.947571636,2.196116629,0.18678261,3.3049,-3.834,226.5,59.42,0.20799,0.001,298,0.5,1,HCl,EIS,92.3
comp_333,(8-hydroxyquinolin-5-yl)methyl-4-methylbenzoate,Cc3ccc(C(=O)OCc1ccc(O)c2ncccc12)cc3,-6.178345247,-7.240405652,-7.348434856,-7.507349351,-2.025343478,10.601,327.58,4.153001769,6.083799122,2.188655851,4.136227487,1.947571636,2.196116629,0.18678261,3.3049,-3.834,226.5,59.42,0.20799,0.001,308,0.5,1,HCl,PDP,91.12
comp_333,(8-hydroxyquinolin-5-yl)methyl-4-methylbenzoate,Cc3ccc(C(=O)OCc1ccc(O)c2ncccc12)cc3,-6.178345247,-7.240405652,-7.348434856,-7.507349351,-2.025343478,10.601,327.58,4.153001769,6.083799122,2.188655851,4.136227487,1.947571636,2.196116629,0.18678261,3.3049,-3.834,226.5,59.42,0.20799,0.001,318,0.5,1,HCl,PDP,89.94
comp_333,(8-hydroxyquinolin-5-yl)methyl-4-methylbenzoate,Cc3ccc(C(=O)OCc1ccc(O)c2ncccc12)cc3,-6.178345247,-7.240405652,-7.348434856,-7.507349351,-2.025343478,10.601,327.58,4.153001769,6.083799122,2.188655851,4.136227487,1.947571636,2.196116629,0.18678261,3.3049,-3.834,226.5,59.42,0.20799,0.001,328,0.5,1,HCl,PDP,86.58
comp_334,(8-hydroxyquinoline-5-yl) methyl-4-bromobenzoate,O=C(OCc1ccc(O)c2ncccc12)c3ccc(Br)cc3,-6.197121104,-7.251562321,-7.367482826,-7.738374021,-2.086841211,2.1244,338.34,4.110279892,6.103764008,2.228189396,4.165976702,1.937787306,2.239069509,0.172373561,3.6862,-4.324,232.87,59.42,0.2023,0.000001,298,6,1,HCl,WL,88.1
comp_334,(8-hydroxyquinoline-5-yl) methyl-4-bromobenzoate,O=C(OCc1ccc(O)c2ncccc12)c3ccc(Br)cc3,-6.197121104,-7.251562321,-7.367482826,-7.738374021,-2.086841211,2.1244,338.34,4.110279892,6.103764008,2.228189396,4.165976702,1.937787306,2.239069509,0.172373561,3.6862,-4.324,232.87,59.42,0.2023,0.00001,298,6,1,HCl,WL,88
comp_334,(8-hydroxyquinoline-5-yl) methyl-4-bromobenzoate,O=C(OCc1ccc(O)c2ncccc12)c3ccc(Br)cc3,-6.197121104,-7.251562321,-7.367482826,-7.738374021,-2.086841211,2.1244,338.34,4.110279892,6.103764008,2.228189396,4.165976702,1.937787306,2.239069509,0.172373561,3.6862,-4.324,232.87,59.42,0.2023,0.0001,298,6,1,HCl,WL,94
comp_334,(8-hydroxyquinoline-5-yl) methyl-4-bromobenzoate,O=C(OCc1ccc(O)c2ncccc12)c3ccc(Br)cc3,-6.197121104,-7.251562321,-7.367482826,-7.738374021,-2.086841211,2.1244,338.34,4.110279892,6.103764008,2.228189396,4.165976702,1.937787306,2.239069509,0.172373561,3.6862,-4.324,232.87,59.42,0.2023,0.001,298,6,1,HCl,WL,95.3
comp_334,(8-hydroxyquinoline-5-yl) methyl-4-bromobenzoate,O=C(OCc1ccc(O)c2ncccc12)c3ccc(Br)cc3,-6.197121104,-7.251562321,-7.367482826,-7.738374021,-2.086841211,2.1244,338.34,4.110279892,6.103764008,2.228189396,4.165976702,1.937787306,2.239069509,0.172373561,3.6862,-4.324,232.87,59.42,0.2023,0.000001,298,0.5,1,HCl,PDP,88.6
