Repository: aveucoloap/Machine-Learning-corrosion-study

File: comp1-502_datasetQM_20220608.csv (part 41 of 61)
comp_ref,Compound,smiles,HOMO,HOMO_1,HOMO_2,HOMO_3,LUMO,Dipole,Polar,Egap,IP,EA,Electronegativity,Chemical hardness,Electrophilicity,deltaN,cLogP,cLogS,Total Surface Area,Polar Surface Area,Relative PSA,ConcInh_M,TempK,Time_H,Med_ConcM,Med_ID,Method,IE
comp_334,(8-hydroxyquinoline-5-yl) methyl-4-bromobenzoate,O=C(OCc1ccc(O)c2ncccc12)c3ccc(Br)cc3,-6.197121104,-7.251562321,-7.367482826,-7.738374021,-2.086841211,2.1244,338.34,4.110279892,6.103764008,2.228189396,4.165976702,1.937787306,2.239069509,0.172373561,3.6862,-4.324,232.87,59.42,0.2023,0.00001,298,0.5,1,HCl,PDP,89.6
comp_334,(8-hydroxyquinoline-5-yl) methyl-4-bromobenzoate,O=C(OCc1ccc(O)c2ncccc12)c3ccc(Br)cc3,-6.197121104,-7.251562321,-7.367482826,-7.738374021,-2.086841211,2.1244,338.34,4.110279892,6.103764008,2.228189396,4.165976702,1.937787306,2.239069509,0.172373561,3.6862,-4.324,232.87,59.42,0.2023,0.0001,298,0.5,1,HCl,PDP,94.5
comp_334,(8-hydroxyquinoline-5-yl) methyl-4-bromobenzoate,O=C(OCc1ccc(O)c2ncccc12)c3ccc(Br)cc3,-6.197121104,-7.251562321,-7.367482826,-7.738374021,-2.086841211,2.1244,338.34,4.110279892,6.103764008,2.228189396,4.165976702,1.937787306,2.239069509,0.172373561,3.6862,-4.324,232.87,59.42,0.2023,0.001,298,0.5,1,HCl,PDP,95.1
comp_334,(8-hydroxyquinoline-5-yl) methyl-4-bromobenzoate,O=C(OCc1ccc(O)c2ncccc12)c3ccc(Br)cc3,-6.197121104,-7.251562321,-7.367482826,-7.738374021,-2.086841211,2.1244,338.34,4.110279892,6.103764008,2.228189396,4.165976702,1.937787306,2.239069509,0.172373561,3.6862,-4.324,232.87,59.42,0.2023,0.000001,298,0.5,1,HCl,EIS,91.3
comp_334,(8-hydroxyquinoline-5-yl) methyl-4-bromobenzoate,O=C(OCc1ccc(O)c2ncccc12)c3ccc(Br)cc3,-6.197121104,-7.251562321,-7.367482826,-7.738374021,-2.086841211,2.1244,338.34,4.110279892,6.103764008,2.228189396,4.165976702,1.937787306,2.239069509,0.172373561,3.6862,-4.324,232.87,59.42,0.2023,0.00001,298,0.5,1,HCl,EIS,93.4
comp_334,(8-hydroxyquinoline-5-yl) methyl-4-bromobenzoate,O=C(OCc1ccc(O)c2ncccc12)c3ccc(Br)cc3,-6.197121104,-7.251562321,-7.367482826,-7.738374021,-2.086841211,2.1244,338.34,4.110279892,6.103764008,2.228189396,4.165976702,1.937787306,2.239069509,0.172373561,3.6862,-4.324,232.87,59.42,0.2023,0.0001,298,0.5,1,HCl,EIS,95.8
comp_334,(8-hydroxyquinoline-5-yl) methyl-4-bromobenzoate,O=C(OCc1ccc(O)c2ncccc12)c3ccc(Br)cc3,-6.197121104,-7.251562321,-7.367482826,-7.738374021,-2.086841211,2.1244,338.34,4.110279892,6.103764008,2.228189396,4.165976702,1.937787306,2.239069509,0.172373561,3.6862,-4.324,232.87,59.42,0.2023,0.001,298,0.5,1,HCl,EIS,96.1
comp_334,(8-hydroxyquinoline-5-yl) methyl-4-bromobenzoate,O=C(OCc1ccc(O)c2ncccc12)c3ccc(Br)cc3,-6.197121104,-7.251562321,-7.367482826,-7.738374021,-2.086841211,2.1244,338.34,4.110279892,6.103764008,2.228189396,4.165976702,1.937787306,2.239069509,0.172373561,3.6862,-4.324,232.87,59.42,0.2023,0.001,308,0.5,1,HCl,PDP,96.05
comp_334,(8-hydroxyquinoline-5-yl) methyl-4-bromobenzoate,O=C(OCc1ccc(O)c2ncccc12)c3ccc(Br)cc3,-6.197121104,-7.251562321,-7.367482826,-7.738374021,-2.086841211,2.1244,338.34,4.110279892,6.103764008,2.228189396,4.165976702,1.937787306,2.239069509,0.172373561,3.6862,-4.324,232.87,59.42,0.2023,0.001,318,0.5,1,HCl,PDP,94.41
comp_334,(8-hydroxyquinoline-5-yl) methyl-4-bromobenzoate,O=C(OCc1ccc(O)c2ncccc12)c3ccc(Br)cc3,-6.197121104,-7.251562321,-7.367482826,-7.738374021,-2.086841211,2.1244,338.34,4.110279892,6.103764008,2.228189396,4.165976702,1.937787306,2.239069509,0.172373561,3.6862,-4.324,232.87,59.42,0.2023,0.001,328,0.5,1,HCl,PDP,93.71
comp_335,(8-hydroxyquinolin-5-yl) methyl benzoate,O=C(OCc1ccc(O)c2ncccc12)c3ccccc3,-6.201202812,-7.359863638,-7.508165693,-7.659733114,-2.074596087,9.9865,306.55,4.126606724,6.108408175,2.216183406,4.162295791,1.946112384,2.225553158,0.173527599,2.961,-3.49,214.24,59.42,0.21989,0.000001,298,6,1,HCl,WL,84
comp_335,(8-hydroxyquinolin-5-yl) methyl benzoate,O=C(OCc1ccc(O)c2ncccc12)c3ccccc3,-6.201202812,-7.359863638,-7.508165693,-7.659733114,-2.074596087,9.9865,306.55,4.126606724,6.108408175,2.216183406,4.162295791,1.946112384,2.225553158,0.173527599,2.961,-3.49,214.24,59.42,0.21989,0.00001,298,6,1,HCl,WL,87.7
comp_335,(8-hydroxyquinolin-5-yl) methyl benzoate,O=C(OCc1ccc(O)c2ncccc12)c3ccccc3,-6.201202812,-7.359863638,-7.508165693,-7.659733114,-2.074596087,9.9865,306.55,4.126606724,6.108408175,2.216183406,4.162295791,1.946112384,2.225553158,0.173527599,2.961,-3.49,214.24,59.42,0.21989,0.0001,298,6,1,HCl,WL,93
comp_335,(8-hydroxyquinolin-5-yl) methyl benzoate,O=C(OCc1ccc(O)c2ncccc12)c3ccccc3,-6.201202812,-7.359863638,-7.508165693,-7.659733114,-2.074596087,9.9865,306.55,4.126606724,6.108408175,2.216183406,4.162295791,1.946112384,2.225553158,0.173527599,2.961,-3.49,214.24,59.42,0.21989,0.001,298,6,1,HCl,WL,95.2
comp_335,(8-hydroxyquinolin-5-yl) methyl benzoate,O=C(OCc1ccc(O)c2ncccc12)c3ccccc3,-6.201202812,-7.359863638,-7.508165693,-7.659733114,-2.074596087,9.9865,306.55,4.126606724,6.108408175,2.216183406,4.162295791,1.946112384,2.225553158,0.173527599,2.961,-3.49,214.24,59.42,0.21989,0.000001,298,0.5,1,HCl,PDP,83.6
comp_335,(8-hydroxyquinolin-5-yl) methyl benzoate,O=C(OCc1ccc(O)c2ncccc12)c3ccccc3,-6.201202812,-7.359863638,-7.508165693,-7.659733114,-2.074596087,9.9865,306.55,4.126606724,6.108408175,2.216183406,4.162295791,1.946112384,2.225553158,0.173527599,2.961,-3.49,214.24,59.42,0.21989,0.00001,298,0.5,1,HCl,PDP,88
comp_335,(8-hydroxyquinolin-5-yl) methyl benzoate,O=C(OCc1ccc(O)c2ncccc12)c3ccccc3,-6.201202812,-7.359863638,-7.508165693,-7.659733114,-2.074596087,9.9865,306.55,4.126606724,6.108408175,2.216183406,4.162295791,1.946112384,2.225553158,0.173527599,2.961,-3.49,214.24,59.42,0.21989,0.0001,298,0.5,1,HCl,PDP,91.7
comp_335,(8-hydroxyquinolin-5-yl) methyl benzoate,O=C(OCc1ccc(O)c2ncccc12)c3ccccc3,-6.201202812,-7.359863638,-7.508165693,-7.659733114,-2.074596087,9.9865,306.55,4.126606724,6.108408175,2.216183406,4.162295791,1.946112384,2.225553158,0.173527599,2.961,-3.49,214.24,59.42,0.21989,0.001,298,0.5,1,HCl,PDP,94.2
comp_335,(8-hydroxyquinolin-5-yl) methyl benzoate,O=C(OCc1ccc(O)c2ncccc12)c3ccccc3,-6.201202812,-7.359863638,-7.508165693,-7.659733114,-2.074596087,9.9865,306.55,4.126606724,6.108408175,2.216183406,4.162295791,1.946112384,2.225553158,0.173527599,2.961,-3.49,214.24,59.42,0.21989,0.000001,298,0.5,1,HCl,EIS,85.2
comp_335,(8-hydroxyquinolin-5-yl) methyl benzoate,O=C(OCc1ccc(O)c2ncccc12)c3ccccc3,-6.201202812,-7.359863638,-7.508165693,-7.659733114,-2.074596087,9.9865,306.55,4.126606724,6.108408175,2.216183406,4.162295791,1.946112384,2.225553158,0.173527599,2.961,-3.49,214.24,59.42,0.21989,0.00001,298,0.5,1,HCl,EIS,97.1
comp_335,(8-hydroxyquinolin-5-yl) methyl benzoate,O=C(OCc1ccc(O)c2ncccc12)c3ccccc3,-6.201202812,-7.359863638,-7.508165693,-7.659733114,-2.074596087,9.9865,306.55,4.126606724,6.108408175,2.216183406,4.162295791,1.946112384,2.225553158,0.173527599,2.961,-3.49,214.24,59.42,0.21989,0.0001,298,0.5,1,HCl,EIS,93.4
comp_335,(8-hydroxyquinolin-5-yl) methyl benzoate,O=C(OCc1ccc(O)c2ncccc12)c3ccccc3,-6.201202812,-7.359863638,-7.508165693,-7.659733114,-2.074596087,9.9865,306.55,4.126606724,6.108408175,2.216183406,4.162295791,1.946112384,2.225553158,0.173527599,2.961,-3.49,214.24,59.42,0.21989,0.001,298,0.5,1,HCl,EIS,94.4
comp_335,(8-hydroxyquinolin-5-yl) methyl benzoate,O=C(OCc1ccc(O)c2ncccc12)c3ccccc3,-6.201202812,-7.359863638,-7.508165693,-7.659733114,-2.074596087,9.9865,306.55,4.126606724,6.108408175,2.216183406,4.162295791,1.946112384,2.225553158,0.173527599,2.961,-3.49,214.24,59.42,0.21989,0.001,308,0.5,1,HCl,PDP,90.69
comp_335,(8-hydroxyquinolin-5-yl) methyl benzoate,O=C(OCc1ccc(O)c2ncccc12)c3ccccc3,-6.201202812,-7.359863638,-7.508165693,-7.659733114,-2.074596087,9.9865,306.55,4.126606724,6.108408175,2.216183406,4.162295791,1.946112384,2.225553158,0.173527599,2.961,-3.49,214.24,59.42,0.21989,0.001,318,0.5,1,HCl,PDP,82.52
comp_335,(8-hydroxyquinolin-5-yl) methyl benzoate,O=C(OCc1ccc(O)c2ncccc12)c3ccccc3,-6.201202812,-7.359863638,-7.508165693,-7.659733114,-2.074596087,9.9865,306.55,4.126606724,6.108408175,2.216183406,4.162295791,1.946112384,2.225553158,0.173527599,2.961,-3.49,214.24,59.42,0.21989,0.001,328,0.5,1,HCl,PDP,82.04
comp_336,"4-hydroxy-8-isocyano-9-phenyl-3-(p-tolyl)-1,2-dihydropyrimido[2,1-c][1,2,4]triazepine-5,7-dione",N#CC=1C(=O)N2C(=O)C(O)=C(NN=C2NC1C=3C=CC=CC3)C=4C=CC(=CC4)C,-5.712486315,-6.817268596,-7.196323207,-7.255371915,-2.71515212,16.12,446.78,2.997334195,5.584761782,2.863629416,4.224195599,1.360566183,3.278750545,0.202712962,2.1375,-4.56,283.87,117.82,0.31958,0.000001,303,6,1,HCl,WL,53
comp_336,"4-hydroxy-8-isocyano-9-phenyl-3-(p-tolyl)-1,2-dihydropyrimido[2,1-c][1,2,4]triazepine-5,7-dione",N#CC=1C(=O)N2C(=O)C(O)=C(NN=C2NC1C=3C=CC=CC3)C=4C=CC(=CC4)C,-5.712486315,-6.817268596,-7.196323207,-7.255371915,-2.71515212,16.12,446.78,2.997334195,5.584761782,2.863629416,4.224195599,1.360566183,3.278750545,0.202712962,2.1375,-4.56,283.87,117.82,0.31958,0.00001,303,6,1,HCl,WL,63
comp_336,"4-hydroxy-8-isocyano-9-phenyl-3-(p-tolyl)-1,2-dihydropyrimido[2,1-c][1,2,4]triazepine-5,7-dione",N#CC=1C(=O)N2C(=O)C(O)=C(NN=C2NC1C=3C=CC=CC3)C=4C=CC(=CC4)C,-5.712486315,-6.817268596,-7.196323207,-7.255371915,-2.71515212,16.12,446.78,2.997334195,5.584761782,2.863629416,4.224195599,1.360566183,3.278750545,0.202712962,2.1375,-4.56,283.87,117.82,0.31958,0.0001,303,6,1,HCl,WL,85
comp_336,"4-hydroxy-8-isocyano-9-phenyl-3-(p-tolyl)-1,2-dihydropyrimido[2,1-c][1,2,4]triazepine-5,7-dione",N#CC=1C(=O)N2C(=O)C(O)=C(NN=C2NC1C=3C=CC=CC3)C=4C=CC(=CC4)C,-5.712486315,-6.817268596,-7.196323207,-7.255371915,-2.71515212,16.12,446.78,2.997334195,5.584761782,2.863629416,4.224195599,1.360566183,3.278750545,0.202712962,2.1375,-4.56,283.87,117.82,0.31958,0.001,303,6,1,HCl,WL,87
comp_336,"4-hydroxy-8-isocyano-9-phenyl-3-(p-tolyl)-1,2-dihydropyrimido[2,1-c][1,2,4]triazepine-5,7-dione",N#CC=1C(=O)N2C(=O)C(O)=C(NN=C2NC1C=3C=CC=CC3)C=4C=CC(=CC4)C,-5.712486315,-6.817268596,-7.196323207,-7.255371915,-2.71515212,16.12,446.78,2.997334195,5.584761782,2.863629416,4.224195599,1.360566183,3.278750545,0.202712962,2.1375,-4.56,283.87,117.82,0.31958,0.000001,303,0.5,1,HCl,PDP,41
comp_336,"4-hydroxy-8-isocyano-9-phenyl-3-(p-tolyl)-1,2-dihydropyrimido[2,1-c][1,2,4]triazepine-5,7-dione",N#CC=1C(=O)N2C(=O)C(O)=C(NN=C2NC1C=3C=CC=CC3)C=4C=CC(=CC4)C,-5.712486315,-6.817268596,-7.196323207,-7.255371915,-2.71515212,16.12,446.78,2.997334195,5.584761782,2.863629416,4.224195599,1.360566183,3.278750545,0.202712962,2.1375,-4.56,283.87,117.82,0.31958,0.00001,303,0.5,1,HCl,PDP,65
comp_336,"4-hydroxy-8-isocyano-9-phenyl-3-(p-tolyl)-1,2-dihydropyrimido[2,1-c][1,2,4]triazepine-5,7-dione",N#CC=1C(=O)N2C(=O)C(O)=C(NN=C2NC1C=3C=CC=CC3)C=4C=CC(=CC4)C,-5.712486315,-6.817268596,-7.196323207,-7.255371915,-2.71515212,16.12,446.78,2.997334195,5.584761782,2.863629416,4.224195599,1.360566183,3.278750545,0.202712962,2.1375,-4.56,283.87,117.82,0.31958,0.0001,303,0.5,1,HCl,PDP,85
comp_336,"4-hydroxy-8-isocyano-9-phenyl-3-(p-tolyl)-1,2-dihydropyrimido[2,1-c][1,2,4]triazepine-5,7-dione",N#CC=1C(=O)N2C(=O)C(O)=C(NN=C2NC1C=3C=CC=CC3)C=4C=CC(=CC4)C,-5.712486315,-6.817268596,-7.196323207,-7.255371915,-2.71515212,16.12,446.78,2.997334195,5.584761782,2.863629416,4.224195599,1.360566183,3.278750545,0.202712962,2.1375,-4.56,283.87,117.82,0.31958,0.001,303,0.5,1,HCl,PDP,88
comp_336,"4-hydroxy-8-isocyano-9-phenyl-3-(p-tolyl)-1,2-dihydropyrimido[2,1-c][1,2,4]triazepine-5,7-dione",N#CC=1C(=O)N2C(=O)C(O)=C(NN=C2NC1C=3C=CC=CC3)C=4C=CC(=CC4)C,-5.712486315,-6.817268596,-7.196323207,-7.255371915,-2.71515212,16.12,446.78,2.997334195,5.584761782,2.863629416,4.224195599,1.360566183,3.278750545,0.202712962,2.1375,-4.56,283.87,117.82,0.31958,0.000001,303,0.5,1,HCl,EIS,57
comp_336,"4-hydroxy-8-isocyano-9-phenyl-3-(p-tolyl)-1,2-dihydropyrimido[2,1-c][1,2,4]triazepine-5,7-dione",N#CC=1C(=O)N2C(=O)C(O)=C(NN=C2NC1C=3C=CC=CC3)C=4C=CC(=CC4)C,-5.712486315,-6.817268596,-7.196323207,-7.255371915,-2.71515212,16.12,446.78,2.997334195,5.584761782,2.863629416,4.224195599,1.360566183,3.278750545,0.202712962,2.1375,-4.56,283.87,117.82,0.31958,0.00001,303,0.5,1,HCl,EIS,72
comp_336,"4-hydroxy-8-isocyano-9-phenyl-3-(p-tolyl)-1,2-dihydropyrimido[2,1-c][1,2,4]triazepine-5,7-dione",N#CC=1C(=O)N2C(=O)C(O)=C(NN=C2NC1C=3C=CC=CC3)C=4C=CC(=CC4)C,-5.712486315,-6.817268596,-7.196323207,-7.255371915,-2.71515212,16.12,446.78,2.997334195,5.584761782,2.863629416,4.224195599,1.360566183,3.278750545,0.202712962,2.1375,-4.56,283.87,117.82,0.31958,0.0001,303,0.5,1,HCl,EIS,86
comp_336,"4-hydroxy-8-isocyano-9-phenyl-3-(p-tolyl)-1,2-dihydropyrimido[2,1-c][1,2,4]triazepine-5,7-dione",N#CC=1C(=O)N2C(=O)C(O)=C(NN=C2NC1C=3C=CC=CC3)C=4C=CC(=CC4)C,-5.712486315,-6.817268596,-7.196323207,-7.255371915,-2.71515212,16.12,446.78,2.997334195,5.584761782,2.863629416,4.224195599,1.360566183,3.278750545,0.202712962,2.1375,-4.56,283.87,117.82,0.31958,0.001,303,0.5,1,HCl,EIS,90
comp_336,"4-hydroxy-8-isocyano-9-phenyl-3-(p-tolyl)-1,2-dihydropyrimido[2,1-c][1,2,4]triazepine-5,7-dione",N#CC=1C(=O)N2C(=O)C(O)=C(NN=C2NC1C=3C=CC=CC3)C=4C=CC(=CC4)C,-5.712486315,-6.817268596,-7.196323207,-7.255371915,-2.71515212,16.12,446.78,2.997334195,5.584761782,2.863629416,4.224195599,1.360566183,3.278750545,0.202712962,2.1375,-4.56,283.87,117.82,0.31958,0.001,313,0.5,1,HCl,PDP,42
comp_336,"4-hydroxy-8-isocyano-9-phenyl-3-(p-tolyl)-1,2-dihydropyrimido[2,1-c][1,2,4]triazepine-5,7-dione",N#CC=1C(=O)N2C(=O)C(O)=C(NN=C2NC1C=3C=CC=CC3)C=4C=CC(=CC4)C,-5.712486315,-6.817268596,-7.196323207,-7.255371915,-2.71515212,16.12,446.78,2.997334195,5.584761782,2.863629416,4.224195599,1.360566183,3.278750545,0.202712962,2.1375,-4.56,283.87,117.82,0.31958,0.001,323,0.5,1,HCl,PDP,33
comp_336,"4-hydroxy-8-isocyano-9-phenyl-3-(p-tolyl)-1,2-dihydropyrimido[2,1-c][1,2,4]triazepine-5,7-dione",N#CC=1C(=O)N2C(=O)C(O)=C(NN=C2NC1C=3C=CC=CC3)C=4C=CC(=CC4)C,-5.712486315,-6.817268596,-7.196323207,-7.255371915,-2.71515212,16.12,446.78,2.997334195,5.584761782,2.863629416,4.224195599,1.360566183,3.278750545,0.202712962,2.1375,-4.56,283.87,117.82,0.31958,0.001,333,0.5,1,HCl,PDP,29
comp_337,"9-(4-chlorophenyl)-4-hydroxy-8-isocyano-3-(p-tolyl)-1,2-dihydropyrimido[2,1-c][1,2,4]triazepine-5,7-dione",N#CC=1C(=O)N2C(=O)C(O)=C(NN=C2NC1C=3C=CC(Cl)=CC3)C=4C=CC(=CC4)C,-5.801467548,-6.857269334,-7.151152305,-7.373469331,-2.915155809,14.5382,474.79,2.886311739,5.681204921,3.081336289,4.381270605,1.299934316,3.691635006,0.091334919,2.7435,-5.296,299.29,117.82,0.30312,0.000001,303,6,1,HCl,WL,50
comp_337,"9-(4-chlorophenyl)-4-hydroxy-8-isocyano-3-(p-tolyl)-1,2-dihydropyrimido[2,1-c][1,2,4]triazepine-5,7-dione",N#CC=1C(=O)N2C(=O)C(O)=C(NN=C2NC1C=3C=CC(Cl)=CC3)C=4C=CC(=CC4)C,-5.801467548,-6.857269334,-7.151152305,-7.373469331,-2.915155809,14.5382,474.79,2.886311739,5.681204921,3.081336289,4.381270605,1.299934316,3.691635006,0.091334919,2.7435,-5.296,299.29,117.82,0.30312,0.00001,303,6,1,HCl,WL,64
comp_337,"9-(4-chlorophenyl)-4-hydroxy-8-isocyano-3-(p-tolyl)-1,2-dihydropyrimido[2,1-c][1,2,4]triazepine-5,7-dione",N#CC=1C(=O)N2C(=O)C(O)=C(NN=C2NC1C=3C=CC(Cl)=CC3)C=4C=CC(=CC4)C,-5.801467548,-6.857269334,-7.151152305,-7.373469331,-2.915155809,14.5382,474.79,2.886311739,5.681204921,3.081336289,4.381270605,1.299934316,3.691635006,0.091334919,2.7435,-5.296,299.29,117.82,0.30312,0.0001,303,6,1,HCl,WL,85
comp_337,"9-(4-chlorophenyl)-4-hydroxy-8-isocyano-3-(p-tolyl)-1,2-dihydropyrimido[2,1-c][1,2,4]triazepine-5,7-dione",N#CC=1C(=O)N2C(=O)C(O)=C(NN=C2NC1C=3C=CC(Cl)=CC3)C=4C=CC(=CC4)C,-5.801467548,-6.857269334,-7.151152305,-7.373469331,-2.915155809,14.5382,474.79,2.886311739,5.681204921,3.081336289,4.381270605,1.299934316,3.691635006,0.091334919,2.7435,-5.296,299.29,117.82,0.30312,0.001,303,6,1,HCl,WL,89
comp_337,"9-(4-chlorophenyl)-4-hydroxy-8-isocyano-3-(p-tolyl)-1,2-dihydropyrimido[2,1-c][1,2,4]triazepine-5,7-dione",N#CC=1C(=O)N2C(=O)C(O)=C(NN=C2NC1C=3C=CC(Cl)=CC3)C=4C=CC(=CC4)C,-5.801467548,-6.857269334,-7.151152305,-7.373469331,-2.915155809,14.5382,474.79,2.886311739,5.681204921,3.081336289,4.381270605,1.299934316,3.691635006,0.091334919,2.7435,-5.296,299.29,117.82,0.30312,0.000001,303,0.5,1,HCl,PDP,50
comp_337,"9-(4-chlorophenyl)-4-hydroxy-8-isocyano-3-(p-tolyl)-1,2-dihydropyrimido[2,1-c][1,2,4]triazepine-5,7-dione",N#CC=1C(=O)N2C(=O)C(O)=C(NN=C2NC1C=3C=CC(Cl)=CC3)C=4C=CC(=CC4)C,-5.801467548,-6.857269334,-7.151152305,-7.373469331,-2.915155809,14.5382,474.79,2.886311739,5.681204921,3.081336289,4.381270605,1.299934316,3.691635006,0.091334919,2.7435,-5.296,299.29,117.82,0.30312,0.00001,303,0.5,1,HCl,PDP,66
comp_337,"9-(4-chlorophenyl)-4-hydroxy-8-isocyano-3-(p-tolyl)-1,2-dihydropyrimido[2,1-c][1,2,4]triazepine-5,7-dione",N#CC=1C(=O)N2C(=O)C(O)=C(NN=C2NC1C=3C=CC(Cl)=CC3)C=4C=CC(=CC4)C,-5.801467548,-6.857269334,-7.151152305,-7.373469331,-2.915155809,14.5382,474.79,2.886311739,5.681204921,3.081336289,4.381270605,1.299934316,3.691635006,0.091334919,2.7435,-5.296,299.29,117.82,0.30312,0.0001,303,0.5,1,HCl,PDP,86
comp_337,"9-(4-chlorophenyl)-4-hydroxy-8-isocyano-3-(p-tolyl)-1,2-dihydropyrimido[2,1-c][1,2,4]triazepine-5,7-dione",N#CC=1C(=O)N2C(=O)C(O)=C(NN=C2NC1C=3C=CC(Cl)=CC3)C=4C=CC(=CC4)C,-5.801467548,-6.857269334,-7.151152305,-7.373469331,-2.915155809,14.5382,474.79,2.886311739,5.681204921,3.081336289,4.381270605,1.299934316,3.691635006,0.091334919,2.7435,-5.296,299.29,117.82,0.30312,0.001,303,0.5,1,HCl,PDP,91
comp_337,"9-(4-chlorophenyl)-4-hydroxy-8-isocyano-3-(p-tolyl)-1,2-dihydropyrimido[2,1-c][1,2,4]triazepine-5,7-dione",N#CC=1C(=O)N2C(=O)C(O)=C(NN=C2NC1C=3C=CC(Cl)=CC3)C=4C=CC(=CC4)C,-5.801467548,-6.857269334,-7.151152305,-7.373469331,-2.915155809,14.5382,474.79,2.886311739,5.681204921,3.081336289,4.381270605,1.299934316,3.691635006,0.091334919,2.7435,-5.296,299.29,117.82,0.30312,0.000001,303,0.5,1,HCl,EIS,54
comp_337,"9-(4-chlorophenyl)-4-hydroxy-8-isocyano-3-(p-tolyl)-1,2-dihydropyrimido[2,1-c][1,2,4]triazepine-5,7-dione",N#CC=1C(=O)N2C(=O)C(O)=C(NN=C2NC1C=3C=CC(Cl)=CC3)C=4C=CC(=CC4)C,-5.801467548,-6.857269334,-7.151152305,-7.373469331,-2.915155809,14.5382,474.79,2.886311739,5.681204921,3.081336289,4.381270605,1.299934316,3.691635006,0.091334919,2.7435,-5.296,299.29,117.82,0.30312,0.00001,303,0.5,1,HCl,EIS,73
comp_337,"9-(4-chlorophenyl)-4-hydroxy-8-isocyano-3-(p-tolyl)-1,2-dihydropyrimido[2,1-c][1,2,4]triazepine-5,7-dione",N#CC=1C(=O)N2C(=O)C(O)=C(NN=C2NC1C=3C=CC(Cl)=CC3)C=4C=CC(=CC4)C,-5.801467548,-6.857269334,-7.151152305,-7.373469331,-2.915155809,14.5382,474.79,2.886311739,5.681204921,3.081336289,4.381270605,1.299934316,3.691635006,0.091334919,2.7435,-5.296,299.29,117.82,0.30312,0.0001,303,0.5,1,HCl,EIS,87
comp_337,"9-(4-chlorophenyl)-4-hydroxy-8-isocyano-3-(p-tolyl)-1,2-dihydropyrimido[2,1-c][1,2,4]triazepine-5,7-dione",N#CC=1C(=O)N2C(=O)C(O)=C(NN=C2NC1C=3C=CC(Cl)=CC3)C=4C=CC(=CC4)C,-5.801467548,-6.857269334,-7.151152305,-7.373469331,-2.915155809,14.5382,474.79,2.886311739,5.681204921,3.081336289,4.381270605,1.299934316,3.691635006,0.091334919,2.7435,-5.296,299.29,117.82,0.30312,0.001,303,0.5,1,HCl,EIS,91
comp_337,"9-(4-chlorophenyl)-4-hydroxy-8-isocyano-3-(p-tolyl)-1,2-dihydropyrimido[2,1-c][1,2,4]triazepine-5,7-dione",N#CC=1C(=O)N2C(=O)C(O)=C(NN=C2NC1C=3C=CC(Cl)=CC3)C=4C=CC(=CC4)C,-5.801467548,-6.857269334,-7.151152305,-7.373469331,-2.915155809,14.5382,474.79,2.886311739,5.681204921,3.081336289,4.381270605,1.299934316,3.691635006,0.091334919,2.7435,-5.296,299.29,117.82,0.30312,0.001,313,0.5,1,HCl,PDP,66
comp_337,"9-(4-chlorophenyl)-4-hydroxy-8-isocyano-3-(p-tolyl)-1,2-dihydropyrimido[2,1-c][1,2,4]triazepine-5,7-dione",N#CC=1C(=O)N2C(=O)C(O)=C(NN=C2NC1C=3C=CC(Cl)=CC3)C=4C=CC(=CC4)C,-5.801467548,-6.857269334,-7.151152305,-7.373469331,-2.915155809,14.5382,474.79,2.886311739,5.681204921,3.081336289,4.381270605,1.299934316,3.691635006,0.091334919,2.7435,-5.296,299.29,117.82,0.30312,0.001,323,0.5,1,HCl,PDP,52
comp_337,"9-(4-chlorophenyl)-4-hydroxy-8-isocyano-3-(p-tolyl)-1,2-dihydropyrimido[2,1-c][1,2,4]triazepine-5,7-dione",N#CC=1C(=O)N2C(=O)C(O)=C(NN=C2NC1C=3C=CC(Cl)=CC3)C=4C=CC(=CC4)C,-5.801467548,-6.857269334,-7.151152305,-7.373469331,-2.915155809,14.5382,474.79,2.886311739,5.681204921,3.081336289,4.381270605,1.299934316,3.691635006,0.091334919,2.7435,-5.296,299.29,117.82,0.30312,0.001,333,0.5,1,HCl,PDP,35
comp_338,"2-(((2,3-dihydro-1H-pyrazol-1yl)methyl)amino)pyrimidine-4,6-diol",Oc2cc(O)nc(NCN1C=CCN1)n2,-4.755733974,-6.535902862,-7.528030005,-7.657828317,-0.875118182,1.9657,203.65,3.880615793,4.675434997,1.007124725,2.841279861,1.834155136,1.10035284,0.904351059,-1.5099,-2.087,157.22,93.54,0.47456,0.001,298,6,1,HCl,WL,81
comp_338,"2-(((2,3-dihydro-1H-pyrazol-1yl)methyl)amino)pyrimidine-4,6-diol",Oc2cc(O)nc(NCN1C=CCN1)n2,-4.755733974,-6.535902862,-7.528030005,-7.657828317,-0.875118182,1.9657,203.65,3.880615793,4.675434997,1.007124725,2.841279861,1.834155136,1.10035284,0.904351059,-1.5099,-2.087,157.22,93.54,0.47456,0.0001,298,6,1,HCl,WL,75
comp_338,"2-(((2,3-dihydro-1H-pyrazol-1yl)methyl)amino)pyrimidine-4,6-diol",Oc2cc(O)nc(NCN1C=CCN1)n2,-4.755733974,-6.535902862,-7.528030005,-7.657828317,-0.875118182,1.9657,203.65,3.880615793,4.675434997,1.007124725,2.841279861,1.834155136,1.10035284,0.904351059,-1.5099,-2.087,157.22,93.54,0.47456,0.00001,298,6,1,HCl,WL,54
comp_338,"2-(((2,3-dihydro-1H-pyrazol-1yl)methyl)amino)pyrimidine-4,6-diol",Oc2cc(O)nc(NCN1C=CCN1)n2,-4.755733974,-6.535902862,-7.528030005,-7.657828317,-0.875118182,1.9657,203.65,3.880615793,4.675434997,1.007124725,2.841279861,1.834155136,1.10035284,0.904351059,-1.5099,-2.087,157.22,93.54,0.47456,0.000001,298,6,1,HCl,WL,35
comp_338,"2-(((2,3-dihydro-1H-pyrazol-1yl)methyl)amino)pyrimidine-4,6-diol",Oc2cc(O)nc(NCN1C=CCN1)n2,-4.755733974,-6.535902862,-7.528030005,-7.657828317,-0.875118182,1.9657,203.65,3.880615793,4.675434997,1.007124725,2.841279861,1.834155136,1.10035284,0.904351059,-1.5099,-2.087,157.22,93.54,0.47456,0.000001,298,0.5,1,HCl,PDP,32
comp_338,"2-(((2,3-dihydro-1H-pyrazol-1yl)methyl)amino)pyrimidine-4,6-diol",Oc2cc(O)nc(NCN1C=CCN1)n2,-4.755733974,-6.535902862,-7.528030005,-7.657828317,-0.875118182,1.9657,203.65,3.880615793,4.675434997,1.007124725,2.841279861,1.834155136,1.10035284,0.904351059,-1.5099,-2.087,157.22,93.54,0.47456,0.00001,298,0.5,1,HCl,PDP,52
comp_338,"2-(((2,3-dihydro-1H-pyrazol-1yl)methyl)amino)pyrimidine-4,6-diol",Oc2cc(O)nc(NCN1C=CCN1)n2,-4.755733974,-6.535902862,-7.528030005,-7.657828317,-0.875118182,1.9657,203.65,3.880615793,4.675434997,1.007124725,2.841279861,1.834155136,1.10035284,0.904351059,-1.5099,-2.087,157.22,93.54,0.47456,0.0001,298,0.5,1,HCl,PDP,72
comp_338,"2-(((2,3-dihydro-1H-pyrazol-1yl)methyl)amino)pyrimidine-4,6-diol",Oc2cc(O)nc(NCN1C=CCN1)n2,-4.755733974,-6.535902862,-7.528030005,-7.657828317,-0.875118182,1.9657,203.65,3.880615793,4.675434997,1.007124725,2.841279861,1.834155136,1.10035284,0.904351059,-1.5099,-2.087,157.22,93.54,0.47456,0.001,298,0.5,1,HCl,PDP,81
comp_338,"2-(((2,3-dihydro-1H-pyrazol-1yl)methyl)amino)pyrimidine-4,6-diol",Oc2cc(O)nc(NCN1C=CCN1)n2,-4.755733974,-6.535902862,-7.528030005,-7.657828317,-0.875118182,1.9657,203.65,3.880615793,4.675434997,1.007124725,2.841279861,1.834155136,1.10035284,0.904351059,-1.5099,-2.087,157.22,93.54,0.47456,0.001,308,0.5,1,HCl,PDP,78
comp_338,"2-(((2,3-dihydro-1H-pyrazol-1yl)methyl)amino)pyrimidine-4,6-diol",Oc2cc(O)nc(NCN1C=CCN1)n2,-4.755733974,-6.535902862,-7.528030005,-7.657828317,-0.875118182,1.9657,203.65,3.880615793,4.675434997,1.007124725,2.841279861,1.834155136,1.10035284,0.904351059,-1.5099,-2.087,157.22,93.54,0.47456,0.001,318,0.5,1,HCl,PDP,75
comp_338,"2-(((2,3-dihydro-1H-pyrazol-1yl)methyl)amino)pyrimidine-4,6-diol",Oc2cc(O)nc(NCN1C=CCN1)n2,-4.755733974,-6.535902862,-7.528030005,-7.657828317,-0.875118182,1.9657,203.65,3.880615793,4.675434997,1.007124725,2.841279861,1.834155136,1.10035284,0.904351059,-1.5099,-2.087,157.22,93.54,0.47456,0.001,328,0.5,1,HCl,PDP,74
comp_338,"2-(((2,3-dihydro-1H-pyrazol-1yl)methyl)amino)pyrimidine-4,6-diol",Oc2cc(O)nc(NCN1C=CCN1)n2,-4.755733974,-6.535902862,-7.528030005,-7.657828317,-0.875118182,1.9657,203.65,3.880615793,4.675434997,1.007124725,2.841279861,1.834155136,1.10035284,0.904351059,-1.5099,-2.087,157.22,93.54,0.47456,0.000001,298,0.5,1,HCl,EIS,30
comp_338,"2-(((2,3-dihydro-1H-pyrazol-1yl)methyl)amino)pyrimidine-4,6-diol",Oc2cc(O)nc(NCN1C=CCN1)n2,-4.755733974,-6.535902862,-7.528030005,-7.657828317,-0.875118182,1.9657,203.65,3.880615793,4.675434997,1.007124725,2.841279861,1.834155136,1.10035284,0.904351059,-1.5099,-2.087,157.22,93.54,0.47456,0.00001,298,0.5,1,HCl,EIS,50
comp_338,"2-(((2,3-dihydro-1H-pyrazol-1yl)methyl)amino)pyrimidine-4,6-diol",Oc2cc(O)nc(NCN1C=CCN1)n2,-4.755733974,-6.535902862,-7.528030005,-7.657828317,-0.875118182,1.9657,203.65,3.880615793,4.675434997,1.007124725,2.841279861,1.834155136,1.10035284,0.904351059,-1.5099,-2.087,157.22,93.54,0.47456,0.0001,298,0.5,1,HCl,EIS,70
comp_338,"2-(((2,3-dihydro-1H-pyrazol-1yl)methyl)amino)pyrimidine-4,6-diol",Oc2cc(O)nc(NCN1C=CCN1)n2,-4.755733974,-6.535902862,-7.528030005,-7.657828317,-0.875118182,1.9657,203.65,3.880615793,4.675434997,1.007124725,2.841279861,1.834155136,1.10035284,0.904351059,-1.5099,-2.087,157.22,93.54,0.47456,0.001,298,0.5,1,HCl,EIS,77
comp_339,"2-(bis((1H-pyrazol-1-yl)methyl)amino)pyrimidine-4,6-diol",Oc3cc(O)nc(N(CN1C=CCN1)Cn2cccn2)n3,-4.625391434,-6.656721417,-7.14652637,-7.316869648,-0.951854291,7.9682,285.91,3.673537143,4.546862639,1.076566523,2.811714581,1.735148058,1.139058256,0.972992138,-1.2543,-2.295,217.54,102.57,0.38862,0.001,298,6,1,HCl,WL,92
comp_339,"2-(bis((1H-pyrazol-1-yl)methyl)amino)pyrimidine-4,6-diol",Oc3cc(O)nc(N(CN1C=CCN1)Cn2cccn2)n3,-4.625391434,-6.656721417,-7.14652637,-7.316869648,-0.951854291,7.9682,285.91,3.673537143,4.546862639,1.076566523,2.811714581,1.735148058,1.139058256,0.972992138,-1.2543,-2.295,217.54,102.57,0.38862,0.0001,298,6,1,HCl,WL,83
comp_339,"2-(bis((1H-pyrazol-1-yl)methyl)amino)pyrimidine-4,6-diol",Oc3cc(O)nc(N(CN1C=CCN1)Cn2cccn2)n3,-4.625391434,-6.656721417,-7.14652637,-7.316869648,-0.951854291,7.9682,285.91,3.673537143,4.546862639,1.076566523,2.811714581,1.735148058,1.139058256,0.972992138,-1.2543,-2.295,217.54,102.57,0.38862,0.00001,298,6,1,HCl,WL,77
comp_339,"2-(bis((1H-pyrazol-1-yl)methyl)amino)pyrimidine-4,6-diol",Oc3cc(O)nc(N(CN1C=CCN1)Cn2cccn2)n3,-4.625391434,-6.656721417,-7.14652637,-7.316869648,-0.951854291,7.9682,285.91,3.673537143,4.546862639,1.076566523,2.811714581,1.735148058,1.139058256,0.972992138,-1.2543,-2.295,217.54,102.57,0.38862,0.000001,298,6,1,HCl,WL,43
comp_339,"2-(bis((1H-pyrazol-1-yl)methyl)amino)pyrimidine-4,6-diol",Oc3cc(O)nc(N(CN1C=CCN1)Cn2cccn2)n3,-4.625391434,-6.656721417,-7.14652637,-7.316869648,-0.951854291,7.9682,285.91,3.673537143,4.546862639,1.076566523,2.811714581,1.735148058,1.139058256,0.972992138,-1.2543,-2.295,217.54,102.57,0.38862,0.000001,298,0.5,1,HCl,PDP,40
comp_339,"2-(bis((1H-pyrazol-1-yl)methyl)amino)pyrimidine-4,6-diol",Oc3cc(O)nc(N(CN1C=CCN1)Cn2cccn2)n3,-4.625391434,-6.656721417,-7.14652637,-7.316869648,-0.951854291,7.9682,285.91,3.673537143,4.546862639,1.076566523,2.811714581,1.735148058,1.139058256,0.972992138,-1.2543,-2.295,217.54,102.57,0.38862,0.00001,298,0.5,1,HCl,PDP,76
comp_339,"2-(bis((1H-pyrazol-1-yl)methyl)amino)pyrimidine-4,6-diol",Oc3cc(O)nc(N(CN1C=CCN1)Cn2cccn2)n3,-4.625391434,-6.656721417,-7.14652637,-7.316869648,-0.951854291,7.9682,285.91,3.673537143,4.546862639,1.076566523,2.811714581,1.735148058,1.139058256,0.972992138,-1.2543,-2.295,217.54,102.57,0.38862,0.0001,298,0.5,1,HCl,PDP,83
comp_339,"2-(bis((1H-pyrazol-1-yl)methyl)amino)pyrimidine-4,6-diol",Oc3cc(O)nc(N(CN1C=CCN1)Cn2cccn2)n3,-4.625391434,-6.656721417,-7.14652637,-7.316869648,-0.951854291,7.9682,285.91,3.673537143,4.546862639,1.076566523,2.811714581,1.735148058,1.139058256,0.972992138,-1.2543,-2.295,217.54,102.57,0.38862,0.001,298,0.5,1,HCl,PDP,92
comp_339,"2-(bis((1H-pyrazol-1-yl)methyl)amino)pyrimidine-4,6-diol",Oc3cc(O)nc(N(CN1C=CCN1)Cn2cccn2)n3,-4.625391434,-6.656721417,-7.14652637,-7.316869648,-0.951854291,7.9682,285.91,3.673537143,4.546862639,1.076566523,2.811714581,1.735148058,1.139058256,0.972992138,-1.2543,-2.295,217.54,102.57,0.38862,0.001,308,0.5,1,HCl,PDP,90
comp_339,"2-(bis((1H-pyrazol-1-yl)methyl)amino)pyrimidine-4,6-diol",Oc3cc(O)nc(N(CN1C=CCN1)Cn2cccn2)n3,-4.625391434,-6.656721417,-7.14652637,-7.316869648,-0.951854291,7.9682,285.91,3.673537143,4.546862639,1.076566523,2.811714581,1.735148058,1.139058256,0.972992138,-1.2543,-2.295,217.54,102.57,0.38862,0.001,318,0.5,1,HCl,PDP,89
comp_339,"2-(bis((1H-pyrazol-1-yl)methyl)amino)pyrimidine-4,6-diol",Oc3cc(O)nc(N(CN1C=CCN1)Cn2cccn2)n3,-4.625391434,-6.656721417,-7.14652637,-7.316869648,-0.951854291,7.9682,285.91,3.673537143,4.546862639,1.076566523,2.811714581,1.735148058,1.139058256,0.972992138,-1.2543,-2.295,217.54,102.57,0.38862,0.001,328,0.5,1,HCl,PDP,87
comp_339,"2-(bis((1H-pyrazol-1-yl)methyl)amino)pyrimidine-4,6-diol",Oc3cc(O)nc(N(CN1C=CCN1)Cn2cccn2)n3,-4.625391434,-6.656721417,-7.14652637,-7.316869648,-0.951854291,7.9682,285.91,3.673537143,4.546862639,1.076566523,2.811714581,1.735148058,1.139058256,0.972992138,-1.2543,-2.295,217.54,102.57,0.38862,0.000001,298,0.5,1,HCl,EIS,39
comp_339,"2-(bis((1H-pyrazol-1-yl)methyl)amino)pyrimidine-4,6-diol",Oc3cc(O)nc(N(CN1C=CCN1)Cn2cccn2)n3,-4.625391434,-6.656721417,-7.14652637,-7.316869648,-0.951854291,7.9682,285.91,3.673537143,4.546862639,1.076566523,2.811714581,1.735148058,1.139058256,0.972992138,-1.2543,-2.295,217.54,102.57,0.38862,0.00001,298,0.5,1,HCl,EIS,73
comp_339,"2-(bis((1H-pyrazol-1-yl)methyl)amino)pyrimidine-4,6-diol",Oc3cc(O)nc(N(CN1C=CCN1)Cn2cccn2)n3,-4.625391434,-6.656721417,-7.14652637,-7.316869648,-0.951854291,7.9682,285.91,3.673537143,4.546862639,1.076566523,2.811714581,1.735148058,1.139058256,0.972992138,-1.2543,-2.295,217.54,102.57,0.38862,0.0001,298,0.5,1,HCl,EIS,80
comp_339,"2-(bis((1H-pyrazol-1-yl)methyl)amino)pyrimidine-4,6-diol",Oc3cc(O)nc(N(CN1C=CCN1)Cn2cccn2)n3,-4.625391434,-6.656721417,-7.14652637,-7.316869648,-0.951854291,7.9682,285.91,3.673537143,4.546862639,1.076566523,2.811714581,1.735148058,1.139058256,0.972992138,-1.2543,-2.295,217.54,102.57,0.38862,0.001,298,0.5,1,HCl,EIS,88
comp_340,"5-phenyl-5H-[1,3]thiazolo[4,3-b][1,3,4]thiadiazol-2-amine",NC=1SC2=CSC(c3ccccc3)N2N=1,-4.629201028,-6.509507818,-7.13101588,-7.224350934,-0.871852815,4.9079,252.52,3.757348213,4.499859867,1.099993078,2.799926472,1.699933395,1.152925796,1.000082434,1.9234,-3.511,160.24,92.22,0.40758,0.00005,303,3,1,H2SO4,WL,61.1
comp_340,"5-phenyl-5H-[1,3]thiazolo[4,3-b][1,3,4]thiadiazol-2-amine",NC=1SC2=CSC(c3ccccc3)N2N=1,-4.629201028,-6.509507818,-7.13101588,-7.224350934,-0.871852815,4.9079,252.52,3.757348213,4.499859867,1.099993078,2.799926472,1.699933395,1.152925796,1.000082434,1.9234,-3.511,160.24,92.22,0.40758,0.0001,303,3,1,H2SO4,WL,67.1
comp_340,"5-phenyl-5H-[1,3]thiazolo[4,3-b][1,3,4]thiadiazol-2-amine",NC=1SC2=CSC(c3ccccc3)N2N=1,-4.629201028,-6.509507818,-7.13101588,-7.224350934,-0.871852815,4.9079,252.52,3.757348213,4.499859867,1.099993078,2.799926472,1.699933395,1.152925796,1.000082434,1.9234,-3.511,160.24,92.22,0.40758,0.0005,303,3,1,H2SO4,WL,74.4
comp_340,"5-phenyl-5H-[1,3]thiazolo[4,3-b][1,3,4]thiadiazol-2-amine",NC=1SC2=CSC(c3ccccc3)N2N=1,-4.629201028,-6.509507818,-7.13101588,-7.224350934,-0.871852815,4.9079,252.52,3.757348213,4.499859867,1.099993078,2.799926472,1.699933395,1.152925796,1.000082434,1.9234,-3.511,160.24,92.22,0.40758,0.001,303,3,1,H2SO4,WL,79.9
comp_340,"5-phenyl-5H-[1,3]thiazolo[4,3-b][1,3,4]thiadiazol-2-amine",NC=1SC2=CSC(c3ccccc3)N2N=1,-4.629201028,-6.509507818,-7.13101588,-7.224350934,-0.871852815,4.9079,252.52,3.757348213,4.499859867,1.099993078,2.799926472,1.699933395,1.152925796,1.000082434,1.9234,-3.511,160.24,92.22,0.40758,0.0015,303,3,1,H2SO4,WL,81.1
comp_340,"5-phenyl-5H-[1,3]thiazolo[4,3-b][1,3,4]thiadiazol-2-amine",NC=1SC2=CSC(c3ccccc3)N2N=1,-4.629201028,-6.509507818,-7.13101588,-7.224350934,-0.871852815,4.9079,252.52,3.757348213,4.499859867,1.099993078,2.799926472,1.699933395,1.152925796,1.000082434,1.9234,-3.511,160.24,92.22,0.40758,0.002,303,3,1,H2SO4,WL,86.5
comp_340,"5-phenyl-5H-[1,3]thiazolo[4,3-b][1,3,4]thiadiazol-2-amine",NC=1SC2=CSC(c3ccccc3)N2N=1,-4.629201028,-6.509507818,-7.13101588,-7.224350934,-0.871852815,4.9079,252.52,3.757348213,4.499859867,1.099993078,2.799926472,1.699933395,1.152925796,1.000082434,1.9234,-3.511,160.24,92.22,0.40758,0.0025,303,3,1,H2SO4,WL,86.5
comp_340,"5-phenyl-5H-[1,3]thiazolo[4,3-b][1,3,4]thiadiazol-2-amine",NC=1SC2=CSC(c3ccccc3)N2N=1,-4.629201028,-6.509507818,-7.13101588,-7.224350934,-0.871852815,4.9079,252.52,3.757348213,4.499859867,1.099993078,2.799926472,1.699933395,1.152925796,1.000082434,1.9234,-3.511,160.24,92.22,0.40758,0.00005,303,0.5,1,H2SO4,EIS,56.3
comp_340,"5-phenyl-5H-[1,3]thiazolo[4,3-b][1,3,4]thiadiazol-2-amine",NC=1SC2=CSC(c3ccccc3)N2N=1,-4.629201028,-6.509507818,-7.13101588,-7.224350934,-0.871852815,4.9079,252.52,3.757348213,4.499859867,1.099993078,2.799926472,1.699933395,1.152925796,1.000082434,1.9234,-3.511,160.24,92.22,0.40758,0.001,303,0.5,1,H2SO4,EIS,70.6
comp_340,"5-phenyl-5H-[1,3]thiazolo[4,3-b][1,3,4]thiadiazol-2-amine",NC=1SC2=CSC(c3ccccc3)N2N=1,-4.629201028,-6.509507818,-7.13101588,-7.224350934,-0.871852815,4.9079,252.52,3.757348213,4.499859867,1.099993078,2.799926472,1.699933395,1.152925796,1.000082434,1.9234,-3.511,160.24,92.22,0.40758,0.002,303,0.5,1,H2SO4,EIS,77.3
comp_340,"5-phenyl-5H-[1,3]thiazolo[4,3-b][1,3,4]thiadiazol-2-amine",NC=1SC2=CSC(c3ccccc3)N2N=1,-4.629201028,-6.509507818,-7.13101588,-7.224350934,-0.871852815,4.9079,252.52,3.757348213,4.499859867,1.099993078,2.799926472,1.699933395,1.152925796,1.000082434,1.9234,-3.511,160.24,92.22,0.40758,0.00005,303,0.5,1,H2SO4,PDP,56.1
comp_340,"5-phenyl-5H-[1,3]thiazolo[4,3-b][1,3,4]thiadiazol-2-amine",NC=1SC2=CSC(c3ccccc3)N2N=1,-4.629201028,-6.509507818,-7.13101588,-7.224350934,-0.871852815,4.9079,252.52,3.757348213,4.499859867,1.099993078,2.799926472,1.699933395,1.152925796,1.000082434,1.9234,-3.511,160.24,92.22,0.40758,0.001,303,0.5,1,H2SO4,PDP,66.2
comp_340,"5-phenyl-5H-[1,3]thiazolo[4,3-b][1,3,4]thiadiazol-2-amine",NC=1SC2=CSC(c3ccccc3)N2N=1,-4.629201028,-6.509507818,-7.13101588,-7.224350934,-0.871852815,4.9079,252.52,3.757348213,4.499859867,1.099993078,2.799926472,1.699933395,1.152925796,1.000082434,1.9234,-3.511,160.24,92.22,0.40758,0.002,303,0.5,1,H2SO4,PDP,74.8
comp_341,"5-(2,4-dimethylphenyl)-5H-[1,3]thiazolo[4,3-b][1,3,4]thiadiazol-2-amine",Cc1ccc(C2SC=C3SC(N)=NN32)c(C)c1,-4.582941672,-6.364743243,-6.748423789,-7.03169432,-0.964099415,4.7461,291.53,3.618842257,4.454355626,1.147127552,2.800741589,1.653614037,1.185910568,1.027602798,2.6112,-4.199,184.76,92.22,0.35349,0.00005,303,3,1,H2SO4,WL,71.5
comp_341,"5-(2,4-dimethylphenyl)-5H-[1,3]thiazolo[4,3-b][1,3,4]thiadiazol-2-amine",Cc1ccc(C2SC=C3SC(N)=NN32)c(C)c1,-4.582941672,-6.364743243,-6.748423789,-7.03169432,-0.964099415,4.7461,291.53,3.618842257,4.454355626,1.147127552,2.800741589,1.653614037,1.185910568,1.027602798,2.6112,-4.199,184.76,92.22,0.35349,0.0001,303,3,1,H2SO4,WL,75.4
comp_341,"5-(2,4-dimethylphenyl)-5H-[1,3]thiazolo[4,3-b][1,3,4]thiadiazol-2-amine",Cc1ccc(C2SC=C3SC(N)=NN32)c(C)c1,-4.582941672,-6.364743243,-6.748423789,-7.03169432,-0.964099415,4.7461,291.53,3.618842257,4.454355626,1.147127552,2.800741589,1.653614037,1.185910568,1.027602798,2.6112,-4.199,184.76,92.22,0.35349,0.0005,303,3,1,H2SO4,WL,77.8
comp_341,"5-(2,4-dimethylphenyl)-5H-[1,3]thiazolo[4,3-b][1,3,4]thiadiazol-2-amine",Cc1ccc(C2SC=C3SC(N)=NN32)c(C)c1,-4.582941672,-6.364743243,-6.748423789,-7.03169432,-0.964099415,4.7461,291.53,3.618842257,4.454355626,1.147127552,2.800741589,1.653614037,1.185910568,1.027602798,2.6112,-4.199,184.76,92.22,0.35349,0.001,303,3,1,H2SO4,WL,76.8
comp_341,"5-(2,4-dimethylphenyl)-5H-[1,3]thiazolo[4,3-b][1,3,4]thiadiazol-2-amine",Cc1ccc(C2SC=C3SC(N)=NN32)c(C)c1,-4.582941672,-6.364743243,-6.748423789,-7.03169432,-0.964099415,4.7461,291.53,3.618842257,4.454355626,1.147127552,2.800741589,1.653614037,1.185910568,1.027602798,2.6112,-4.199,184.76,92.22,0.35349,0.0015,303,3,1,H2SO4,WL,87.7
comp_341,"5-(2,4-dimethylphenyl)-5H-[1,3]thiazolo[4,3-b][1,3,4]thiadiazol-2-amine",Cc1ccc(C2SC=C3SC(N)=NN32)c(C)c1,-4.582941672,-6.364743243,-6.748423789,-7.03169432,-0.964099415,4.7461,291.53,3.618842257,4.454355626,1.147127552,2.800741589,1.653614037,1.185910568,1.027602798,2.6112,-4.199,184.76,92.22,0.35349,0.002,303,3,1,H2SO4,WL,91.7
comp_341,"5-(2,4-dimethylphenyl)-5H-[1,3]thiazolo[4,3-b][1,3,4]thiadiazol-2-amine",Cc1ccc(C2SC=C3SC(N)=NN32)c(C)c1,-4.582941672,-6.364743243,-6.748423789,-7.03169432,-0.964099415,4.7461,291.53,3.618842257,4.454355626,1.147127552,2.800741589,1.653614037,1.185910568,1.027602798,2.6112,-4.199,184.76,92.22,0.35349,0.0025,303,3,1,H2SO4,WL,91.7
comp_341,"5-(2,4-dimethylphenyl)-5H-[1,3]thiazolo[4,3-b][1,3,4]thiadiazol-2-amine",Cc1ccc(C2SC=C3SC(N)=NN32)c(C)c1,-4.582941672,-6.364743243,-6.748423789,-7.03169432,-0.964099415,4.7461,291.53,3.618842257,4.454355626,1.147127552,2.800741589,1.653614037,1.185910568,1.027602798,2.6112,-4.199,184.76,92.22,0.35349,0.00005,303,0.5,1,H2SO4,EIS,71.2
comp_341,"5-(2,4-dimethylphenyl)-5H-[1,3]thiazolo[4,3-b][1,3,4]thiadiazol-2-amine",Cc1ccc(C2SC=C3SC(N)=NN32)c(C)c1,-4.582941672,-6.364743243,-6.748423789,-7.03169432,-0.964099415,4.7461,291.53,3.618842257,4.454355626,1.147127552,2.800741589,1.653614037,1.185910568,1.027602798,2.6112,-4.199,184.76,92.22,0.35349,0.001,303,0.5,1,H2SO4,EIS,77.6
comp_341,"5-(2,4-dimethylphenyl)-5H-[1,3]thiazolo[4,3-b][1,3,4]thiadiazol-2-amine",Cc1ccc(C2SC=C3SC(N)=NN32)c(C)c1,-4.582941672,-6.364743243,-6.748423789,-7.03169432,-0.964099415,4.7461,291.53,3.618842257,4.454355626,1.147127552,2.800741589,1.653614037,1.185910568,1.027602798,2.6112,-4.199,184.76,92.22,0.35349,0.002,303,0.5,1,H2SO4,EIS,82
comp_341,"5-(2,4-dimethylphenyl)-5H-[1,3]thiazolo[4,3-b][1,3,4]thiadiazol-2-amine",Cc1ccc(C2SC=C3SC(N)=NN32)c(C)c1,-4.582941672,-6.364743243,-6.748423789,-7.03169432,-0.964099415,4.7461,291.53,3.618842257,4.454355626,1.147127552,2.800741589,1.653614037,1.185910568,1.027602798,2.6112,-4.199,184.76,92.22,0.35349,0.00005,303,0.5,1,H2SO4,PDP,61
comp_341,"5-(2,4-dimethylphenyl)-5H-[1,3]thiazolo[4,3-b][1,3,4]thiadiazol-2-amine",Cc1ccc(C2SC=C3SC(N)=NN32)c(C)c1,-4.582941672,-6.364743243,-6.748423789,-7.03169432,-0.964099415,4.7461,291.53,3.618842257,4.454355626,1.147127552,2.800741589,1.653614037,1.185910568,1.027602798,2.6112,-4.199,184.76,92.22,0.35349,0.001,303,0.5,1,H2SO4,PDP,72.8
comp_341,"5-(2,4-dimethylphenyl)-5H-[1,3]thiazolo[4,3-b][1,3,4]thiadiazol-2-amine",Cc1ccc(C2SC=C3SC(N)=NN32)c(C)c1,-4.582941672,-6.364743243,-6.748423789,-7.03169432,-0.964099415,4.7461,291.53,3.618842257,4.454355626,1.147127552,2.800741589,1.653614037,1.185910568,1.027602798,2.6112,-4.199,184.76,92.22,0.35349,0.002,303,0.5,1,H2SO4,PDP,78.9
comp_342,"5-(2,4-dimethoxyphenyl)-5H-[1,3]thiazolo[4,3-b][1,3,4]thiadiazol-2-amine",COc1ccc(C2SC=C3SC(N)=NN32)c(OC)c1,-4.557090855,-6.131269549,-6.469234966,-6.736995007,-0.694434577,5.2771,303.29,3.862656278,4.424693583,0.896388778,2.66054118,1.764152402,1.003099188,1.042687025,1.7834,-3.547,204.76,110.68,0.41663,0.00005,303,3,1,H2SO4,WL,80.8
comp_342,"5-(2,4-dimethoxyphenyl)-5H-[1,3]thiazolo[4,3-b][1,3,4]thiadiazol-2-amine",COc1ccc(C2SC=C3SC(N)=NN32)c(OC)c1,-4.557090855,-6.131269549,-6.469234966,-6.736995007,-0.694434577,5.2771,303.29,3.862656278,4.424693583,0.896388778,2.66054118,1.764152402,1.003099188,1.042687025,1.7834,-3.547,204.76,110.68,0.41663,0.0001,303,3,1,H2SO4,WL,83.1
comp_342,"5-(2,4-dimethoxyphenyl)-5H-[1,3]thiazolo[4,3-b][1,3,4]thiadiazol-2-amine",COc1ccc(C2SC=C3SC(N)=NN32)c(OC)c1,-4.557090855,-6.131269549,-6.469234966,-6.736995007,-0.694434577,5.2771,303.29,3.862656278,4.424693583,0.896388778,2.66054118,1.764152402,1.003099188,1.042687025,1.7834,-3.547,204.76,110.68,0.41663,0.0005,303,3,1,H2SO4,WL,85.7
comp_342,"5-(2,4-dimethoxyphenyl)-5H-[1,3]thiazolo[4,3-b][1,3,4]thiadiazol-2-amine",COc1ccc(C2SC=C3SC(N)=NN32)c(OC)c1,-4.557090855,-6.131269549,-6.469234966,-6.736995007,-0.694434577,5.2771,303.29,3.862656278,4.424693583,0.896388778,2.66054118,1.764152402,1.003099188,1.042687025,1.7834,-3.547,204.76,110.68,0.41663,0.001,303,3,1,H2SO4,WL,89.1
