Repository: aveucoloap/Machine-Learning-corrosion-study

File: comp1-502_datasetQM_20220608.csv (part 42 of 61)
comp_ref,Compound,smiles,HOMO,HOMO_1,HOMO_2,HOMO_3,LUMO,Dipole,Polar,Egap,IP,EA,Electronegativity,Chemical hardness,Electrophilicity,deltaN,cLogP,cLogS,Total Surface Area,Polar Surface Area,Relative PSA,ConcInh_M,TempK,Time_H,Med_ConcM,Med_ID,Method,IE
comp_342,"5-(2,4-dimethoxyphenyl)-5H-[1,3]thiazolo[4,3-b][1,3,4]thiadiazol-2-amine",COc1ccc(C2SC=C3SC(N)=NN32)c(OC)c1,-4.557090855,-6.131269549,-6.469234966,-6.736995007,-0.694434577,5.2771,303.29,3.862656278,4.424693583,0.896388778,2.66054118,1.764152402,1.003099188,1.042687025,1.7834,-3.547,204.76,110.68,0.41663,0.0015,303,3,1,H2SO4,WL,90.2
comp_342,"5-(2,4-dimethoxyphenyl)-5H-[1,3]thiazolo[4,3-b][1,3,4]thiadiazol-2-amine",COc1ccc(C2SC=C3SC(N)=NN32)c(OC)c1,-4.557090855,-6.131269549,-6.469234966,-6.736995007,-0.694434577,5.2771,303.29,3.862656278,4.424693583,0.896388778,2.66054118,1.764152402,1.003099188,1.042687025,1.7834,-3.547,204.76,110.68,0.41663,0.002,303,3,1,H2SO4,WL,93.3
comp_342,"5-(2,4-dimethoxyphenyl)-5H-[1,3]thiazolo[4,3-b][1,3,4]thiadiazol-2-amine",COc1ccc(C2SC=C3SC(N)=NN32)c(OC)c1,-4.557090855,-6.131269549,-6.469234966,-6.736995007,-0.694434577,5.2771,303.29,3.862656278,4.424693583,0.896388778,2.66054118,1.764152402,1.003099188,1.042687025,1.7834,-3.547,204.76,110.68,0.41663,0.0025,303,3,1,H2SO4,WL,93.5
comp_342,"5-(2,4-dimethoxyphenyl)-5H-[1,3]thiazolo[4,3-b][1,3,4]thiadiazol-2-amine",COc1ccc(C2SC=C3SC(N)=NN32)c(OC)c1,-4.557090855,-6.131269549,-6.469234966,-6.736995007,-0.694434577,5.2771,303.29,3.862656278,4.424693583,0.896388778,2.66054118,1.764152402,1.003099188,1.042687025,1.7834,-3.547,204.76,110.68,0.41663,0.00005,303,0.5,1,H2SO4,EIS,76.2
comp_342,"5-(2,4-dimethoxyphenyl)-5H-[1,3]thiazolo[4,3-b][1,3,4]thiadiazol-2-amine",COc1ccc(C2SC=C3SC(N)=NN32)c(OC)c1,-4.557090855,-6.131269549,-6.469234966,-6.736995007,-0.694434577,5.2771,303.29,3.862656278,4.424693583,0.896388778,2.66054118,1.764152402,1.003099188,1.042687025,1.7834,-3.547,204.76,110.68,0.41663,0.001,303,0.5,1,H2SO4,EIS,79.7
comp_342,"5-(2,4-dimethoxyphenyl)-5H-[1,3]thiazolo[4,3-b][1,3,4]thiadiazol-2-amine",COc1ccc(C2SC=C3SC(N)=NN32)c(OC)c1,-4.557090855,-6.131269549,-6.469234966,-6.736995007,-0.694434577,5.2771,303.29,3.862656278,4.424693583,0.896388778,2.66054118,1.764152402,1.003099188,1.042687025,1.7834,-3.547,204.76,110.68,0.41663,0.002,303,0.5,1,H2SO4,EIS,85.8
comp_342,"5-(2,4-dimethoxyphenyl)-5H-[1,3]thiazolo[4,3-b][1,3,4]thiadiazol-2-amine",COc1ccc(C2SC=C3SC(N)=NN32)c(OC)c1,-4.557090855,-6.131269549,-6.469234966,-6.736995007,-0.694434577,5.2771,303.29,3.862656278,4.424693583,0.896388778,2.66054118,1.764152402,1.003099188,1.042687025,1.7834,-3.547,204.76,110.68,0.41663,0.00005,303,0.5,1,H2SO4,PDP,62.3
comp_342,"5-(2,4-dimethoxyphenyl)-5H-[1,3]thiazolo[4,3-b][1,3,4]thiadiazol-2-amine",COc1ccc(C2SC=C3SC(N)=NN32)c(OC)c1,-4.557090855,-6.131269549,-6.469234966,-6.736995007,-0.694434577,5.2771,303.29,3.862656278,4.424693583,0.896388778,2.66054118,1.764152402,1.003099188,1.042687025,1.7834,-3.547,204.76,110.68,0.41663,0.001,303,0.5,1,H2SO4,PDP,75.3
comp_342,"5-(2,4-dimethoxyphenyl)-5H-[1,3]thiazolo[4,3-b][1,3,4]thiadiazol-2-amine",COc1ccc(C2SC=C3SC(N)=NN32)c(OC)c1,-4.557090855,-6.131269549,-6.469234966,-6.736995007,-0.694434577,5.2771,303.29,3.862656278,4.424693583,0.896388778,2.66054118,1.764152402,1.003099188,1.042687025,1.7834,-3.547,204.76,110.68,0.41663,0.002,303,0.5,1,H2SO4,PDP,80.3
comp_343,"5-(thiophen-2-yl)-5H-[1,3]thiazolo[4,3-b][1,3,4]thiadiazol-2-amine",NC=1SC2=CSC(c3cccs3)N2N=1,-4.685528598,-6.547331645,-6.842575185,-7.102443924,-0.997841534,4.4093,245.94,3.687687064,4.553377045,1.216213452,2.884795249,1.668581796,1.246873789,0.968010532,1.79,-3.521,156.18,120.46,0.54853,0.00005,303,3,1,H2SO4,WL,63.7
comp_343,"5-(thiophen-2-yl)-5H-[1,3]thiazolo[4,3-b][1,3,4]thiadiazol-2-amine",NC=1SC2=CSC(c3cccs3)N2N=1,-4.685528598,-6.547331645,-6.842575185,-7.102443924,-0.997841534,4.4093,245.94,3.687687064,4.553377045,1.216213452,2.884795249,1.668581796,1.246873789,0.968010532,1.79,-3.521,156.18,120.46,0.54853,0.0001,303,3,1,H2SO4,WL,70.4
comp_343,"5-(thiophen-2-yl)-5H-[1,3]thiazolo[4,3-b][1,3,4]thiadiazol-2-amine",NC=1SC2=CSC(c3cccs3)N2N=1,-4.685528598,-6.547331645,-6.842575185,-7.102443924,-0.997841534,4.4093,245.94,3.687687064,4.553377045,1.216213452,2.884795249,1.668581796,1.246873789,0.968010532,1.79,-3.521,156.18,120.46,0.54853,0.0005,303,3,1,H2SO4,WL,75.9
comp_343,"5-(thiophen-2-yl)-5H-[1,3]thiazolo[4,3-b][1,3,4]thiadiazol-2-amine",NC=1SC2=CSC(c3cccs3)N2N=1,-4.685528598,-6.547331645,-6.842575185,-7.102443924,-0.997841534,4.4093,245.94,3.687687064,4.553377045,1.216213452,2.884795249,1.668581796,1.246873789,0.968010532,1.79,-3.521,156.18,120.46,0.54853,0.001,303,3,1,H2SO4,WL,80.6
comp_343,"5-(thiophen-2-yl)-5H-[1,3]thiazolo[4,3-b][1,3,4]thiadiazol-2-amine",NC=1SC2=CSC(c3cccs3)N2N=1,-4.685528598,-6.547331645,-6.842575185,-7.102443924,-0.997841534,4.4093,245.94,3.687687064,4.553377045,1.216213452,2.884795249,1.668581796,1.246873789,0.968010532,1.79,-3.521,156.18,120.46,0.54853,0.0015,303,3,1,H2SO4,WL,90
comp_343,"5-(thiophen-2-yl)-5H-[1,3]thiazolo[4,3-b][1,3,4]thiadiazol-2-amine",NC=1SC2=CSC(c3cccs3)N2N=1,-4.685528598,-6.547331645,-6.842575185,-7.102443924,-0.997841534,4.4093,245.94,3.687687064,4.553377045,1.216213452,2.884795249,1.668581796,1.246873789,0.968010532,1.79,-3.521,156.18,120.46,0.54853,0.002,303,3,1,H2SO4,WL,93.5
comp_343,"5-(thiophen-2-yl)-5H-[1,3]thiazolo[4,3-b][1,3,4]thiadiazol-2-amine",NC=1SC2=CSC(c3cccs3)N2N=1,-4.685528598,-6.547331645,-6.842575185,-7.102443924,-0.997841534,4.4093,245.94,3.687687064,4.553377045,1.216213452,2.884795249,1.668581796,1.246873789,0.968010532,1.79,-3.521,156.18,120.46,0.54853,0.0025,303,3,1,H2SO4,WL,93.5
comp_343,"5-(thiophen-2-yl)-5H-[1,3]thiazolo[4,3-b][1,3,4]thiadiazol-2-amine",NC=1SC2=CSC(c3cccs3)N2N=1,-4.685528598,-6.547331645,-6.842575185,-7.102443924,-0.997841534,4.4093,245.94,3.687687064,4.553377045,1.216213452,2.884795249,1.668581796,1.246873789,0.968010532,1.79,-3.521,156.18,120.46,0.54853,0.00005,303,0.5,1,H2SO4,EIS,73.8
comp_343,"5-(thiophen-2-yl)-5H-[1,3]thiazolo[4,3-b][1,3,4]thiadiazol-2-amine",NC=1SC2=CSC(c3cccs3)N2N=1,-4.685528598,-6.547331645,-6.842575185,-7.102443924,-0.997841534,4.4093,245.94,3.687687064,4.553377045,1.216213452,2.884795249,1.668581796,1.246873789,0.968010532,1.79,-3.521,156.18,120.46,0.54853,0.001,303,0.5,1,H2SO4,EIS,82.6
comp_343,"5-(thiophen-2-yl)-5H-[1,3]thiazolo[4,3-b][1,3,4]thiadiazol-2-amine",NC=1SC2=CSC(c3cccs3)N2N=1,-4.685528598,-6.547331645,-6.842575185,-7.102443924,-0.997841534,4.4093,245.94,3.687687064,4.553377045,1.216213452,2.884795249,1.668581796,1.246873789,0.968010532,1.79,-3.521,156.18,120.46,0.54853,0.002,303,0.5,1,H2SO4,EIS,87
comp_343,"5-(thiophen-2-yl)-5H-[1,3]thiazolo[4,3-b][1,3,4]thiadiazol-2-amine",NC=1SC2=CSC(c3cccs3)N2N=1,-4.685528598,-6.547331645,-6.842575185,-7.102443924,-0.997841534,4.4093,245.94,3.687687064,4.553377045,1.216213452,2.884795249,1.668581796,1.246873789,0.968010532,1.79,-3.521,156.18,120.46,0.54853,0.00005,303,0.5,1,H2SO4,PDP,61.3
comp_343,"5-(thiophen-2-yl)-5H-[1,3]thiazolo[4,3-b][1,3,4]thiadiazol-2-amine",NC=1SC2=CSC(c3cccs3)N2N=1,-4.685528598,-6.547331645,-6.842575185,-7.102443924,-0.997841534,4.4093,245.94,3.687687064,4.553377045,1.216213452,2.884795249,1.668581796,1.246873789,0.968010532,1.79,-3.521,156.18,120.46,0.54853,0.001,303,0.5,1,H2SO4,PDP,70.8
comp_343,"5-(thiophen-2-yl)-5H-[1,3]thiazolo[4,3-b][1,3,4]thiadiazol-2-amine",NC=1SC2=CSC(c3cccs3)N2N=1,-4.685528598,-6.547331645,-6.842575185,-7.102443924,-0.997841534,4.4093,245.94,3.687687064,4.553377045,1.216213452,2.884795249,1.668581796,1.246873789,0.968010532,1.79,-3.521,156.18,120.46,0.54853,0.002,303,0.5,1,H2SO4,PDP,81.5
comp_344,"5-(furan-2-yl)-5H-[1,3]thiazolo[4,3-b][1,3,4]thiadiazol-2-amine",NC=1SC2=CSC(c3ccco3)N2N=1,-4.688793964,-6.545971075,-6.639850358,-7.879873229,-0.712121978,3.9283,220.46,3.976671986,4.559875668,0.927036962,2.743456315,1.816419353,1.035905137,0.967036429,1.1121,-3.193,149.93,105.36,0.52971,0.00005,303,3,1,H2SO4,WL,75.7
comp_344,"5-(furan-2-yl)-5H-[1,3]thiazolo[4,3-b][1,3,4]thiadiazol-2-amine",NC=1SC2=CSC(c3ccco3)N2N=1,-4.688793964,-6.545971075,-6.639850358,-7.879873229,-0.712121978,3.9283,220.46,3.976671986,4.559875668,0.927036962,2.743456315,1.816419353,1.035905137,0.967036429,1.1121,-3.193,149.93,105.36,0.52971,0.0001,303,3,1,H2SO4,WL,78.5
comp_344,"5-(furan-2-yl)-5H-[1,3]thiazolo[4,3-b][1,3,4]thiadiazol-2-amine",NC=1SC2=CSC(c3ccco3)N2N=1,-4.688793964,-6.545971075,-6.639850358,-7.879873229,-0.712121978,3.9283,220.46,3.976671986,4.559875668,0.927036962,2.743456315,1.816419353,1.035905137,0.967036429,1.1121,-3.193,149.93,105.36,0.52971,0.0005,303,3,1,H2SO4,WL,81.7
comp_344,"5-(furan-2-yl)-5H-[1,3]thiazolo[4,3-b][1,3,4]thiadiazol-2-amine",NC=1SC2=CSC(c3ccco3)N2N=1,-4.688793964,-6.545971075,-6.639850358,-7.879873229,-0.712121978,3.9283,220.46,3.976671986,4.559875668,0.927036962,2.743456315,1.816419353,1.035905137,0.967036429,1.1121,-3.193,149.93,105.36,0.52971,0.001,303,3,1,H2SO4,WL,86.9
comp_344,"5-(furan-2-yl)-5H-[1,3]thiazolo[4,3-b][1,3,4]thiadiazol-2-amine",NC=1SC2=CSC(c3ccco3)N2N=1,-4.688793964,-6.545971075,-6.639850358,-7.879873229,-0.712121978,3.9283,220.46,3.976671986,4.559875668,0.927036962,2.743456315,1.816419353,1.035905137,0.967036429,1.1121,-3.193,149.93,105.36,0.52971,0.0015,303,3,1,H2SO4,WL,90
comp_344,"5-(furan-2-yl)-5H-[1,3]thiazolo[4,3-b][1,3,4]thiadiazol-2-amine",NC=1SC2=CSC(c3ccco3)N2N=1,-4.688793964,-6.545971075,-6.639850358,-7.879873229,-0.712121978,3.9283,220.46,3.976671986,4.559875668,0.927036962,2.743456315,1.816419353,1.035905137,0.967036429,1.1121,-3.193,149.93,105.36,0.52971,0.002,303,3,1,H2SO4,WL,94.6
comp_344,"5-(furan-2-yl)-5H-[1,3]thiazolo[4,3-b][1,3,4]thiadiazol-2-amine",NC=1SC2=CSC(c3ccco3)N2N=1,-4.688793964,-6.545971075,-6.639850358,-7.879873229,-0.712121978,3.9283,220.46,3.976671986,4.559875668,0.927036962,2.743456315,1.816419353,1.035905137,0.967036429,1.1121,-3.193,149.93,105.36,0.52971,0.0025,303,3,1,H2SO4,WL,94.7
comp_344,"5-(furan-2-yl)-5H-[1,3]thiazolo[4,3-b][1,3,4]thiadiazol-2-amine",NC=1SC2=CSC(c3ccco3)N2N=1,-4.688793964,-6.545971075,-6.639850358,-7.879873229,-0.712121978,3.9283,220.46,3.976671986,4.559875668,0.927036962,2.743456315,1.816419353,1.035905137,0.967036429,1.1121,-3.193,149.93,105.36,0.52971,0.00005,303,0.5,1,H2SO4,EIS,73.3
comp_344,"5-(furan-2-yl)-5H-[1,3]thiazolo[4,3-b][1,3,4]thiadiazol-2-amine",NC=1SC2=CSC(c3ccco3)N2N=1,-4.688793964,-6.545971075,-6.639850358,-7.879873229,-0.712121978,3.9283,220.46,3.976671986,4.559875668,0.927036962,2.743456315,1.816419353,1.035905137,0.967036429,1.1121,-3.193,149.93,105.36,0.52971,0.001,303,0.5,1,H2SO4,EIS,88.1
comp_344,"5-(furan-2-yl)-5H-[1,3]thiazolo[4,3-b][1,3,4]thiadiazol-2-amine",NC=1SC2=CSC(c3ccco3)N2N=1,-4.688793964,-6.545971075,-6.639850358,-7.879873229,-0.712121978,3.9283,220.46,3.976671986,4.559875668,0.927036962,2.743456315,1.816419353,1.035905137,0.967036429,1.1121,-3.193,149.93,105.36,0.52971,0.002,303,0.5,1,H2SO4,EIS,92.7
comp_344,"5-(furan-2-yl)-5H-[1,3]thiazolo[4,3-b][1,3,4]thiadiazol-2-amine",NC=1SC2=CSC(c3ccco3)N2N=1,-4.688793964,-6.545971075,-6.639850358,-7.879873229,-0.712121978,3.9283,220.46,3.976671986,4.559875668,0.927036962,2.743456315,1.816419353,1.035905137,0.967036429,1.1121,-3.193,149.93,105.36,0.52971,0.00005,303,0.5,1,H2SO4,PDP,63.9
comp_344,"5-(furan-2-yl)-5H-[1,3]thiazolo[4,3-b][1,3,4]thiadiazol-2-amine",NC=1SC2=CSC(c3ccco3)N2N=1,-4.688793964,-6.545971075,-6.639850358,-7.879873229,-0.712121978,3.9283,220.46,3.976671986,4.559875668,0.927036962,2.743456315,1.816419353,1.035905137,0.967036429,1.1121,-3.193,149.93,105.36,0.52971,0.001,303,0.5,1,H2SO4,PDP,75.2
comp_344,"5-(furan-2-yl)-5H-[1,3]thiazolo[4,3-b][1,3,4]thiadiazol-2-amine",NC=1SC2=CSC(c3ccco3)N2N=1,-4.688793964,-6.545971075,-6.639850358,-7.879873229,-0.712121978,3.9283,220.46,3.976671986,4.559875668,0.927036962,2.743456315,1.816419353,1.035905137,0.967036429,1.1121,-3.193,149.93,105.36,0.52971,0.002,303,0.5,1,H2SO4,PDP,81.6
comp_345,"5-(1H-pyrrol-2-yl)-5H-[1,3]thiazolo[4,3-b][1,3,4]thiadiazol-2-amine",Nc3nn1c(=CSC1c2ccc[nH]2)s3,-4.683623801,-6.550869125,-6.819717621,-7.750347031,-1.576083491,2.6701,227.4,3.107540309,4.556434244,1.73435607,3.145395157,1.411039087,1.752876796,0.960005187,0.6999,-2.559,149.81,108.01,0.52934,0.00005,303,3,1,H2SO4,WL,79.1
comp_345,"5-(1H-pyrrol-2-yl)-5H-[1,3]thiazolo[4,3-b][1,3,4]thiadiazol-2-amine",Nc3nn1c(=CSC1c2ccc[nH]2)s3,-4.683623801,-6.550869125,-6.819717621,-7.750347031,-1.576083491,2.6701,227.4,3.107540309,4.556434244,1.73435607,3.145395157,1.411039087,1.752876796,0.960005187,0.6999,-2.559,149.81,108.01,0.52934,0.0001,303,3,1,H2SO4,WL,82.5
comp_345,"5-(1H-pyrrol-2-yl)-5H-[1,3]thiazolo[4,3-b][1,3,4]thiadiazol-2-amine",Nc3nn1c(=CSC1c2ccc[nH]2)s3,-4.683623801,-6.550869125,-6.819717621,-7.750347031,-1.576083491,2.6701,227.4,3.107540309,4.556434244,1.73435607,3.145395157,1.411039087,1.752876796,0.960005187,0.6999,-2.559,149.81,108.01,0.52934,0.0005,303,3,1,H2SO4,WL,86
comp_345,"5-(1H-pyrrol-2-yl)-5H-[1,3]thiazolo[4,3-b][1,3,4]thiadiazol-2-amine",Nc3nn1c(=CSC1c2ccc[nH]2)s3,-4.683623801,-6.550869125,-6.819717621,-7.750347031,-1.576083491,2.6701,227.4,3.107540309,4.556434244,1.73435607,3.145395157,1.411039087,1.752876796,0.960005187,0.6999,-2.559,149.81,108.01,0.52934,0.001,303,3,1,H2SO4,WL,90
comp_345,"5-(1H-pyrrol-2-yl)-5H-[1,3]thiazolo[4,3-b][1,3,4]thiadiazol-2-amine",Nc3nn1c(=CSC1c2ccc[nH]2)s3,-4.683623801,-6.550869125,-6.819717621,-7.750347031,-1.576083491,2.6701,227.4,3.107540309,4.556434244,1.73435607,3.145395157,1.411039087,1.752876796,0.960005187,0.6999,-2.559,149.81,108.01,0.52934,0.0015,303,3,1,H2SO4,WL,93.1
comp_345,"5-(1H-pyrrol-2-yl)-5H-[1,3]thiazolo[4,3-b][1,3,4]thiadiazol-2-amine",Nc3nn1c(=CSC1c2ccc[nH]2)s3,-4.683623801,-6.550869125,-6.819717621,-7.750347031,-1.576083491,2.6701,227.4,3.107540309,4.556434244,1.73435607,3.145395157,1.411039087,1.752876796,0.960005187,0.6999,-2.559,149.81,108.01,0.52934,0.002,303,3,1,H2SO4,WL,97.8
comp_345,"5-(1H-pyrrol-2-yl)-5H-[1,3]thiazolo[4,3-b][1,3,4]thiadiazol-2-amine",Nc3nn1c(=CSC1c2ccc[nH]2)s3,-4.683623801,-6.550869125,-6.819717621,-7.750347031,-1.576083491,2.6701,227.4,3.107540309,4.556434244,1.73435607,3.145395157,1.411039087,1.752876796,0.960005187,0.6999,-2.559,149.81,108.01,0.52934,0.0025,303,3,1,H2SO4,WL,97.9
comp_345,"5-(1H-pyrrol-2-yl)-5H-[1,3]thiazolo[4,3-b][1,3,4]thiadiazol-2-amine",Nc3nn1c(=CSC1c2ccc[nH]2)s3,-4.683623801,-6.550869125,-6.819717621,-7.750347031,-1.576083491,2.6701,227.4,3.107540309,4.556434244,1.73435607,3.145395157,1.411039087,1.752876796,0.960005187,0.6999,-2.559,149.81,108.01,0.52934,0.00005,303,0.5,1,H2SO4,EIS,80.6
comp_345,"5-(1H-pyrrol-2-yl)-5H-[1,3]thiazolo[4,3-b][1,3,4]thiadiazol-2-amine",Nc3nn1c(=CSC1c2ccc[nH]2)s3,-4.683623801,-6.550869125,-6.819717621,-7.750347031,-1.576083491,2.6701,227.4,3.107540309,4.556434244,1.73435607,3.145395157,1.411039087,1.752876796,0.960005187,0.6999,-2.559,149.81,108.01,0.52934,0.001,303,0.5,1,H2SO4,EIS,89.7
comp_345,"5-(1H-pyrrol-2-yl)-5H-[1,3]thiazolo[4,3-b][1,3,4]thiadiazol-2-amine",Nc3nn1c(=CSC1c2ccc[nH]2)s3,-4.683623801,-6.550869125,-6.819717621,-7.750347031,-1.576083491,2.6701,227.4,3.107540309,4.556434244,1.73435607,3.145395157,1.411039087,1.752876796,0.960005187,0.6999,-2.559,149.81,108.01,0.52934,0.002,303,0.5,1,H2SO4,EIS,94.6
comp_345,"5-(1H-pyrrol-2-yl)-5H-[1,3]thiazolo[4,3-b][1,3,4]thiadiazol-2-amine",Nc3nn1c(=CSC1c2ccc[nH]2)s3,-4.683623801,-6.550869125,-6.819717621,-7.750347031,-1.576083491,2.6701,227.4,3.107540309,4.556434244,1.73435607,3.145395157,1.411039087,1.752876796,0.960005187,0.6999,-2.559,149.81,108.01,0.52934,0.00005,303,0.5,1,H2SO4,PDP,66
comp_345,"5-(1H-pyrrol-2-yl)-5H-[1,3]thiazolo[4,3-b][1,3,4]thiadiazol-2-amine",Nc3nn1c(=CSC1c2ccc[nH]2)s3,-4.683623801,-6.550869125,-6.819717621,-7.750347031,-1.576083491,2.6701,227.4,3.107540309,4.556434244,1.73435607,3.145395157,1.411039087,1.752876796,0.960005187,0.6999,-2.559,149.81,108.01,0.52934,0.001,303,0.5,1,H2SO4,PDP,78.4
comp_345,"5-(1H-pyrrol-2-yl)-5H-[1,3]thiazolo[4,3-b][1,3,4]thiadiazol-2-amine",Nc3nn1c(=CSC1c2ccc[nH]2)s3,-4.683623801,-6.550869125,-6.819717621,-7.750347031,-1.576083491,2.6701,227.4,3.107540309,4.556434244,1.73435607,3.145395157,1.411039087,1.752876796,0.960005187,0.6999,-2.559,149.81,108.01,0.52934,0.002,303,0.5,1,H2SO4,PDP,86.3
comp_346,(E)-N′-(1-(4-hydroxyphenyl)ethylidene)-2-(6-methoxynaphthalen-2-yl)propanehydrazide,COc3ccc2cc(C(C)C(=O)N/N=C(C)/c1ccc(O)cc1)ccc2c3,-5.96718489,-6.014804816,-6.677674185,-7.387075024,-1.650914804,4.5287,434.67,4.316270086,5.838523197,1.82081372,3.829668458,2.008854739,1.825214165,0.333688409,4.3438,-5.742,285.43,70.92,0.20709,0.005,303,0.5,1,HCl,PDP,94
comp_346,(E)-N′-(1-(4-hydroxyphenyl)ethylidene)-2-(6-methoxynaphthalen-2-yl)propanehydrazide,COc3ccc2cc(C(C)C(=O)N/N=C(C)/c1ccc(O)cc1)ccc2c3,-5.96718489,-6.014804816,-6.677674185,-7.387075024,-1.650914804,4.5287,434.67,4.316270086,5.838523197,1.82081372,3.829668458,2.008854739,1.825214165,0.333688409,4.3438,-5.742,285.43,70.92,0.20709,0.001,303,0.5,1,HCl,PDP,90
comp_346,(E)-N′-(1-(4-hydroxyphenyl)ethylidene)-2-(6-methoxynaphthalen-2-yl)propanehydrazide,COc3ccc2cc(C(C)C(=O)N/N=C(C)/c1ccc(O)cc1)ccc2c3,-5.96718489,-6.014804816,-6.677674185,-7.387075024,-1.650914804,4.5287,434.67,4.316270086,5.838523197,1.82081372,3.829668458,2.008854739,1.825214165,0.333688409,4.3438,-5.742,285.43,70.92,0.20709,0.0005,303,0.5,1,HCl,PDP,86
comp_346,(E)-N′-(1-(4-hydroxyphenyl)ethylidene)-2-(6-methoxynaphthalen-2-yl)propanehydrazide,COc3ccc2cc(C(C)C(=O)N/N=C(C)/c1ccc(O)cc1)ccc2c3,-5.96718489,-6.014804816,-6.677674185,-7.387075024,-1.650914804,4.5287,434.67,4.316270086,5.838523197,1.82081372,3.829668458,2.008854739,1.825214165,0.333688409,4.3438,-5.742,285.43,70.92,0.20709,0.0001,303,0.5,1,HCl,PDP,82
comp_346,(E)-N′-(1-(4-hydroxyphenyl)ethylidene)-2-(6-methoxynaphthalen-2-yl)propanehydrazide,COc3ccc2cc(C(C)C(=O)N/N=C(C)/c1ccc(O)cc1)ccc2c3,-5.96718489,-6.014804816,-6.677674185,-7.387075024,-1.650914804,4.5287,434.67,4.316270086,5.838523197,1.82081372,3.829668458,2.008854739,1.825214165,0.333688409,4.3438,-5.742,285.43,70.92,0.20709,0.005,303,0.5,1,HCl,EIS,96
comp_346,(E)-N′-(1-(4-hydroxyphenyl)ethylidene)-2-(6-methoxynaphthalen-2-yl)propanehydrazide,COc3ccc2cc(C(C)C(=O)N/N=C(C)/c1ccc(O)cc1)ccc2c3,-5.96718489,-6.014804816,-6.677674185,-7.387075024,-1.650914804,4.5287,434.67,4.316270086,5.838523197,1.82081372,3.829668458,2.008854739,1.825214165,0.333688409,4.3438,-5.742,285.43,70.92,0.20709,0.001,303,0.5,1,HCl,EIS,92
comp_346,(E)-N′-(1-(4-hydroxyphenyl)ethylidene)-2-(6-methoxynaphthalen-2-yl)propanehydrazide,COc3ccc2cc(C(C)C(=O)N/N=C(C)/c1ccc(O)cc1)ccc2c3,-5.96718489,-6.014804816,-6.677674185,-7.387075024,-1.650914804,4.5287,434.67,4.316270086,5.838523197,1.82081372,3.829668458,2.008854739,1.825214165,0.333688409,4.3438,-5.742,285.43,70.92,0.20709,0.0005,303,0.5,1,HCl,EIS,87
comp_346,(E)-N′-(1-(4-hydroxyphenyl)ethylidene)-2-(6-methoxynaphthalen-2-yl)propanehydrazide,COc3ccc2cc(C(C)C(=O)N/N=C(C)/c1ccc(O)cc1)ccc2c3,-5.96718489,-6.014804816,-6.677674185,-7.387075024,-1.650914804,4.5287,434.67,4.316270086,5.838523197,1.82081372,3.829668458,2.008854739,1.825214165,0.333688409,4.3438,-5.742,285.43,70.92,0.20709,0.0001,303,0.5,1,HCl,EIS,81
comp_346,(E)-N′-(1-(4-hydroxyphenyl)ethylidene)-2-(6-methoxynaphthalen-2-yl)propanehydrazide,COc3ccc2cc(C(C)C(=O)N/N=C(C)/c1ccc(O)cc1)ccc2c3,-5.96718489,-6.014804816,-6.677674185,-7.387075024,-1.650914804,4.5287,434.67,4.316270086,5.838523197,1.82081372,3.829668458,2.008854739,1.825214165,0.333688409,4.3438,-5.742,285.43,70.92,0.20709,0.005,303,6,1,HCl,EIS,95
comp_346,(E)-N′-(1-(4-hydroxyphenyl)ethylidene)-2-(6-methoxynaphthalen-2-yl)propanehydrazide,COc3ccc2cc(C(C)C(=O)N/N=C(C)/c1ccc(O)cc1)ccc2c3,-5.96718489,-6.014804816,-6.677674185,-7.387075024,-1.650914804,4.5287,434.67,4.316270086,5.838523197,1.82081372,3.829668458,2.008854739,1.825214165,0.333688409,4.3438,-5.742,285.43,70.92,0.20709,0.005,303,12,1,HCl,EIS,95
comp_346,(E)-N′-(1-(4-hydroxyphenyl)ethylidene)-2-(6-methoxynaphthalen-2-yl)propanehydrazide,COc3ccc2cc(C(C)C(=O)N/N=C(C)/c1ccc(O)cc1)ccc2c3,-5.96718489,-6.014804816,-6.677674185,-7.387075024,-1.650914804,4.5287,434.67,4.316270086,5.838523197,1.82081372,3.829668458,2.008854739,1.825214165,0.333688409,4.3438,-5.742,285.43,70.92,0.20709,0.005,303,24,1,HCl,EIS,95
comp_346,(E)-N′-(1-(4-hydroxyphenyl)ethylidene)-2-(6-methoxynaphthalen-2-yl)propanehydrazide,COc3ccc2cc(C(C)C(=O)N/N=C(C)/c1ccc(O)cc1)ccc2c3,-5.96718489,-6.014804816,-6.677674185,-7.387075024,-1.650914804,4.5287,434.67,4.316270086,5.838523197,1.82081372,3.829668458,2.008854739,1.825214165,0.333688409,4.3438,-5.742,285.43,70.92,0.20709,0.005,303,0.5,1,HCl,LPR,95
comp_346,(E)-N′-(1-(4-hydroxyphenyl)ethylidene)-2-(6-methoxynaphthalen-2-yl)propanehydrazide,COc3ccc2cc(C(C)C(=O)N/N=C(C)/c1ccc(O)cc1)ccc2c3,-5.96718489,-6.014804816,-6.677674185,-7.387075024,-1.650914804,4.5287,434.67,4.316270086,5.838523197,1.82081372,3.829668458,2.008854739,1.825214165,0.333688409,4.3438,-5.742,285.43,70.92,0.20709,0.001,303,0.5,1,HCl,LPR,91
comp_346,(E)-N′-(1-(4-hydroxyphenyl)ethylidene)-2-(6-methoxynaphthalen-2-yl)propanehydrazide,COc3ccc2cc(C(C)C(=O)N/N=C(C)/c1ccc(O)cc1)ccc2c3,-5.96718489,-6.014804816,-6.677674185,-7.387075024,-1.650914804,4.5287,434.67,4.316270086,5.838523197,1.82081372,3.829668458,2.008854739,1.825214165,0.333688409,4.3438,-5.742,285.43,70.92,0.20709,0.0005,303,0.5,1,HCl,LPR,86
comp_346,(E)-N′-(1-(4-hydroxyphenyl)ethylidene)-2-(6-methoxynaphthalen-2-yl)propanehydrazide,COc3ccc2cc(C(C)C(=O)N/N=C(C)/c1ccc(O)cc1)ccc2c3,-5.96718489,-6.014804816,-6.677674185,-7.387075024,-1.650914804,4.5287,434.67,4.316270086,5.838523197,1.82081372,3.829668458,2.008854739,1.825214165,0.333688409,4.3438,-5.742,285.43,70.92,0.20709,0.0001,303,0.5,1,HCl,LPR,81
comp_346,(E)-N′-(1-(4-hydroxyphenyl)ethylidene)-2-(6-methoxynaphthalen-2-yl)propanehydrazide,COc3ccc2cc(C(C)C(=O)N/N=C(C)/c1ccc(O)cc1)ccc2c3,-5.96718489,-6.014804816,-6.677674185,-7.387075024,-1.650914804,4.5287,434.67,4.316270086,5.838523197,1.82081372,3.829668458,2.008854739,1.825214165,0.333688409,4.3438,-5.742,285.43,70.92,0.20709,0.0001,303,24,1,HCl,WL,80
comp_346,(E)-N′-(1-(4-hydroxyphenyl)ethylidene)-2-(6-methoxynaphthalen-2-yl)propanehydrazide,COc3ccc2cc(C(C)C(=O)N/N=C(C)/c1ccc(O)cc1)ccc2c3,-5.96718489,-6.014804816,-6.677674185,-7.387075024,-1.650914804,4.5287,434.67,4.316270086,5.838523197,1.82081372,3.829668458,2.008854739,1.825214165,0.333688409,4.3438,-5.742,285.43,70.92,0.20709,0.0005,303,24,1,HCl,WL,85
comp_346,(E)-N′-(1-(4-hydroxyphenyl)ethylidene)-2-(6-methoxynaphthalen-2-yl)propanehydrazide,COc3ccc2cc(C(C)C(=O)N/N=C(C)/c1ccc(O)cc1)ccc2c3,-5.96718489,-6.014804816,-6.677674185,-7.387075024,-1.650914804,4.5287,434.67,4.316270086,5.838523197,1.82081372,3.829668458,2.008854739,1.825214165,0.333688409,4.3438,-5.742,285.43,70.92,0.20709,0.001,303,24,1,HCl,WL,89
comp_346,(E)-N′-(1-(4-hydroxyphenyl)ethylidene)-2-(6-methoxynaphthalen-2-yl)propanehydrazide,COc3ccc2cc(C(C)C(=O)N/N=C(C)/c1ccc(O)cc1)ccc2c3,-5.96718489,-6.014804816,-6.677674185,-7.387075024,-1.650914804,4.5287,434.67,4.316270086,5.838523197,1.82081372,3.829668458,2.008854739,1.825214165,0.333688409,4.3438,-5.742,285.43,70.92,0.20709,0.005,303,24,1,HCl,WL,95
comp_346,(E)-N′-(1-(4-hydroxyphenyl)ethylidene)-2-(6-methoxynaphthalen-2-yl)propanehydrazide,COc3ccc2cc(C(C)C(=O)N/N=C(C)/c1ccc(O)cc1)ccc2c3,-5.96718489,-6.014804816,-6.677674185,-7.387075024,-1.650914804,4.5287,434.67,4.316270086,5.838523197,1.82081372,3.829668458,2.008854739,1.825214165,0.333688409,4.3438,-5.742,285.43,70.92,0.20709,0.0001,313,24,1,HCl,WL,79
comp_346,(E)-N′-(1-(4-hydroxyphenyl)ethylidene)-2-(6-methoxynaphthalen-2-yl)propanehydrazide,COc3ccc2cc(C(C)C(=O)N/N=C(C)/c1ccc(O)cc1)ccc2c3,-5.96718489,-6.014804816,-6.677674185,-7.387075024,-1.650914804,4.5287,434.67,4.316270086,5.838523197,1.82081372,3.829668458,2.008854739,1.825214165,0.333688409,4.3438,-5.742,285.43,70.92,0.20709,0.0005,313,24,1,HCl,WL,84
comp_346,(E)-N′-(1-(4-hydroxyphenyl)ethylidene)-2-(6-methoxynaphthalen-2-yl)propanehydrazide,COc3ccc2cc(C(C)C(=O)N/N=C(C)/c1ccc(O)cc1)ccc2c3,-5.96718489,-6.014804816,-6.677674185,-7.387075024,-1.650914804,4.5287,434.67,4.316270086,5.838523197,1.82081372,3.829668458,2.008854739,1.825214165,0.333688409,4.3438,-5.742,285.43,70.92,0.20709,0.001,313,24,1,HCl,WL,87
comp_346,(E)-N′-(1-(4-hydroxyphenyl)ethylidene)-2-(6-methoxynaphthalen-2-yl)propanehydrazide,COc3ccc2cc(C(C)C(=O)N/N=C(C)/c1ccc(O)cc1)ccc2c3,-5.96718489,-6.014804816,-6.677674185,-7.387075024,-1.650914804,4.5287,434.67,4.316270086,5.838523197,1.82081372,3.829668458,2.008854739,1.825214165,0.333688409,4.3438,-5.742,285.43,70.92,0.20709,0.005,313,24,1,HCl,WL,94
comp_346,(E)-N′-(1-(4-hydroxyphenyl)ethylidene)-2-(6-methoxynaphthalen-2-yl)propanehydrazide,COc3ccc2cc(C(C)C(=O)N/N=C(C)/c1ccc(O)cc1)ccc2c3,-5.96718489,-6.014804816,-6.677674185,-7.387075024,-1.650914804,4.5287,434.67,4.316270086,5.838523197,1.82081372,3.829668458,2.008854739,1.825214165,0.333688409,4.3438,-5.742,285.43,70.92,0.20709,0.0001,323,24,1,HCl,WL,77
comp_346,(E)-N′-(1-(4-hydroxyphenyl)ethylidene)-2-(6-methoxynaphthalen-2-yl)propanehydrazide,COc3ccc2cc(C(C)C(=O)N/N=C(C)/c1ccc(O)cc1)ccc2c3,-5.96718489,-6.014804816,-6.677674185,-7.387075024,-1.650914804,4.5287,434.67,4.316270086,5.838523197,1.82081372,3.829668458,2.008854739,1.825214165,0.333688409,4.3438,-5.742,285.43,70.92,0.20709,0.0005,323,24,1,HCl,WL,83
comp_346,(E)-N′-(1-(4-hydroxyphenyl)ethylidene)-2-(6-methoxynaphthalen-2-yl)propanehydrazide,COc3ccc2cc(C(C)C(=O)N/N=C(C)/c1ccc(O)cc1)ccc2c3,-5.96718489,-6.014804816,-6.677674185,-7.387075024,-1.650914804,4.5287,434.67,4.316270086,5.838523197,1.82081372,3.829668458,2.008854739,1.825214165,0.333688409,4.3438,-5.742,285.43,70.92,0.20709,0.001,323,24,1,HCl,WL,86
comp_346,(E)-N′-(1-(4-hydroxyphenyl)ethylidene)-2-(6-methoxynaphthalen-2-yl)propanehydrazide,COc3ccc2cc(C(C)C(=O)N/N=C(C)/c1ccc(O)cc1)ccc2c3,-5.96718489,-6.014804816,-6.677674185,-7.387075024,-1.650914804,4.5287,434.67,4.316270086,5.838523197,1.82081372,3.829668458,2.008854739,1.825214165,0.333688409,4.3438,-5.742,285.43,70.92,0.20709,0.005,323,24,1,HCl,WL,92
comp_346,(E)-N′-(1-(4-hydroxyphenyl)ethylidene)-2-(6-methoxynaphthalen-2-yl)propanehydrazide,COc3ccc2cc(C(C)C(=O)N/N=C(C)/c1ccc(O)cc1)ccc2c3,-5.96718489,-6.014804816,-6.677674185,-7.387075024,-1.650914804,4.5287,434.67,4.316270086,5.838523197,1.82081372,3.829668458,2.008854739,1.825214165,0.333688409,4.3438,-5.742,285.43,70.92,0.20709,0.0001,333,24,1,HCl,WL,75
comp_346,(E)-N′-(1-(4-hydroxyphenyl)ethylidene)-2-(6-methoxynaphthalen-2-yl)propanehydrazide,COc3ccc2cc(C(C)C(=O)N/N=C(C)/c1ccc(O)cc1)ccc2c3,-5.96718489,-6.014804816,-6.677674185,-7.387075024,-1.650914804,4.5287,434.67,4.316270086,5.838523197,1.82081372,3.829668458,2.008854739,1.825214165,0.333688409,4.3438,-5.742,285.43,70.92,0.20709,0.0005,333,24,1,HCl,WL,81
comp_346,(E)-N′-(1-(4-hydroxyphenyl)ethylidene)-2-(6-methoxynaphthalen-2-yl)propanehydrazide,COc3ccc2cc(C(C)C(=O)N/N=C(C)/c1ccc(O)cc1)ccc2c3,-5.96718489,-6.014804816,-6.677674185,-7.387075024,-1.650914804,4.5287,434.67,4.316270086,5.838523197,1.82081372,3.829668458,2.008854739,1.825214165,0.333688409,4.3438,-5.742,285.43,70.92,0.20709,0.001,333,24,1,HCl,WL,84
comp_346,(E)-N′-(1-(4-hydroxyphenyl)ethylidene)-2-(6-methoxynaphthalen-2-yl)propanehydrazide,COc3ccc2cc(C(C)C(=O)N/N=C(C)/c1ccc(O)cc1)ccc2c3,-5.96718489,-6.014804816,-6.677674185,-7.387075024,-1.650914804,4.5287,434.67,4.316270086,5.838523197,1.82081372,3.829668458,2.008854739,1.825214165,0.333688409,4.3438,-5.742,285.43,70.92,0.20709,0.005,333,24,1,HCl,WL,90
comp_347,(E)-N′-(1-(4-chlorophenyl)ethylidene)-2-(6-methoxynaphthalen-2-yl)propanehydrazide,COc3ccc2cc(C(C)C(=O)N/N=C(C)/c1ccc(Cl)cc1)ccc2c3,-6.010723108,-6.328279985,-6.673864591,-7.513063743,-1.867517438,9.4986,442.08,4.14320567,5.889433524,2.034274527,3.961854026,1.927579498,2.035750968,0.279182246,5.2955,-6.774,294.5,50.69,0.15623,0.005,303,0.5,1,HCl,PDP,90
comp_347,(E)-N′-(1-(4-chlorophenyl)ethylidene)-2-(6-methoxynaphthalen-2-yl)propanehydrazide,COc3ccc2cc(C(C)C(=O)N/N=C(C)/c1ccc(Cl)cc1)ccc2c3,-6.010723108,-6.328279985,-6.673864591,-7.513063743,-1.867517438,9.4986,442.08,4.14320567,5.889433524,2.034274527,3.961854026,1.927579498,2.035750968,0.279182246,5.2955,-6.774,294.5,50.69,0.15623,0.001,303,0.5,1,HCl,PDP,85
comp_347,(E)-N′-(1-(4-chlorophenyl)ethylidene)-2-(6-methoxynaphthalen-2-yl)propanehydrazide,COc3ccc2cc(C(C)C(=O)N/N=C(C)/c1ccc(Cl)cc1)ccc2c3,-6.010723108,-6.328279985,-6.673864591,-7.513063743,-1.867517438,9.4986,442.08,4.14320567,5.889433524,2.034274527,3.961854026,1.927579498,2.035750968,0.279182246,5.2955,-6.774,294.5,50.69,0.15623,0.0005,303,0.5,1,HCl,PDP,81
comp_347,(E)-N′-(1-(4-chlorophenyl)ethylidene)-2-(6-methoxynaphthalen-2-yl)propanehydrazide,COc3ccc2cc(C(C)C(=O)N/N=C(C)/c1ccc(Cl)cc1)ccc2c3,-6.010723108,-6.328279985,-6.673864591,-7.513063743,-1.867517438,9.4986,442.08,4.14320567,5.889433524,2.034274527,3.961854026,1.927579498,2.035750968,0.279182246,5.2955,-6.774,294.5,50.69,0.15623,0.0001,303,0.5,1,HCl,PDP,79
comp_347,(E)-N′-(1-(4-chlorophenyl)ethylidene)-2-(6-methoxynaphthalen-2-yl)propanehydrazide,COc3ccc2cc(C(C)C(=O)N/N=C(C)/c1ccc(Cl)cc1)ccc2c3,-6.010723108,-6.328279985,-6.673864591,-7.513063743,-1.867517438,9.4986,442.08,4.14320567,5.889433524,2.034274527,3.961854026,1.927579498,2.035750968,0.279182246,5.2955,-6.774,294.5,50.69,0.15623,0.005,303,0.5,1,HCl,EIS,91
comp_347,(E)-N′-(1-(4-chlorophenyl)ethylidene)-2-(6-methoxynaphthalen-2-yl)propanehydrazide,COc3ccc2cc(C(C)C(=O)N/N=C(C)/c1ccc(Cl)cc1)ccc2c3,-6.010723108,-6.328279985,-6.673864591,-7.513063743,-1.867517438,9.4986,442.08,4.14320567,5.889433524,2.034274527,3.961854026,1.927579498,2.035750968,0.279182246,5.2955,-6.774,294.5,50.69,0.15623,0.001,303,0.5,1,HCl,EIS,88
comp_347,(E)-N′-(1-(4-chlorophenyl)ethylidene)-2-(6-methoxynaphthalen-2-yl)propanehydrazide,COc3ccc2cc(C(C)C(=O)N/N=C(C)/c1ccc(Cl)cc1)ccc2c3,-6.010723108,-6.328279985,-6.673864591,-7.513063743,-1.867517438,9.4986,442.08,4.14320567,5.889433524,2.034274527,3.961854026,1.927579498,2.035750968,0.279182246,5.2955,-6.774,294.5,50.69,0.15623,0.0005,303,0.5,1,HCl,EIS,83
comp_347,(E)-N′-(1-(4-chlorophenyl)ethylidene)-2-(6-methoxynaphthalen-2-yl)propanehydrazide,COc3ccc2cc(C(C)C(=O)N/N=C(C)/c1ccc(Cl)cc1)ccc2c3,-6.010723108,-6.328279985,-6.673864591,-7.513063743,-1.867517438,9.4986,442.08,4.14320567,5.889433524,2.034274527,3.961854026,1.927579498,2.035750968,0.279182246,5.2955,-6.774,294.5,50.69,0.15623,0.0001,303,0.5,1,HCl,EIS,78
comp_347,(E)-N′-(1-(4-chlorophenyl)ethylidene)-2-(6-methoxynaphthalen-2-yl)propanehydrazide,COc3ccc2cc(C(C)C(=O)N/N=C(C)/c1ccc(Cl)cc1)ccc2c3,-6.010723108,-6.328279985,-6.673864591,-7.513063743,-1.867517438,9.4986,442.08,4.14320567,5.889433524,2.034274527,3.961854026,1.927579498,2.035750968,0.279182246,5.2955,-6.774,294.5,50.69,0.15623,0.005,303,0.5,1,HCl,LPR,90
comp_347,(E)-N′-(1-(4-chlorophenyl)ethylidene)-2-(6-methoxynaphthalen-2-yl)propanehydrazide,COc3ccc2cc(C(C)C(=O)N/N=C(C)/c1ccc(Cl)cc1)ccc2c3,-6.010723108,-6.328279985,-6.673864591,-7.513063743,-1.867517438,9.4986,442.08,4.14320567,5.889433524,2.034274527,3.961854026,1.927579498,2.035750968,0.279182246,5.2955,-6.774,294.5,50.69,0.15623,0.001,303,0.5,1,HCl,LPR,86
comp_347,(E)-N′-(1-(4-chlorophenyl)ethylidene)-2-(6-methoxynaphthalen-2-yl)propanehydrazide,COc3ccc2cc(C(C)C(=O)N/N=C(C)/c1ccc(Cl)cc1)ccc2c3,-6.010723108,-6.328279985,-6.673864591,-7.513063743,-1.867517438,9.4986,442.08,4.14320567,5.889433524,2.034274527,3.961854026,1.927579498,2.035750968,0.279182246,5.2955,-6.774,294.5,50.69,0.15623,0.0005,303,0.5,1,HCl,LPR,80
comp_347,(E)-N′-(1-(4-chlorophenyl)ethylidene)-2-(6-methoxynaphthalen-2-yl)propanehydrazide,COc3ccc2cc(C(C)C(=O)N/N=C(C)/c1ccc(Cl)cc1)ccc2c3,-6.010723108,-6.328279985,-6.673864591,-7.513063743,-1.867517438,9.4986,442.08,4.14320567,5.889433524,2.034274527,3.961854026,1.927579498,2.035750968,0.279182246,5.2955,-6.774,294.5,50.69,0.15623,0.0001,303,0.5,1,HCl,LPR,78
comp_347,(E)-N′-(1-(4-chlorophenyl)ethylidene)-2-(6-methoxynaphthalen-2-yl)propanehydrazide,COc3ccc2cc(C(C)C(=O)N/N=C(C)/c1ccc(Cl)cc1)ccc2c3,-6.010723108,-6.328279985,-6.673864591,-7.513063743,-1.867517438,9.4986,442.08,4.14320567,5.889433524,2.034274527,3.961854026,1.927579498,2.035750968,0.279182246,5.2955,-6.774,294.5,50.69,0.15623,0.0001,303,24,1,HCl,WL,76
comp_347,(E)-N′-(1-(4-chlorophenyl)ethylidene)-2-(6-methoxynaphthalen-2-yl)propanehydrazide,COc3ccc2cc(C(C)C(=O)N/N=C(C)/c1ccc(Cl)cc1)ccc2c3,-6.010723108,-6.328279985,-6.673864591,-7.513063743,-1.867517438,9.4986,442.08,4.14320567,5.889433524,2.034274527,3.961854026,1.927579498,2.035750968,0.279182246,5.2955,-6.774,294.5,50.69,0.15623,0.0005,303,24,1,HCl,WL,80
comp_347,(E)-N′-(1-(4-chlorophenyl)ethylidene)-2-(6-methoxynaphthalen-2-yl)propanehydrazide,COc3ccc2cc(C(C)C(=O)N/N=C(C)/c1ccc(Cl)cc1)ccc2c3,-6.010723108,-6.328279985,-6.673864591,-7.513063743,-1.867517438,9.4986,442.08,4.14320567,5.889433524,2.034274527,3.961854026,1.927579498,2.035750968,0.279182246,5.2955,-6.774,294.5,50.69,0.15623,0.001,303,24,1,HCl,WL,84
comp_347,(E)-N′-(1-(4-chlorophenyl)ethylidene)-2-(6-methoxynaphthalen-2-yl)propanehydrazide,COc3ccc2cc(C(C)C(=O)N/N=C(C)/c1ccc(Cl)cc1)ccc2c3,-6.010723108,-6.328279985,-6.673864591,-7.513063743,-1.867517438,9.4986,442.08,4.14320567,5.889433524,2.034274527,3.961854026,1.927579498,2.035750968,0.279182246,5.2955,-6.774,294.5,50.69,0.15623,0.005,303,24,1,HCl,WL,89
comp_348,"1-((3,6-di(pyridin-2-yl)pyrdazin-4-yl)methyl)-indoline-2,3-dione",O=c4c(=O)n(Cc2cc(c1ccccn1)nnc2c3ccccn3)c5ccccc45,-6.59277466,-6.711688418,-6.82107819,-7.356870385,-3.219379107,9.4459,470.86,3.373395553,6.488105518,3.322639787,4.905372653,1.582732866,3.800812092,-0.256121966,1.8453,-3.591,293.64,88.94,0.25034,0.000001,308,6,1,HCl,WL,52
comp_348,"1-((3,6-di(pyridin-2-yl)pyrdazin-4-yl)methyl)-indoline-2,3-dione",O=c4c(=O)n(Cc2cc(c1ccccn1)nnc2c3ccccn3)c5ccccc45,-6.59277466,-6.711688418,-6.82107819,-7.356870385,-3.219379107,9.4459,470.86,3.373395553,6.488105518,3.322639787,4.905372653,1.582732866,3.800812092,-0.256121966,1.8453,-3.591,293.64,88.94,0.21802,0.00001,308,6,1,HCl,WL,61
comp_348,"1-((3,6-di(pyridin-2-yl)pyrdazin-4-yl)methyl)-indoline-2,3-dione",O=c4c(=O)n(Cc2cc(c1ccccn1)nnc2c3ccccn3)c5ccccc45,-6.59277466,-6.711688418,-6.82107819,-7.356870385,-3.219379107,9.4459,470.86,3.373395553,6.488105518,3.322639787,4.905372653,1.582732866,3.800812092,-0.256121966,1.8453,-3.591,293.64,88.94,0.21802,0.0001,308,6,1,HCl,WL,74
comp_348,"1-((3,6-di(pyridin-2-yl)pyrdazin-4-yl)methyl)-indoline-2,3-dione",O=c4c(=O)n(Cc2cc(c1ccccn1)nnc2c3ccccn3)c5ccccc45,-6.59277466,-6.711688418,-6.82107819,-7.356870385,-3.219379107,9.4459,470.86,3.373395553,6.488105518,3.322639787,4.905372653,1.582732866,3.800812092,-0.256121966,1.8453,-3.591,293.64,88.94,0.21802,0.001,308,6,1,HCl,WL,87
comp_348,"1-((3,6-di(pyridin-2-yl)pyrdazin-4-yl)methyl)-indoline-2,3-dione",O=c4c(=O)n(Cc2cc(c1ccccn1)nnc2c3ccccn3)c5ccccc45,-6.59277466,-6.711688418,-6.82107819,-7.356870385,-3.219379107,9.4459,470.86,3.373395553,6.488105518,3.322639787,4.905372653,1.582732866,3.800812092,-0.256121966,1.8453,-3.591,293.64,88.94,0.21802,0.000001,308,0.5,1,HCl,PDP,49
comp_348,"1-((3,6-di(pyridin-2-yl)pyrdazin-4-yl)methyl)-indoline-2,3-dione",O=c4c(=O)n(Cc2cc(c1ccccn1)nnc2c3ccccn3)c5ccccc45,-6.59277466,-6.711688418,-6.82107819,-7.356870385,-3.219379107,9.4459,470.86,3.373395553,6.488105518,3.322639787,4.905372653,1.582732866,3.800812092,-0.256121966,1.8453,-3.591,293.64,88.94,0.21802,0.00001,308,0.5,1,HCl,PDP,60
comp_348,"1-((3,6-di(pyridin-2-yl)pyrdazin-4-yl)methyl)-indoline-2,3-dione",O=c4c(=O)n(Cc2cc(c1ccccn1)nnc2c3ccccn3)c5ccccc45,-6.59277466,-6.711688418,-6.82107819,-7.356870385,-3.219379107,9.4459,470.86,3.373395553,6.488105518,3.322639787,4.905372653,1.582732866,3.800812092,-0.256121966,1.8453,-3.591,293.64,88.94,0.21802,0.0001,308,0.5,1,HCl,PDP,77
comp_348,"1-((3,6-di(pyridin-2-yl)pyrdazin-4-yl)methyl)-indoline-2,3-dione",O=c4c(=O)n(Cc2cc(c1ccccn1)nnc2c3ccccn3)c5ccccc45,-6.59277466,-6.711688418,-6.82107819,-7.356870385,-3.219379107,9.4459,470.86,3.373395553,6.488105518,3.322639787,4.905372653,1.582732866,3.800812092,-0.256121966,1.8453,-3.591,293.64,88.94,0.21802,0.001,308,0.5,1,HCl,PDP,92
comp_348,"1-((3,6-di(pyridin-2-yl)pyrdazin-4-yl)methyl)-indoline-2,3-dione",O=c4c(=O)n(Cc2cc(c1ccccn1)nnc2c3ccccn3)c5ccccc45,-6.59277466,-6.711688418,-6.82107819,-7.356870385,-3.219379107,9.4459,470.86,3.373395553,6.488105518,3.322639787,4.905372653,1.582732866,3.800812092,-0.256121966,1.8453,-3.591,293.64,88.94,0.21802,0.000001,308,0.5,1,HCl,EIS,74
comp_348,"1-((3,6-di(pyridin-2-yl)pyrdazin-4-yl)methyl)-indoline-2,3-dione",O=c4c(=O)n(Cc2cc(c1ccccn1)nnc2c3ccccn3)c5ccccc45,-6.59277466,-6.711688418,-6.82107819,-7.356870385,-3.219379107,9.4459,470.86,3.373395553,6.488105518,3.322639787,4.905372653,1.582732866,3.800812092,-0.256121966,1.8453,-3.591,293.64,88.94,0.21802,0.00001,308,0.5,1,HCl,EIS,81
comp_348,"1-((3,6-di(pyridin-2-yl)pyrdazin-4-yl)methyl)-indoline-2,3-dione",O=c4c(=O)n(Cc2cc(c1ccccn1)nnc2c3ccccn3)c5ccccc45,-6.59277466,-6.711688418,-6.82107819,-7.356870385,-3.219379107,9.4459,470.86,3.373395553,6.488105518,3.322639787,4.905372653,1.582732866,3.800812092,-0.256121966,1.8453,-3.591,293.64,88.94,0.21802,0.0001,308,0.5,1,HCl,EIS,87
comp_348,"1-((3,6-di(pyridin-2-yl)pyrdazin-4-yl)methyl)-indoline-2,3-dione",O=c4c(=O)n(Cc2cc(c1ccccn1)nnc2c3ccccn3)c5ccccc45,-6.59277466,-6.711688418,-6.82107819,-7.356870385,-3.219379107,9.4459,470.86,3.373395553,6.488105518,3.322639787,4.905372653,1.582732866,3.800812092,-0.256121966,1.8453,-3.591,293.64,88.94,0.21802,0.001,308,0.5,1,HCl,EIS,90
comp_349,"4-(morpholinomethyl)-3,6-di(pyridin-2-yl)pyridazine",c4ccc(c3cc(CN1CCOCC1)c(c2ccccn2)nn3)nc4,-5.953307083,-6.559032541,-6.775090948,-7.327754202,-2.583993238,5.2811,400.5,3.369313845,5.954196623,2.735774541,4.344985582,1.609211041,2.932943415,0.096329452,1.1023,-1.301,263.42,64.03,0.16038,0.000001,308,6,1,HCl,WL,45
comp_349,"4-(morpholinomethyl)-3,6-di(pyridin-2-yl)pyridazine",c4ccc(c3cc(CN1CCOCC1)c(c2ccccn2)nn3)nc4,-5.953307083,-6.559032541,-6.775090948,-7.327754202,-2.583993238,5.2811,400.5,3.369313845,5.954196623,2.735774541,4.344985582,1.609211041,2.932943415,0.096329452,1.1023,-1.301,263.42,64.03,0.16038,0.00001,308,6,1,HCl,WL,50
comp_349,"4-(morpholinomethyl)-3,6-di(pyridin-2-yl)pyridazine",c4ccc(c3cc(CN1CCOCC1)c(c2ccccn2)nn3)nc4,-5.953307083,-6.559032541,-6.775090948,-7.327754202,-2.583993238,5.2811,400.5,3.369313845,5.954196623,2.735774541,4.344985582,1.609211041,2.932943415,0.096329452,1.1023,-1.301,263.42,64.03,0.16038,0.0001,308,6,1,HCl,WL,59
comp_349,"4-(morpholinomethyl)-3,6-di(pyridin-2-yl)pyridazine",c4ccc(c3cc(CN1CCOCC1)c(c2ccccn2)nn3)nc4,-5.953307083,-6.559032541,-6.775090948,-7.327754202,-2.583993238,5.2811,400.5,3.369313845,5.954196623,2.735774541,4.344985582,1.609211041,2.932943415,0.096329452,1.1023,-1.301,263.42,64.03,0.16038,0.001,308,6,1,HCl,WL,72
comp_349,"4-(morpholinomethyl)-3,6-di(pyridin-2-yl)pyridazine",c4ccc(c3cc(CN1CCOCC1)c(c2ccccn2)nn3)nc4,-5.953307083,-6.559032541,-6.775090948,-7.327754202,-2.583993238,5.2811,400.5,3.369313845,5.954196623,2.735774541,4.344985582,1.609211041,2.932943415,0.096329452,1.1023,-1.301,263.42,64.03,0.16038,0.000001,308,0.5,1,HCl,PDP,34
comp_349,"4-(morpholinomethyl)-3,6-di(pyridin-2-yl)pyridazine",c4ccc(c3cc(CN1CCOCC1)c(c2ccccn2)nn3)nc4,-5.953307083,-6.559032541,-6.775090948,-7.327754202,-2.583993238,5.2811,400.5,3.369313845,5.954196623,2.735774541,4.344985582,1.609211041,2.932943415,0.096329452,1.1023,-1.301,263.42,64.03,0.16038,0.00001,308,0.5,1,HCl,PDP,52
comp_349,"4-(morpholinomethyl)-3,6-di(pyridin-2-yl)pyridazine",c4ccc(c3cc(CN1CCOCC1)c(c2ccccn2)nn3)nc4,-5.953307083,-6.559032541,-6.775090948,-7.327754202,-2.583993238,5.2811,400.5,3.369313845,5.954196623,2.735774541,4.344985582,1.609211041,2.932943415,0.096329452,1.1023,-1.301,263.42,64.03,0.16038,0.0001,308,0.5,1,HCl,PDP,67
comp_349,"4-(morpholinomethyl)-3,6-di(pyridin-2-yl)pyridazine",c4ccc(c3cc(CN1CCOCC1)c(c2ccccn2)nn3)nc4,-5.953307083,-6.559032541,-6.775090948,-7.327754202,-2.583993238,5.2811,400.5,3.369313845,5.954196623,2.735774541,4.344985582,1.609211041,2.932943415,0.096329452,1.1023,-1.301,263.42,64.03,0.16038,0.001,308,0.5,1,HCl,PDP,89
