Repository: aveucoloap/Machine-Learning-corrosion-study

File: comp1-502_datasetQM_20220608.csv (part 43 of 61)
comp_ref,Compound,smiles,HOMO,HOMO_1,HOMO_2,HOMO_3,LUMO,Dipole,Polar,Egap,IP,EA,Electronegativity,Chemical hardness,Electrophilicity,deltaN,cLogP,cLogS,Total Surface Area,Polar Surface Area,Relative PSA,ConcInh_M,TempK,Time_H,Med_ConcM,Med_ID,Method,IE
comp_349,"4-(morpholinomethyl)-3,6-di(pyridin-2-yl)pyridazine",c4ccc(c3cc(CN1CCOCC1)c(c2ccccn2)nn3)nc4,-5.953307083,-6.559032541,-6.775090948,-7.327754202,-2.583993238,5.2811,400.5,3.369313845,5.954196623,2.735774541,4.344985582,1.609211041,2.932943415,0.096329452,1.1023,-1.301,263.42,64.03,0.16038,0.000001,308,0.5,1,HCl,EIS,75
comp_349,"4-(morpholinomethyl)-3,6-di(pyridin-2-yl)pyridazine",c4ccc(c3cc(CN1CCOCC1)c(c2ccccn2)nn3)nc4,-5.953307083,-6.559032541,-6.775090948,-7.327754202,-2.583993238,5.2811,400.5,3.369313845,5.954196623,2.735774541,4.344985582,1.609211041,2.932943415,0.096329452,1.1023,-1.301,263.42,64.03,0.16038,0.00001,308,0.5,1,HCl,EIS,76
comp_349,"4-(morpholinomethyl)-3,6-di(pyridin-2-yl)pyridazine",c4ccc(c3cc(CN1CCOCC1)c(c2ccccn2)nn3)nc4,-5.953307083,-6.559032541,-6.775090948,-7.327754202,-2.583993238,5.2811,400.5,3.369313845,5.954196623,2.735774541,4.344985582,1.609211041,2.932943415,0.096329452,1.1023,-1.301,263.42,64.03,0.16038,0.0001,308,0.5,1,HCl,EIS,78
comp_349,"4-(morpholinomethyl)-3,6-di(pyridin-2-yl)pyridazine",c4ccc(c3cc(CN1CCOCC1)c(c2ccccn2)nn3)nc4,-5.953307083,-6.559032541,-6.775090948,-7.327754202,-2.583993238,5.2811,400.5,3.369313845,5.954196623,2.735774541,4.344985582,1.609211041,2.932943415,0.096329452,1.1023,-1.301,263.42,64.03,0.16038,0.001,308,0.5,1,HCl,EIS,84
comp_350,"3,6-di(pyridin-2-yl)-4-(p-tolyl)-pyridazine",Cc4ccc(Cc2cc(c1ccccn1)nnc2c3ccccn3)cc4,-6.502704971,-6.630598487,-6.739716145,-7.149247508,-2.54889055,6.0957,433.89,3.953814422,6.43434752,2.706923941,4.57063573,1.86371179,2.802299032,-0.037900565,3.6702,-3.775,273.6,51.56,0.42454,0.000001,308,6,1,HCl,WL,38
comp_350,"3,6-di(pyridin-2-yl)-4-(p-tolyl)-pyridazine",Cc4ccc(Cc2cc(c1ccccn1)nnc2c3ccccn3)cc4,-6.502704971,-6.630598487,-6.739716145,-7.149247508,-2.54889055,6.0957,433.89,3.953814422,6.43434752,2.706923941,4.57063573,1.86371179,2.802299032,-0.037900565,3.6702,-3.775,273.6,51.56,0.42454,0.00001,308,6,1,HCl,WL,46
comp_350,"3,6-di(pyridin-2-yl)-4-(p-tolyl)-pyridazine",Cc4ccc(Cc2cc(c1ccccn1)nnc2c3ccccn3)cc4,-6.502704971,-6.630598487,-6.739716145,-7.149247508,-2.54889055,6.0957,433.89,3.953814422,6.43434752,2.706923941,4.57063573,1.86371179,2.802299032,-0.037900565,3.6702,-3.775,273.6,51.56,0.42454,0.0001,308,6,1,HCl,WL,56
comp_350,"3,6-di(pyridin-2-yl)-4-(p-tolyl)-pyridazine",Cc4ccc(Cc2cc(c1ccccn1)nnc2c3ccccn3)cc4,-6.502704971,-6.630598487,-6.739716145,-7.149247508,-2.54889055,6.0957,433.89,3.953814422,6.43434752,2.706923941,4.57063573,1.86371179,2.802299032,-0.037900565,3.6702,-3.775,273.6,51.56,0.42454,0.001,308,6,1,HCl,WL,70
comp_350,"3,6-di(pyridin-2-yl)-4-(p-tolyl)-pyridazine",Cc4ccc(Cc2cc(c1ccccn1)nnc2c3ccccn3)cc4,-6.502704971,-6.630598487,-6.739716145,-7.149247508,-2.54889055,6.0957,433.89,3.953814422,6.43434752,2.706923941,4.57063573,1.86371179,2.802299032,-0.037900565,3.6702,-3.775,273.6,51.56,0.42454,0.000001,308,0.5,1,HCl,PDP,19
comp_350,"3,6-di(pyridin-2-yl)-4-(p-tolyl)-pyridazine",Cc4ccc(Cc2cc(c1ccccn1)nnc2c3ccccn3)cc4,-6.502704971,-6.630598487,-6.739716145,-7.149247508,-2.54889055,6.0957,433.89,3.953814422,6.43434752,2.706923941,4.57063573,1.86371179,2.802299032,-0.037900565,3.6702,-3.775,273.6,51.56,0.42454,0.00001,308,0.5,1,HCl,PDP,41
comp_350,"3,6-di(pyridin-2-yl)-4-(p-tolyl)-pyridazine",Cc4ccc(Cc2cc(c1ccccn1)nnc2c3ccccn3)cc4,-6.502704971,-6.630598487,-6.739716145,-7.149247508,-2.54889055,6.0957,433.89,3.953814422,6.43434752,2.706923941,4.57063573,1.86371179,2.802299032,-0.037900565,3.6702,-3.775,273.6,51.56,0.42454,0.0001,308,0.5,1,HCl,PDP,51
comp_350,"3,6-di(pyridin-2-yl)-4-(p-tolyl)-pyridazine",Cc4ccc(Cc2cc(c1ccccn1)nnc2c3ccccn3)cc4,-6.502704971,-6.630598487,-6.739716145,-7.149247508,-2.54889055,6.0957,433.89,3.953814422,6.43434752,2.706923941,4.57063573,1.86371179,2.802299032,-0.037900565,3.6702,-3.775,273.6,51.56,0.42454,0.001,308,0.5,1,HCl,PDP,71
comp_350,"3,6-di(pyridin-2-yl)-4-(p-tolyl)-pyridazine",Cc4ccc(Cc2cc(c1ccccn1)nnc2c3ccccn3)cc4,-6.502704971,-6.630598487,-6.739716145,-7.149247508,-2.54889055,6.0957,433.89,3.953814422,6.43434752,2.706923941,4.57063573,1.86371179,2.802299032,-0.037900565,3.6702,-3.775,273.6,51.56,0.42454,0.000001,308,0.5,1,HCl,EIS,60
comp_350,"3,6-di(pyridin-2-yl)-4-(p-tolyl)-pyridazine",Cc4ccc(Cc2cc(c1ccccn1)nnc2c3ccccn3)cc4,-6.502704971,-6.630598487,-6.739716145,-7.149247508,-2.54889055,6.0957,433.89,3.953814422,6.43434752,2.706923941,4.57063573,1.86371179,2.802299032,-0.037900565,3.6702,-3.775,273.6,51.56,0.42454,0.00001,308,0.5,1,HCl,EIS,65
comp_350,"3,6-di(pyridin-2-yl)-4-(p-tolyl)-pyridazine",Cc4ccc(Cc2cc(c1ccccn1)nnc2c3ccccn3)cc4,-6.502704971,-6.630598487,-6.739716145,-7.149247508,-2.54889055,6.0957,433.89,3.953814422,6.43434752,2.706923941,4.57063573,1.86371179,2.802299032,-0.037900565,3.6702,-3.775,273.6,51.56,0.42454,0.0001,308,0.5,1,HCl,EIS,71
comp_350,"3,6-di(pyridin-2-yl)-4-(p-tolyl)-pyridazine",Cc4ccc(Cc2cc(c1ccccn1)nnc2c3ccccn3)cc4,-6.502704971,-6.630598487,-6.739716145,-7.149247508,-2.54889055,6.0957,433.89,3.953814422,6.43434752,2.706923941,4.57063573,1.86371179,2.802299032,-0.037900565,3.6702,-3.775,273.6,51.56,0.42454,0.001,308,0.5,1,HCl,EIS,73
comp_351,2-mercaptobenzimidazole,Sc2nc1ccccc1[nH]2,-6.155759797,-6.725838338,-8.082053829,-8.127496844,-1.000562672,3.6579,167.14,5.155197124,6.048833389,1.19134064,3.620087015,2.428746375,1.348950031,0.362291013,1.4423,-2.702,112.05,67.48,0.22676,0.00006658,303,1,1,HCl,EIS,55.6
comp_351,2-mercaptobenzimidazole,Sc2nc1ccccc1[nH]2,-6.155759797,-6.725838338,-8.082053829,-8.127496844,-1.000562672,3.6579,167.14,5.155197124,6.048833389,1.19134064,3.620087015,2.428746375,1.348950031,0.362291013,1.4423,-2.702,112.05,67.48,0.22676,0.00016644,303,1,1,HCl,EIS,82
comp_351,2-mercaptobenzimidazole,Sc2nc1ccccc1[nH]2,-6.155759797,-6.725838338,-8.082053829,-8.127496844,-1.000562672,3.6579,167.14,5.155197124,6.048833389,1.19134064,3.620087015,2.428746375,1.348950031,0.362291013,1.4423,-2.702,112.05,67.48,0.22676,0.0003329,303,1,1,HCl,EIS,92.2
comp_351,2-mercaptobenzimidazole,Sc2nc1ccccc1[nH]2,-6.155759797,-6.725838338,-8.082053829,-8.127496844,-1.000562672,3.6579,167.14,5.155197124,6.048833389,1.19134064,3.620087015,2.428746375,1.348950031,0.362291013,1.4423,-2.702,112.05,67.48,0.22676,0.0004993,303,1,1,HCl,EIS,93.9
comp_351,2-mercaptobenzimidazole,Sc2nc1ccccc1[nH]2,-6.155759797,-6.725838338,-8.082053829,-8.127496844,-1.000562672,3.6579,167.14,5.155197124,6.048833389,1.19134064,3.620087015,2.428746375,1.348950031,0.362291013,1.4423,-2.702,112.05,67.48,0.22676,0.0006658,303,1,1,HCl,EIS,95
comp_351,2-mercaptobenzimidazole,Sc2nc1ccccc1[nH]2,-6.155759797,-6.725838338,-8.082053829,-8.127496844,-1.000562672,3.6579,167.14,5.155197124,6.048833389,1.19134064,3.620087015,2.428746375,1.348950031,0.362291013,1.4423,-2.702,112.05,67.48,0.22676,0.00006658,303,1,1,HCl,PDP,82.1
comp_351,2-mercaptobenzimidazole,Sc2nc1ccccc1[nH]2,-6.155759797,-6.725838338,-8.082053829,-8.127496844,-1.000562672,3.6579,167.14,5.155197124,6.048833389,1.19134064,3.620087015,2.428746375,1.348950031,0.362291013,1.4423,-2.702,112.05,67.48,0.22676,0.00016644,303,1,1,HCl,PDP,87.3
comp_351,2-mercaptobenzimidazole,Sc2nc1ccccc1[nH]2,-6.155759797,-6.725838338,-8.082053829,-8.127496844,-1.000562672,3.6579,167.14,5.155197124,6.048833389,1.19134064,3.620087015,2.428746375,1.348950031,0.362291013,1.4423,-2.702,112.05,67.48,0.22676,0.0003329,303,1,1,HCl,PDP,93.6
comp_351,2-mercaptobenzimidazole,Sc2nc1ccccc1[nH]2,-6.155759797,-6.725838338,-8.082053829,-8.127496844,-1.000562672,3.6579,167.14,5.155197124,6.048833389,1.19134064,3.620087015,2.428746375,1.348950031,0.362291013,1.4423,-2.702,112.05,67.48,0.22676,0.0004993,303,1,1,HCl,PDP,94.8
comp_351,2-mercaptobenzimidazole,Sc2nc1ccccc1[nH]2,-6.155759797,-6.725838338,-8.082053829,-8.127496844,-1.000562672,3.6579,167.14,5.155197124,6.048833389,1.19134064,3.620087015,2.428746375,1.348950031,0.362291013,1.4423,-2.702,112.05,67.48,0.22676,0.0006658,303,1,1,HCl,PDP,96.6
comp_352,2-thiobenzylbenzimidazole,c3ccc(CSc2nc1ccccc1[nH]2)cc3,-6.573998803,-6.757403546,-6.88448072,-7.199860687,-1.48302055,5.1145,285.84,5.090978253,6.636024709,1.665242959,4.150633834,2.485390875,1.732902599,0.140567896,3.4627,-4.025,187.2,53.98,0.14698,0.00004161,303,1,1,HCl,EIS,55.8
comp_352,2-thiobenzylbenzimidazole,c3ccc(CSc2nc1ccccc1[nH]2)cc3,-6.573998803,-6.757403546,-6.88448072,-7.199860687,-1.48302055,5.1145,285.84,5.090978253,6.636024709,1.665242959,4.150633834,2.485390875,1.732902599,0.140567896,3.4627,-4.025,187.2,53.98,0.14698,0.00010402,303,1,1,HCl,EIS,84.9
comp_352,2-thiobenzylbenzimidazole,c3ccc(CSc2nc1ccccc1[nH]2)cc3,-6.573998803,-6.757403546,-6.88448072,-7.199860687,-1.48302055,5.1145,285.84,5.090978253,6.636024709,1.665242959,4.150633834,2.485390875,1.732902599,0.140567896,3.4627,-4.025,187.2,53.98,0.14698,0.00020805,303,1,1,HCl,EIS,94.7
comp_352,2-thiobenzylbenzimidazole,c3ccc(CSc2nc1ccccc1[nH]2)cc3,-6.573998803,-6.757403546,-6.88448072,-7.199860687,-1.48302055,5.1145,285.84,5.090978253,6.636024709,1.665242959,4.150633834,2.485390875,1.732902599,0.140567896,3.4627,-4.025,187.2,53.98,0.14698,0.0003121,303,1,1,HCl,EIS,96.4
comp_352,2-thiobenzylbenzimidazole,c3ccc(CSc2nc1ccccc1[nH]2)cc3,-6.573998803,-6.757403546,-6.88448072,-7.199860687,-1.48302055,5.1145,285.84,5.090978253,6.636024709,1.665242959,4.150633834,2.485390875,1.732902599,0.140567896,3.4627,-4.025,187.2,53.98,0.14698,0.0004161,303,1,1,HCl,EIS,97.4
comp_352,2-thiobenzylbenzimidazole,c3ccc(CSc2nc1ccccc1[nH]2)cc3,-6.573998803,-6.757403546,-6.88448072,-7.199860687,-1.48302055,5.1145,285.84,5.090978253,6.636024709,1.665242959,4.150633834,2.485390875,1.732902599,0.140567896,3.4627,-4.025,187.2,53.98,0.14698,0.00004161,303,1,1,HCl,PDP,85.4
comp_352,2-thiobenzylbenzimidazole,c3ccc(CSc2nc1ccccc1[nH]2)cc3,-6.573998803,-6.757403546,-6.88448072,-7.199860687,-1.48302055,5.1145,285.84,5.090978253,6.636024709,1.665242959,4.150633834,2.485390875,1.732902599,0.140567896,3.4627,-4.025,187.2,53.98,0.14698,0.00010402,303,1,1,HCl,PDP,92.1
comp_352,2-thiobenzylbenzimidazole,c3ccc(CSc2nc1ccccc1[nH]2)cc3,-6.573998803,-6.757403546,-6.88448072,-7.199860687,-1.48302055,5.1145,285.84,5.090978253,6.636024709,1.665242959,4.150633834,2.485390875,1.732902599,0.140567896,3.4627,-4.025,187.2,53.98,0.14698,0.00020805,303,1,1,HCl,PDP,97.9
comp_352,2-thiobenzylbenzimidazole,c3ccc(CSc2nc1ccccc1[nH]2)cc3,-6.573998803,-6.757403546,-6.88448072,-7.199860687,-1.48302055,5.1145,285.84,5.090978253,6.636024709,1.665242959,4.150633834,2.485390875,1.732902599,0.140567896,3.4627,-4.025,187.2,53.98,0.14698,0.0003121,303,1,1,HCl,PDP,98.2
comp_352,2-thiobenzylbenzimidazole,c3ccc(CSc2nc1ccccc1[nH]2)cc3,-6.573998803,-6.757403546,-6.88448072,-7.199860687,-1.48302055,5.1145,285.84,5.090978253,6.636024709,1.665242959,4.150633834,2.485390875,1.732902599,0.140567896,3.4627,-4.025,187.2,53.98,0.14698,0.0004161,303,1,1,HCl,PDP,98.3
comp_353,1-butyl-2-thiobenzylbenzimidazole,CCCCn3c(SCc1ccccc1)nc2ccccc23,-6.479575293,-6.547059531,-6.838221364,-7.191969385,-1.456353392,6.1797,353.36,5.023221901,6.424165291,1.6421492,4.033157245,2.391008046,1.700784466,0.195249345,4.7603,-4.233,240.37,43.12,0.29228,0.000033735,303,1,1,HCl,EIS,97.7
comp_353,1-butyl-2-thiobenzylbenzimidazole,CCCCn3c(SCc1ccccc1)nc2ccccc23,-6.479575293,-6.547059531,-6.838221364,-7.191969385,-1.456353392,6.1797,353.36,5.023221901,6.424165291,1.6421492,4.033157245,2.391008046,1.700784466,0.195249345,4.7603,-4.233,240.37,43.12,0.29228,0.00008434,303,1,1,HCl,EIS,98.3
comp_353,1-butyl-2-thiobenzylbenzimidazole,CCCCn3c(SCc1ccccc1)nc2ccccc23,-6.479575293,-6.547059531,-6.838221364,-7.191969385,-1.456353392,6.1797,353.36,5.023221901,6.424165291,1.6421492,4.033157245,2.391008046,1.700784466,0.195249345,4.7603,-4.233,240.37,43.12,0.29228,0.00016867,303,1,1,HCl,EIS,98.6
comp_353,1-butyl-2-thiobenzylbenzimidazole,CCCCn3c(SCc1ccccc1)nc2ccccc23,-6.479575293,-6.547059531,-6.838221364,-7.191969385,-1.456353392,6.1797,353.36,5.023221901,6.424165291,1.6421492,4.033157245,2.391008046,1.700784466,0.195249345,4.7603,-4.233,240.37,43.12,0.29228,0.000253,303,1,1,HCl,EIS,98.8
comp_353,1-butyl-2-thiobenzylbenzimidazole,CCCCn3c(SCc1ccccc1)nc2ccccc23,-6.479575293,-6.547059531,-6.838221364,-7.191969385,-1.456353392,6.1797,353.36,5.023221901,6.424165291,1.6421492,4.033157245,2.391008046,1.700784466,0.195249345,4.7603,-4.233,240.37,43.12,0.29228,0.00033735,303,1,1,HCl,EIS,99.1
comp_353,1-butyl-2-thiobenzylbenzimidazole,CCCCn3c(SCc1ccccc1)nc2ccccc23,-6.479575293,-6.547059531,-6.838221364,-7.191969385,-1.456353392,6.1797,353.36,5.023221901,6.424165291,1.6421492,4.033157245,2.391008046,1.700784466,0.195249345,4.7603,-4.233,240.37,43.12,0.29228,0.000033735,313,1,1,HCl,EIS,95.8
comp_353,1-butyl-2-thiobenzylbenzimidazole,CCCCn3c(SCc1ccccc1)nc2ccccc23,-6.479575293,-6.547059531,-6.838221364,-7.191969385,-1.456353392,6.1797,353.36,5.023221901,6.424165291,1.6421492,4.033157245,2.391008046,1.700784466,0.195249345,4.7603,-4.233,240.37,43.12,0.29228,0.00008434,313,1,1,HCl,EIS,97.2
comp_353,1-butyl-2-thiobenzylbenzimidazole,CCCCn3c(SCc1ccccc1)nc2ccccc23,-6.479575293,-6.547059531,-6.838221364,-7.191969385,-1.456353392,6.1797,353.36,5.023221901,6.424165291,1.6421492,4.033157245,2.391008046,1.700784466,0.195249345,4.7603,-4.233,240.37,43.12,0.29228,0.00016867,313,1,1,HCl,EIS,98.1
comp_353,1-butyl-2-thiobenzylbenzimidazole,CCCCn3c(SCc1ccccc1)nc2ccccc23,-6.479575293,-6.547059531,-6.838221364,-7.191969385,-1.456353392,6.1797,353.36,5.023221901,6.424165291,1.6421492,4.033157245,2.391008046,1.700784466,0.195249345,4.7603,-4.233,240.37,43.12,0.29228,0.000253,313,1,1,HCl,EIS,98.2
comp_353,1-butyl-2-thiobenzylbenzimidazole,CCCCn3c(SCc1ccccc1)nc2ccccc23,-6.479575293,-6.547059531,-6.838221364,-7.191969385,-1.456353392,6.1797,353.36,5.023221901,6.424165291,1.6421492,4.033157245,2.391008046,1.700784466,0.195249345,4.7603,-4.233,240.37,43.12,0.29228,0.00033735,313,1,1,HCl,EIS,98.4
comp_353,1-butyl-2-thiobenzylbenzimidazole,CCCCn3c(SCc1ccccc1)nc2ccccc23,-6.479575293,-6.547059531,-6.838221364,-7.191969385,-1.456353392,6.1797,353.36,5.023221901,6.424165291,1.6421492,4.033157245,2.391008046,1.700784466,0.195249345,4.7603,-4.233,240.37,43.12,0.29228,0.000033735,323,1,1,HCl,EIS,95.1
comp_353,1-butyl-2-thiobenzylbenzimidazole,CCCCn3c(SCc1ccccc1)nc2ccccc23,-6.479575293,-6.547059531,-6.838221364,-7.191969385,-1.456353392,6.1797,353.36,5.023221901,6.424165291,1.6421492,4.033157245,2.391008046,1.700784466,0.195249345,4.7603,-4.233,240.37,43.12,0.29228,0.00008434,323,1,1,HCl,EIS,96.4
comp_353,1-butyl-2-thiobenzylbenzimidazole,CCCCn3c(SCc1ccccc1)nc2ccccc23,-6.479575293,-6.547059531,-6.838221364,-7.191969385,-1.456353392,6.1797,353.36,5.023221901,6.424165291,1.6421492,4.033157245,2.391008046,1.700784466,0.195249345,4.7603,-4.233,240.37,43.12,0.29228,0.00016867,323,1,1,HCl,EIS,97.4
comp_353,1-butyl-2-thiobenzylbenzimidazole,CCCCn3c(SCc1ccccc1)nc2ccccc23,-6.479575293,-6.547059531,-6.838221364,-7.191969385,-1.456353392,6.1797,353.36,5.023221901,6.424165291,1.6421492,4.033157245,2.391008046,1.700784466,0.195249345,4.7603,-4.233,240.37,43.12,0.29228,0.000253,323,1,1,HCl,EIS,98
comp_353,1-butyl-2-thiobenzylbenzimidazole,CCCCn3c(SCc1ccccc1)nc2ccccc23,-6.479575293,-6.547059531,-6.838221364,-7.191969385,-1.456353392,6.1797,353.36,5.023221901,6.424165291,1.6421492,4.033157245,2.391008046,1.700784466,0.195249345,4.7603,-4.233,240.37,43.12,0.29228,0.00033735,323,1,1,HCl,EIS,98.4
comp_353,1-butyl-2-thiobenzylbenzimidazole,CCCCn3c(SCc1ccccc1)nc2ccccc23,-6.479575293,-6.547059531,-6.838221364,-7.191969385,-1.456353392,6.1797,353.36,5.023221901,6.424165291,1.6421492,4.033157245,2.391008046,1.700784466,0.195249345,4.7603,-4.233,240.37,43.12,0.29228,0.000033735,333,1,1,HCl,EIS,94.6
comp_353,1-butyl-2-thiobenzylbenzimidazole,CCCCn3c(SCc1ccccc1)nc2ccccc23,-6.479575293,-6.547059531,-6.838221364,-7.191969385,-1.456353392,6.1797,353.36,5.023221901,6.424165291,1.6421492,4.033157245,2.391008046,1.700784466,0.195249345,4.7603,-4.233,240.37,43.12,0.29228,0.00008434,333,1,1,HCl,EIS,96.6
comp_353,1-butyl-2-thiobenzylbenzimidazole,CCCCn3c(SCc1ccccc1)nc2ccccc23,-6.479575293,-6.547059531,-6.838221364,-7.191969385,-1.456353392,6.1797,353.36,5.023221901,6.424165291,1.6421492,4.033157245,2.391008046,1.700784466,0.195249345,4.7603,-4.233,240.37,43.12,0.29228,0.00016867,333,1,1,HCl,EIS,97.5
comp_353,1-butyl-2-thiobenzylbenzimidazole,CCCCn3c(SCc1ccccc1)nc2ccccc23,-6.479575293,-6.547059531,-6.838221364,-7.191969385,-1.456353392,6.1797,353.36,5.023221901,6.424165291,1.6421492,4.033157245,2.391008046,1.700784466,0.195249345,4.7603,-4.233,240.37,43.12,0.29228,0.000253,333,1,1,HCl,EIS,97.7
comp_353,1-butyl-2-thiobenzylbenzimidazole,CCCCn3c(SCc1ccccc1)nc2ccccc23,-6.479575293,-6.547059531,-6.838221364,-7.191969385,-1.456353392,6.1797,353.36,5.023221901,6.424165291,1.6421492,4.033157245,2.391008046,1.700784466,0.195249345,4.7603,-4.233,240.37,43.12,0.29228,0.00033735,333,1,1,HCl,EIS,98.3
comp_353,1-butyl-2-thiobenzylbenzimidazole,CCCCn3c(SCc1ccccc1)nc2ccccc23,-6.479575293,-6.547059531,-6.838221364,-7.191969385,-1.456353392,6.1797,353.36,5.023221901,6.424165291,1.6421492,4.033157245,2.391008046,1.700784466,0.195249345,4.7603,-4.233,240.37,43.12,0.29228,0.000033735,303,1,1,HCl,PDP,98.3
comp_353,1-butyl-2-thiobenzylbenzimidazole,CCCCn3c(SCc1ccccc1)nc2ccccc23,-6.479575293,-6.547059531,-6.838221364,-7.191969385,-1.456353392,6.1797,353.36,5.023221901,6.424165291,1.6421492,4.033157245,2.391008046,1.700784466,0.195249345,4.7603,-4.233,240.37,43.12,0.29228,0.00008434,303,1,1,HCl,PDP,98.5
comp_353,1-butyl-2-thiobenzylbenzimidazole,CCCCn3c(SCc1ccccc1)nc2ccccc23,-6.479575293,-6.547059531,-6.838221364,-7.191969385,-1.456353392,6.1797,353.36,5.023221901,6.424165291,1.6421492,4.033157245,2.391008046,1.700784466,0.195249345,4.7603,-4.233,240.37,43.12,0.29228,0.00016867,303,1,1,HCl,PDP,99.2
comp_353,1-butyl-2-thiobenzylbenzimidazole,CCCCn3c(SCc1ccccc1)nc2ccccc23,-6.479575293,-6.547059531,-6.838221364,-7.191969385,-1.456353392,6.1797,353.36,5.023221901,6.424165291,1.6421492,4.033157245,2.391008046,1.700784466,0.195249345,4.7603,-4.233,240.37,43.12,0.29228,0.000253,303,1,1,HCl,PDP,99.3
comp_353,1-butyl-2-thiobenzylbenzimidazole,CCCCn3c(SCc1ccccc1)nc2ccccc23,-6.479575293,-6.547059531,-6.838221364,-7.191969385,-1.456353392,6.1797,353.36,5.023221901,6.424165291,1.6421492,4.033157245,2.391008046,1.700784466,0.195249345,4.7603,-4.233,240.37,43.12,0.29228,0.00033735,303,1,1,HCl,PDP,99.4
comp_353,1-butyl-2-thiobenzylbenzimidazole,CCCCn3c(SCc1ccccc1)nc2ccccc23,-6.479575293,-6.547059531,-6.838221364,-7.191969385,-1.456353392,6.1797,353.36,5.023221901,6.424165291,1.6421492,4.033157245,2.391008046,1.700784466,0.195249345,4.7603,-4.233,240.37,43.12,0.29228,0.000033735,313,1,1,HCl,PDP,97.5
comp_353,1-butyl-2-thiobenzylbenzimidazole,CCCCn3c(SCc1ccccc1)nc2ccccc23,-6.479575293,-6.547059531,-6.838221364,-7.191969385,-1.456353392,6.1797,353.36,5.023221901,6.424165291,1.6421492,4.033157245,2.391008046,1.700784466,0.195249345,4.7603,-4.233,240.37,43.12,0.29228,0.00008434,313,1,1,HCl,PDP,98.1
comp_353,1-butyl-2-thiobenzylbenzimidazole,CCCCn3c(SCc1ccccc1)nc2ccccc23,-6.479575293,-6.547059531,-6.838221364,-7.191969385,-1.456353392,6.1797,353.36,5.023221901,6.424165291,1.6421492,4.033157245,2.391008046,1.700784466,0.195249345,4.7603,-4.233,240.37,43.12,0.29228,0.00016867,313,1,1,HCl,PDP,98.3
comp_353,1-butyl-2-thiobenzylbenzimidazole,CCCCn3c(SCc1ccccc1)nc2ccccc23,-6.479575293,-6.547059531,-6.838221364,-7.191969385,-1.456353392,6.1797,353.36,5.023221901,6.424165291,1.6421492,4.033157245,2.391008046,1.700784466,0.195249345,4.7603,-4.233,240.37,43.12,0.29228,0.000253,313,1,1,HCl,PDP,99.3
comp_353,1-butyl-2-thiobenzylbenzimidazole,CCCCn3c(SCc1ccccc1)nc2ccccc23,-6.479575293,-6.547059531,-6.838221364,-7.191969385,-1.456353392,6.1797,353.36,5.023221901,6.424165291,1.6421492,4.033157245,2.391008046,1.700784466,0.195249345,4.7603,-4.233,240.37,43.12,0.29228,0.00033735,313,1,1,HCl,PDP,99.4
comp_353,1-butyl-2-thiobenzylbenzimidazole,CCCCn3c(SCc1ccccc1)nc2ccccc23,-6.479575293,-6.547059531,-6.838221364,-7.191969385,-1.456353392,6.1797,353.36,5.023221901,6.424165291,1.6421492,4.033157245,2.391008046,1.700784466,0.195249345,4.7603,-4.233,240.37,43.12,0.29228,0.000033735,323,1,1,HCl,PDP,97.5
comp_353,1-butyl-2-thiobenzylbenzimidazole,CCCCn3c(SCc1ccccc1)nc2ccccc23,-6.479575293,-6.547059531,-6.838221364,-7.191969385,-1.456353392,6.1797,353.36,5.023221901,6.424165291,1.6421492,4.033157245,2.391008046,1.700784466,0.195249345,4.7603,-4.233,240.37,43.12,0.29228,0.00008434,323,1,1,HCl,PDP,98
comp_353,1-butyl-2-thiobenzylbenzimidazole,CCCCn3c(SCc1ccccc1)nc2ccccc23,-6.479575293,-6.547059531,-6.838221364,-7.191969385,-1.456353392,6.1797,353.36,5.023221901,6.424165291,1.6421492,4.033157245,2.391008046,1.700784466,0.195249345,4.7603,-4.233,240.37,43.12,0.29228,0.00016867,323,1,1,HCl,PDP,98.3
comp_353,1-butyl-2-thiobenzylbenzimidazole,CCCCn3c(SCc1ccccc1)nc2ccccc23,-6.479575293,-6.547059531,-6.838221364,-7.191969385,-1.456353392,6.1797,353.36,5.023221901,6.424165291,1.6421492,4.033157245,2.391008046,1.700784466,0.195249345,4.7603,-4.233,240.37,43.12,0.29228,0.000253,323,1,1,HCl,PDP,99.2
comp_353,1-butyl-2-thiobenzylbenzimidazole,CCCCn3c(SCc1ccccc1)nc2ccccc23,-6.479575293,-6.547059531,-6.838221364,-7.191969385,-1.456353392,6.1797,353.36,5.023221901,6.424165291,1.6421492,4.033157245,2.391008046,1.700784466,0.195249345,4.7603,-4.233,240.37,43.12,0.29228,0.00033735,323,1,1,HCl,PDP,99.3
comp_353,1-butyl-2-thiobenzylbenzimidazole,CCCCn3c(SCc1ccccc1)nc2ccccc23,-6.479575293,-6.547059531,-6.838221364,-7.191969385,-1.456353392,6.1797,353.36,5.023221901,6.424165291,1.6421492,4.033157245,2.391008046,1.700784466,0.195249345,4.7603,-4.233,240.37,43.12,0.29228,0.000033735,333,1,1,HCl,PDP,94.7
comp_353,1-butyl-2-thiobenzylbenzimidazole,CCCCn3c(SCc1ccccc1)nc2ccccc23,-6.479575293,-6.547059531,-6.838221364,-7.191969385,-1.456353392,6.1797,353.36,5.023221901,6.424165291,1.6421492,4.033157245,2.391008046,1.700784466,0.195249345,4.7603,-4.233,240.37,43.12,0.29228,0.00008434,333,1,1,HCl,PDP,97.9
comp_353,1-butyl-2-thiobenzylbenzimidazole,CCCCn3c(SCc1ccccc1)nc2ccccc23,-6.479575293,-6.547059531,-6.838221364,-7.191969385,-1.456353392,6.1797,353.36,5.023221901,6.424165291,1.6421492,4.033157245,2.391008046,1.700784466,0.195249345,4.7603,-4.233,240.37,43.12,0.29228,0.00016867,333,1,1,HCl,PDP,98.3
comp_353,1-butyl-2-thiobenzylbenzimidazole,CCCCn3c(SCc1ccccc1)nc2ccccc23,-6.479575293,-6.547059531,-6.838221364,-7.191969385,-1.456353392,6.1797,353.36,5.023221901,6.424165291,1.6421492,4.033157245,2.391008046,1.700784466,0.195249345,4.7603,-4.233,240.37,43.12,0.29228,0.000253,333,1,1,HCl,PDP,98.8
comp_353,1-butyl-2-thiobenzylbenzimidazole,CCCCn3c(SCc1ccccc1)nc2ccccc23,-6.479575293,-6.547059531,-6.838221364,-7.191969385,-1.456353392,6.1797,353.36,5.023221901,6.424165291,1.6421492,4.033157245,2.391008046,1.700784466,0.195249345,4.7603,-4.233,240.37,43.12,0.29228,0.00033735,333,1,1,HCl,PDP,99.2
comp_354,"Methyl 2-(benzamido)-2-(4-phenyl-1H-1,2,3-triazol-1-yl) acetate",COC(=O)C(NC(=O)c1ccccc1)n3cc(c2ccccc2)nn3,-6.52801156,-7.310338915,-7.485580242,-7.504083985,-1.922756552,4.6745,348.45,4.605255008,6.427630389,2.065092783,4.246361586,2.181268803,2.066639688,0.116280219,1.5913,-4.003,261.22,86.11,0.27918,0.0001,298,0.5,1,H2SO4,PDP,66.27
comp_354,"Methyl 2-(benzamido)-2-(4-phenyl-1H-1,2,3-triazol-1-yl) acetate",COC(=O)C(NC(=O)c1ccccc1)n3cc(c2ccccc2)nn3,-6.52801156,-7.310338915,-7.485580242,-7.504083985,-1.922756552,4.6745,348.45,4.605255008,6.427630389,2.065092783,4.246361586,2.181268803,2.066639688,0.116280219,1.5913,-4.003,261.22,86.11,0.27918,0.000125,298,0.5,1,H2SO4,PDP,72.61
comp_354,"Methyl 2-(benzamido)-2-(4-phenyl-1H-1,2,3-triazol-1-yl) acetate",COC(=O)C(NC(=O)c1ccccc1)n3cc(c2ccccc2)nn3,-6.52801156,-7.310338915,-7.485580242,-7.504083985,-1.922756552,4.6745,348.45,4.605255008,6.427630389,2.065092783,4.246361586,2.181268803,2.066639688,0.116280219,1.5913,-4.003,261.22,86.11,0.27918,0.00025,298,0.5,1,H2SO4,PDP,79.47
comp_354,"Methyl 2-(benzamido)-2-(4-phenyl-1H-1,2,3-triazol-1-yl) acetate",COC(=O)C(NC(=O)c1ccccc1)n3cc(c2ccccc2)nn3,-6.52801156,-7.310338915,-7.485580242,-7.504083985,-1.922756552,4.6745,348.45,4.605255008,6.427630389,2.065092783,4.246361586,2.181268803,2.066639688,0.116280219,1.5913,-4.003,261.22,86.11,0.27918,0.0005,298,0.5,1,H2SO4,PDP,86.35
comp_354,"Methyl 2-(benzamido)-2-(4-phenyl-1H-1,2,3-triazol-1-yl) acetate",COC(=O)C(NC(=O)c1ccccc1)n3cc(c2ccccc2)nn3,-6.52801156,-7.310338915,-7.485580242,-7.504083985,-1.922756552,4.6745,348.45,4.605255008,6.427630389,2.065092783,4.246361586,2.181268803,2.066639688,0.116280219,1.5913,-4.003,261.22,86.11,0.27918,0.0001,298,24,1,H2SO4,WL,66.08
comp_354,"Methyl 2-(benzamido)-2-(4-phenyl-1H-1,2,3-triazol-1-yl) acetate",COC(=O)C(NC(=O)c1ccccc1)n3cc(c2ccccc2)nn3,-6.52801156,-7.310338915,-7.485580242,-7.504083985,-1.922756552,4.6745,348.45,4.605255008,6.427630389,2.065092783,4.246361586,2.181268803,2.066639688,0.116280219,1.5913,-4.003,261.22,86.11,0.27918,0.000125,298,24,1,H2SO4,WL,72.62
comp_354,"Methyl 2-(benzamido)-2-(4-phenyl-1H-1,2,3-triazol-1-yl) acetate",COC(=O)C(NC(=O)c1ccccc1)n3cc(c2ccccc2)nn3,-6.52801156,-7.310338915,-7.485580242,-7.504083985,-1.922756552,4.6745,348.45,4.605255008,6.427630389,2.065092783,4.246361586,2.181268803,2.066639688,0.116280219,1.5913,-4.003,261.22,86.11,0.27918,0.00025,298,24,1,H2SO4,WL,78.87
comp_354,"Methyl 2-(benzamido)-2-(4-phenyl-1H-1,2,3-triazol-1-yl) acetate",COC(=O)C(NC(=O)c1ccccc1)n3cc(c2ccccc2)nn3,-6.52801156,-7.310338915,-7.485580242,-7.504083985,-1.922756552,4.6745,348.45,4.605255008,6.427630389,2.065092783,4.246361586,2.181268803,2.066639688,0.116280219,1.5913,-4.003,261.22,86.11,0.27918,0.0005,298,24,1,H2SO4,WL,86.35
comp_354,"Methyl 2-(benzamido)-2-(4-phenyl-1H-1,2,3-triazol-1-yl) acetate",COC(=O)C(NC(=O)c1ccccc1)n3cc(c2ccccc2)nn3,-6.52801156,-7.310338915,-7.485580242,-7.504083985,-1.922756552,4.6745,348.45,4.605255008,6.427630389,2.065092783,4.246361586,2.181268803,2.066639688,0.116280219,1.5913,-4.003,261.22,86.11,0.27918,0.0001,298,0.5,1,H2SO4,EIS,66.95
comp_354,"Methyl 2-(benzamido)-2-(4-phenyl-1H-1,2,3-triazol-1-yl) acetate",COC(=O)C(NC(=O)c1ccccc1)n3cc(c2ccccc2)nn3,-6.52801156,-7.310338915,-7.485580242,-7.504083985,-1.922756552,4.6745,348.45,4.605255008,6.427630389,2.065092783,4.246361586,2.181268803,2.066639688,0.116280219,1.5913,-4.003,261.22,86.11,0.27918,0.000125,298,0.5,1,H2SO4,EIS,71.9
comp_354,"Methyl 2-(benzamido)-2-(4-phenyl-1H-1,2,3-triazol-1-yl) acetate",COC(=O)C(NC(=O)c1ccccc1)n3cc(c2ccccc2)nn3,-6.52801156,-7.310338915,-7.485580242,-7.504083985,-1.922756552,4.6745,348.45,4.605255008,6.427630389,2.065092783,4.246361586,2.181268803,2.066639688,0.116280219,1.5913,-4.003,261.22,86.11,0.27918,0.00025,298,0.5,1,H2SO4,EIS,76.73
comp_354,"Methyl 2-(benzamido)-2-(4-phenyl-1H-1,2,3-triazol-1-yl) acetate",COC(=O)C(NC(=O)c1ccccc1)n3cc(c2ccccc2)nn3,-6.52801156,-7.310338915,-7.485580242,-7.504083985,-1.922756552,4.6745,348.45,4.605255008,6.427630389,2.065092783,4.246361586,2.181268803,2.066639688,0.116280219,1.5913,-4.003,261.22,86.11,0.27918,0.0005,298,0.5,1,H2SO4,EIS,88.51
comp_354,"Methyl 2-(benzamido)-2-(4-phenyl-1H-1,2,3-triazol-1-yl) acetate",COC(=O)C(NC(=O)c1ccccc1)n3cc(c2ccccc2)nn3,-6.52801156,-7.310338915,-7.485580242,-7.504083985,-1.922756552,4.6745,348.45,4.605255008,6.427630389,2.065092783,4.246361586,2.181268803,2.066639688,0.116280219,1.5913,-4.003,261.22,86.11,0.27918,0.0001,308,24,1,H2SO4,WL,54.56
comp_354,"Methyl 2-(benzamido)-2-(4-phenyl-1H-1,2,3-triazol-1-yl) acetate",COC(=O)C(NC(=O)c1ccccc1)n3cc(c2ccccc2)nn3,-6.52801156,-7.310338915,-7.485580242,-7.504083985,-1.922756552,4.6745,348.45,4.605255008,6.427630389,2.065092783,4.246361586,2.181268803,2.066639688,0.116280219,1.5913,-4.003,261.22,86.11,0.27918,0.000125,308,24,1,H2SO4,WL,61.91
comp_354,"Methyl 2-(benzamido)-2-(4-phenyl-1H-1,2,3-triazol-1-yl) acetate",COC(=O)C(NC(=O)c1ccccc1)n3cc(c2ccccc2)nn3,-6.52801156,-7.310338915,-7.485580242,-7.504083985,-1.922756552,4.6745,348.45,4.605255008,6.427630389,2.065092783,4.246361586,2.181268803,2.066639688,0.116280219,1.5913,-4.003,261.22,86.11,0.27918,0.00025,308,24,1,H2SO4,WL,77.22
comp_354,"Methyl 2-(benzamido)-2-(4-phenyl-1H-1,2,3-triazol-1-yl) acetate",COC(=O)C(NC(=O)c1ccccc1)n3cc(c2ccccc2)nn3,-6.52801156,-7.310338915,-7.485580242,-7.504083985,-1.922756552,4.6745,348.45,4.605255008,6.427630389,2.065092783,4.246361586,2.181268803,2.066639688,0.116280219,1.5913,-4.003,261.22,86.11,0.27918,0.0005,308,24,1,H2SO4,WL,82.1
comp_354,"Methyl 2-(benzamido)-2-(4-phenyl-1H-1,2,3-triazol-1-yl) acetate",COC(=O)C(NC(=O)c1ccccc1)n3cc(c2ccccc2)nn3,-6.52801156,-7.310338915,-7.485580242,-7.504083985,-1.922756552,4.6745,348.45,4.605255008,6.427630389,2.065092783,4.246361586,2.181268803,2.066639688,0.116280219,1.5913,-4.003,261.22,86.11,0.27918,0.0001,318,24,1,H2SO4,WL,45.48
comp_354,"Methyl 2-(benzamido)-2-(4-phenyl-1H-1,2,3-triazol-1-yl) acetate",COC(=O)C(NC(=O)c1ccccc1)n3cc(c2ccccc2)nn3,-6.52801156,-7.310338915,-7.485580242,-7.504083985,-1.922756552,4.6745,348.45,4.605255008,6.427630389,2.065092783,4.246361586,2.181268803,2.066639688,0.116280219,1.5913,-4.003,261.22,86.11,0.27918,0.000125,318,24,1,H2SO4,WL,50.24
comp_354,"Methyl 2-(benzamido)-2-(4-phenyl-1H-1,2,3-triazol-1-yl) acetate",COC(=O)C(NC(=O)c1ccccc1)n3cc(c2ccccc2)nn3,-6.52801156,-7.310338915,-7.485580242,-7.504083985,-1.922756552,4.6745,348.45,4.605255008,6.427630389,2.065092783,4.246361586,2.181268803,2.066639688,0.116280219,1.5913,-4.003,261.22,86.11,0.27918,0.00025,318,24,1,H2SO4,WL,71.1
comp_354,"Methyl 2-(benzamido)-2-(4-phenyl-1H-1,2,3-triazol-1-yl) acetate",COC(=O)C(NC(=O)c1ccccc1)n3cc(c2ccccc2)nn3,-6.52801156,-7.310338915,-7.485580242,-7.504083985,-1.922756552,4.6745,348.45,4.605255008,6.427630389,2.065092783,4.246361586,2.181268803,2.066639688,0.116280219,1.5913,-4.003,261.22,86.11,0.27918,0.0005,318,24,1,H2SO4,WL,80.75
comp_354,"Methyl 2-(benzamido)-2-(4-phenyl-1H-1,2,3-triazol-1-yl) acetate",COC(=O)C(NC(=O)c1ccccc1)n3cc(c2ccccc2)nn3,-6.52801156,-7.310338915,-7.485580242,-7.504083985,-1.922756552,4.6745,348.45,4.605255008,6.427630389,2.065092783,4.246361586,2.181268803,2.066639688,0.116280219,1.5913,-4.003,261.22,86.11,0.27918,0.0001,328,24,1,H2SO4,WL,41.13
comp_354,"Methyl 2-(benzamido)-2-(4-phenyl-1H-1,2,3-triazol-1-yl) acetate",COC(=O)C(NC(=O)c1ccccc1)n3cc(c2ccccc2)nn3,-6.52801156,-7.310338915,-7.485580242,-7.504083985,-1.922756552,4.6745,348.45,4.605255008,6.427630389,2.065092783,4.246361586,2.181268803,2.066639688,0.116280219,1.5913,-4.003,261.22,86.11,0.27918,0.000125,328,24,1,H2SO4,WL,48.25
comp_354,"Methyl 2-(benzamido)-2-(4-phenyl-1H-1,2,3-triazol-1-yl) acetate",COC(=O)C(NC(=O)c1ccccc1)n3cc(c2ccccc2)nn3,-6.52801156,-7.310338915,-7.485580242,-7.504083985,-1.922756552,4.6745,348.45,4.605255008,6.427630389,2.065092783,4.246361586,2.181268803,2.066639688,0.116280219,1.5913,-4.003,261.22,86.11,0.27918,0.00025,328,24,1,H2SO4,WL,59.05
comp_354,"Methyl 2-(benzamido)-2-(4-phenyl-1H-1,2,3-triazol-1-yl) acetate",COC(=O)C(NC(=O)c1ccccc1)n3cc(c2ccccc2)nn3,-6.52801156,-7.310338915,-7.485580242,-7.504083985,-1.922756552,4.6745,348.45,4.605255008,6.427630389,2.065092783,4.246361586,2.181268803,2.066639688,0.116280219,1.5913,-4.003,261.22,86.11,0.27918,0.0005,328,24,1,H2SO4,WL,72.07
comp_355,"Methyl 2-(benzamido)-2-(4-p-tolyl-1H-1,2,3-triazol-1-yl) acetate",COC(=O)C(NC(=O)c1ccccc1)n3cc(c2ccc(C)cc2)nn3,-6.321205025,-7.275236227,-7.48258699,-7.507349351,-1.902620126,2.0792,368.85,4.418584899,6.221365905,2.046198557,4.133782231,2.087583674,2.046403666,0.17542663,1.9352,-4.347,273.48,86.11,0.24341,0.0001,298,0.5,1,H2SO4,PDP,83.45
comp_355,"Methyl 2-(benzamido)-2-(4-p-tolyl-1H-1,2,3-triazol-1-yl) acetate",COC(=O)C(NC(=O)c1ccccc1)n3cc(c2ccc(C)cc2)nn3,-6.321205025,-7.275236227,-7.48258699,-7.507349351,-1.902620126,2.0792,368.85,4.418584899,6.221365905,2.046198557,4.133782231,2.087583674,2.046403666,0.17542663,1.9352,-4.347,273.48,86.11,0.24341,0.000125,298,0.5,1,H2SO4,PDP,88.24
comp_355,"Methyl 2-(benzamido)-2-(4-p-tolyl-1H-1,2,3-triazol-1-yl) acetate",COC(=O)C(NC(=O)c1ccccc1)n3cc(c2ccc(C)cc2)nn3,-6.321205025,-7.275236227,-7.48258699,-7.507349351,-1.902620126,2.0792,368.85,4.418584899,6.221365905,2.046198557,4.133782231,2.087583674,2.046403666,0.17542663,1.9352,-4.347,273.48,86.11,0.24341,0.00025,298,0.5,1,H2SO4,PDP,90.13
comp_355,"Methyl 2-(benzamido)-2-(4-p-tolyl-1H-1,2,3-triazol-1-yl) acetate",COC(=O)C(NC(=O)c1ccccc1)n3cc(c2ccc(C)cc2)nn3,-6.321205025,-7.275236227,-7.48258699,-7.507349351,-1.902620126,2.0792,368.85,4.418584899,6.221365905,2.046198557,4.133782231,2.087583674,2.046403666,0.17542663,1.9352,-4.347,273.48,86.11,0.24341,0.0005,298,0.5,1,H2SO4,PDP,92.13
comp_355,"Methyl 2-(benzamido)-2-(4-p-tolyl-1H-1,2,3-triazol-1-yl) acetate",COC(=O)C(NC(=O)c1ccccc1)n3cc(c2ccc(C)cc2)nn3,-6.321205025,-7.275236227,-7.48258699,-7.507349351,-1.902620126,2.0792,368.85,4.418584899,6.221365905,2.046198557,4.133782231,2.087583674,2.046403666,0.17542663,1.9352,-4.347,273.48,86.11,0.24341,0.0001,298,24,1,H2SO4,WL,83.46
comp_355,"Methyl 2-(benzamido)-2-(4-p-tolyl-1H-1,2,3-triazol-1-yl) acetate",COC(=O)C(NC(=O)c1ccccc1)n3cc(c2ccc(C)cc2)nn3,-6.321205025,-7.275236227,-7.48258699,-7.507349351,-1.902620126,2.0792,368.85,4.418584899,6.221365905,2.046198557,4.133782231,2.087583674,2.046403666,0.17542663,1.9352,-4.347,273.48,86.11,0.24341,0.000125,298,24,1,H2SO4,WL,88.23
comp_355,"Methyl 2-(benzamido)-2-(4-p-tolyl-1H-1,2,3-triazol-1-yl) acetate",COC(=O)C(NC(=O)c1ccccc1)n3cc(c2ccc(C)cc2)nn3,-6.321205025,-7.275236227,-7.48258699,-7.507349351,-1.902620126,2.0792,368.85,4.418584899,6.221365905,2.046198557,4.133782231,2.087583674,2.046403666,0.17542663,1.9352,-4.347,273.48,86.11,0.24341,0.00025,298,24,1,H2SO4,WL,90.12
comp_355,"Methyl 2-(benzamido)-2-(4-p-tolyl-1H-1,2,3-triazol-1-yl) acetate",COC(=O)C(NC(=O)c1ccccc1)n3cc(c2ccc(C)cc2)nn3,-6.321205025,-7.275236227,-7.48258699,-7.507349351,-1.902620126,2.0792,368.85,4.418584899,6.221365905,2.046198557,4.133782231,2.087583674,2.046403666,0.17542663,1.9352,-4.347,273.48,86.11,0.24341,0.0005,298,24,1,H2SO4,WL,92.13
comp_355,"Methyl 2-(benzamido)-2-(4-p-tolyl-1H-1,2,3-triazol-1-yl) acetate",COC(=O)C(NC(=O)c1ccccc1)n3cc(c2ccc(C)cc2)nn3,-6.321205025,-7.275236227,-7.48258699,-7.507349351,-1.902620126,2.0792,368.85,4.418584899,6.221365905,2.046198557,4.133782231,2.087583674,2.046403666,0.17542663,1.9352,-4.347,273.48,86.11,0.24341,0.0001,298,0.5,1,H2SO4,EIS,82.21
comp_355,"Methyl 2-(benzamido)-2-(4-p-tolyl-1H-1,2,3-triazol-1-yl) acetate",COC(=O)C(NC(=O)c1ccccc1)n3cc(c2ccc(C)cc2)nn3,-6.321205025,-7.275236227,-7.48258699,-7.507349351,-1.902620126,2.0792,368.85,4.418584899,6.221365905,2.046198557,4.133782231,2.087583674,2.046403666,0.17542663,1.9352,-4.347,273.48,86.11,0.24341,0.000125,298,0.5,1,H2SO4,EIS,88.03
comp_355,"Methyl 2-(benzamido)-2-(4-p-tolyl-1H-1,2,3-triazol-1-yl) acetate",COC(=O)C(NC(=O)c1ccccc1)n3cc(c2ccc(C)cc2)nn3,-6.321205025,-7.275236227,-7.48258699,-7.507349351,-1.902620126,2.0792,368.85,4.418584899,6.221365905,2.046198557,4.133782231,2.087583674,2.046403666,0.17542663,1.9352,-4.347,273.48,86.11,0.24341,0.00025,298,0.5,1,H2SO4,EIS,90.04
comp_355,"Methyl 2-(benzamido)-2-(4-p-tolyl-1H-1,2,3-triazol-1-yl) acetate",COC(=O)C(NC(=O)c1ccccc1)n3cc(c2ccc(C)cc2)nn3,-6.321205025,-7.275236227,-7.48258699,-7.507349351,-1.902620126,2.0792,368.85,4.418584899,6.221365905,2.046198557,4.133782231,2.087583674,2.046403666,0.17542663,1.9352,-4.347,273.48,86.11,0.24341,0.0005,298,0.5,1,H2SO4,EIS,92.6
comp_355,"Methyl 2-(benzamido)-2-(4-p-tolyl-1H-1,2,3-triazol-1-yl) acetate",COC(=O)C(NC(=O)c1ccccc1)n3cc(c2ccc(C)cc2)nn3,-6.321205025,-7.275236227,-7.48258699,-7.507349351,-1.902620126,2.0792,368.85,4.418584899,6.221365905,2.046198557,4.133782231,2.087583674,2.046403666,0.17542663,1.9352,-4.347,273.48,86.11,0.24341,0.0001,308,24,1,H2SO4,WL,79.45
comp_355,"Methyl 2-(benzamido)-2-(4-p-tolyl-1H-1,2,3-triazol-1-yl) acetate",COC(=O)C(NC(=O)c1ccccc1)n3cc(c2ccc(C)cc2)nn3,-6.321205025,-7.275236227,-7.48258699,-7.507349351,-1.902620126,2.0792,368.85,4.418584899,6.221365905,2.046198557,4.133782231,2.087583674,2.046403666,0.17542663,1.9352,-4.347,273.48,86.11,0.24341,0.000125,308,24,1,H2SO4,WL,85.35
comp_355,"Methyl 2-(benzamido)-2-(4-p-tolyl-1H-1,2,3-triazol-1-yl) acetate",COC(=O)C(NC(=O)c1ccccc1)n3cc(c2ccc(C)cc2)nn3,-6.321205025,-7.275236227,-7.48258699,-7.507349351,-1.902620126,2.0792,368.85,4.418584899,6.221365905,2.046198557,4.133782231,2.087583674,2.046403666,0.17542663,1.9352,-4.347,273.48,86.11,0.24341,0.00025,308,24,1,H2SO4,WL,87.33
comp_355,"Methyl 2-(benzamido)-2-(4-p-tolyl-1H-1,2,3-triazol-1-yl) acetate",COC(=O)C(NC(=O)c1ccccc1)n3cc(c2ccc(C)cc2)nn3,-6.321205025,-7.275236227,-7.48258699,-7.507349351,-1.902620126,2.0792,368.85,4.418584899,6.221365905,2.046198557,4.133782231,2.087583674,2.046403666,0.17542663,1.9352,-4.347,273.48,86.11,0.24341,0.0005,308,24,1,H2SO4,WL,91.97
comp_355,"Methyl 2-(benzamido)-2-(4-p-tolyl-1H-1,2,3-triazol-1-yl) acetate",COC(=O)C(NC(=O)c1ccccc1)n3cc(c2ccc(C)cc2)nn3,-6.321205025,-7.275236227,-7.48258699,-7.507349351,-1.902620126,2.0792,368.85,4.418584899,6.221365905,2.046198557,4.133782231,2.087583674,2.046403666,0.17542663,1.9352,-4.347,273.48,86.11,0.24341,0.0001,318,24,1,H2SO4,WL,71.94
comp_355,"Methyl 2-(benzamido)-2-(4-p-tolyl-1H-1,2,3-triazol-1-yl) acetate",COC(=O)C(NC(=O)c1ccccc1)n3cc(c2ccc(C)cc2)nn3,-6.321205025,-7.275236227,-7.48258699,-7.507349351,-1.902620126,2.0792,368.85,4.418584899,6.221365905,2.046198557,4.133782231,2.087583674,2.046403666,0.17542663,1.9352,-4.347,273.48,86.11,0.24341,0.000125,318,24,1,H2SO4,WL,78.44
comp_355,"Methyl 2-(benzamido)-2-(4-p-tolyl-1H-1,2,3-triazol-1-yl) acetate",COC(=O)C(NC(=O)c1ccccc1)n3cc(c2ccc(C)cc2)nn3,-6.321205025,-7.275236227,-7.48258699,-7.507349351,-1.902620126,2.0792,368.85,4.418584899,6.221365905,2.046198557,4.133782231,2.087583674,2.046403666,0.17542663,1.9352,-4.347,273.48,86.11,0.24341,0.00025,318,24,1,H2SO4,WL,82.89
comp_355,"Methyl 2-(benzamido)-2-(4-p-tolyl-1H-1,2,3-triazol-1-yl) acetate",COC(=O)C(NC(=O)c1ccccc1)n3cc(c2ccc(C)cc2)nn3,-6.321205025,-7.275236227,-7.48258699,-7.507349351,-1.902620126,2.0792,368.85,4.418584899,6.221365905,2.046198557,4.133782231,2.087583674,2.046403666,0.17542663,1.9352,-4.347,273.48,86.11,0.24341,0.0005,318,24,1,H2SO4,WL,89.43
comp_355,"Methyl 2-(benzamido)-2-(4-p-tolyl-1H-1,2,3-triazol-1-yl) acetate",COC(=O)C(NC(=O)c1ccccc1)n3cc(c2ccc(C)cc2)nn3,-6.321205025,-7.275236227,-7.48258699,-7.507349351,-1.902620126,2.0792,368.85,4.418584899,6.221365905,2.046198557,4.133782231,2.087583674,2.046403666,0.17542663,1.9352,-4.347,273.48,86.11,0.24341,0.0001,328,24,1,H2SO4,WL,66.97
comp_355,"Methyl 2-(benzamido)-2-(4-p-tolyl-1H-1,2,3-triazol-1-yl) acetate",COC(=O)C(NC(=O)c1ccccc1)n3cc(c2ccc(C)cc2)nn3,-6.321205025,-7.275236227,-7.48258699,-7.507349351,-1.902620126,2.0792,368.85,4.418584899,6.221365905,2.046198557,4.133782231,2.087583674,2.046403666,0.17542663,1.9352,-4.347,273.48,86.11,0.24341,0.000125,328,24,1,H2SO4,WL,76.13
comp_355,"Methyl 2-(benzamido)-2-(4-p-tolyl-1H-1,2,3-triazol-1-yl) acetate",COC(=O)C(NC(=O)c1ccccc1)n3cc(c2ccc(C)cc2)nn3,-6.321205025,-7.275236227,-7.48258699,-7.507349351,-1.902620126,2.0792,368.85,4.418584899,6.221365905,2.046198557,4.133782231,2.087583674,2.046403666,0.17542663,1.9352,-4.347,273.48,86.11,0.24341,0.00025,328,24,1,H2SO4,WL,79.25
comp_355,"Methyl 2-(benzamido)-2-(4-p-tolyl-1H-1,2,3-triazol-1-yl) acetate",COC(=O)C(NC(=O)c1ccccc1)n3cc(c2ccc(C)cc2)nn3,-6.321205025,-7.275236227,-7.48258699,-7.507349351,-1.902620126,2.0792,368.85,4.418584899,6.221365905,2.046198557,4.133782231,2.087583674,2.046403666,0.17542663,1.9352,-4.347,273.48,86.11,0.24341,0.0005,328,24,1,H2SO4,WL,82.99
comp_356,"(E)-2-((2,3-dimethylphenyl)amino)-N'-(thiophen-2-ylmethylene)benzohydrazide",Cc3cccc(Nc1ccccc1C(=O)N/N=C/c2cccs2)c3C,-5.684730701,-6.166372237,-6.673048249,-6.961761057,-2.113236256,6.4329,444.7,3.571494445,5.531910467,2.289906725,3.910908596,1.621001871,2.358912461,0.363411921,5.2864,-5.997,278.67,81.73,0.22605,0.0001,303,24,1,HCl,WL,64
