Repository: aveucoloap/Machine-Learning-corrosion-study

File: comp1-502_datasetQM_20220608.csv (part 44 of 61)
comp_ref,Compound,smiles,HOMO,HOMO_1,HOMO_2,HOMO_3,LUMO,Dipole,Polar,Egap,IP,EA,Electronegativity,Chemical hardness,Electrophilicity,deltaN,cLogP,cLogS,Total Surface Area,Polar Surface Area,Relative PSA,ConcInh_M,TempK,Time_H,Med_ConcM,Med_ID,Method,IE
comp_356,"(E)-2-((2,3-dimethylphenyl)amino)-N'-(thiophen-2-ylmethylene)benzohydrazide",Cc3cccc(Nc1ccccc1C(=O)N/N=C/c2cccs2)c3C,-5.684730701,-6.166372237,-6.673048249,-6.961761057,-2.113236256,6.4329,444.7,3.571494445,5.531910467,2.289906725,3.910908596,1.621001871,2.358912461,0.363411921,5.2864,-5.997,278.67,81.73,0.22605,0.0005,303,24,1,HCl,WL,77
comp_356,"(E)-2-((2,3-dimethylphenyl)amino)-N'-(thiophen-2-ylmethylene)benzohydrazide",Cc3cccc(Nc1ccccc1C(=O)N/N=C/c2cccs2)c3C,-5.684730701,-6.166372237,-6.673048249,-6.961761057,-2.113236256,6.4329,444.7,3.571494445,5.531910467,2.289906725,3.910908596,1.621001871,2.358912461,0.363411921,5.2864,-5.997,278.67,81.73,0.22605,0.001,303,24,1,HCl,WL,85
comp_356,"(E)-2-((2,3-dimethylphenyl)amino)-N'-(thiophen-2-ylmethylene)benzohydrazide",Cc3cccc(Nc1ccccc1C(=O)N/N=C/c2cccs2)c3C,-5.684730701,-6.166372237,-6.673048249,-6.961761057,-2.113236256,6.4329,444.7,3.571494445,5.531910467,2.289906725,3.910908596,1.621001871,2.358912461,0.363411921,5.2864,-5.997,278.67,81.73,0.22605,0.005,303,24,1,HCl,WL,92
comp_356,"(E)-2-((2,3-dimethylphenyl)amino)-N'-(thiophen-2-ylmethylene)benzohydrazide",Cc3cccc(Nc1ccccc1C(=O)N/N=C/c2cccs2)c3C,-5.684730701,-6.166372237,-6.673048249,-6.961761057,-2.113236256,6.4329,444.7,3.571494445,5.531910467,2.289906725,3.910908596,1.621001871,2.358912461,0.363411921,5.2864,-5.997,278.67,81.73,0.22605,0.0001,303,0.5,1,HCl,PDP,55
comp_356,"(E)-2-((2,3-dimethylphenyl)amino)-N'-(thiophen-2-ylmethylene)benzohydrazide",Cc3cccc(Nc1ccccc1C(=O)N/N=C/c2cccs2)c3C,-5.684730701,-6.166372237,-6.673048249,-6.961761057,-2.113236256,6.4329,444.7,3.571494445,5.531910467,2.289906725,3.910908596,1.621001871,2.358912461,0.363411921,5.2864,-5.997,278.67,81.73,0.22605,0.0005,303,0.5,1,HCl,PDP,78
comp_356,"(E)-2-((2,3-dimethylphenyl)amino)-N'-(thiophen-2-ylmethylene)benzohydrazide",Cc3cccc(Nc1ccccc1C(=O)N/N=C/c2cccs2)c3C,-5.684730701,-6.166372237,-6.673048249,-6.961761057,-2.113236256,6.4329,444.7,3.571494445,5.531910467,2.289906725,3.910908596,1.621001871,2.358912461,0.363411921,5.2864,-5.997,278.67,81.73,0.22605,0.001,303,0.5,1,HCl,PDP,84
comp_356,"(E)-2-((2,3-dimethylphenyl)amino)-N'-(thiophen-2-ylmethylene)benzohydrazide",Cc3cccc(Nc1ccccc1C(=O)N/N=C/c2cccs2)c3C,-5.684730701,-6.166372237,-6.673048249,-6.961761057,-2.113236256,6.4329,444.7,3.571494445,5.531910467,2.289906725,3.910908596,1.621001871,2.358912461,0.363411921,5.2864,-5.997,278.67,81.73,0.22605,0.005,303,0.5,1,HCl,PDP,89
comp_356,"(E)-2-((2,3-dimethylphenyl)amino)-N'-(thiophen-2-ylmethylene)benzohydrazide",Cc3cccc(Nc1ccccc1C(=O)N/N=C/c2cccs2)c3C,-5.684730701,-6.166372237,-6.673048249,-6.961761057,-2.113236256,6.4329,444.7,3.571494445,5.531910467,2.289906725,3.910908596,1.621001871,2.358912461,0.363411921,5.2864,-5.997,278.67,81.73,0.22605,0.0001,303,0.5,1,HCl,EIS,65
comp_356,"(E)-2-((2,3-dimethylphenyl)amino)-N'-(thiophen-2-ylmethylene)benzohydrazide",Cc3cccc(Nc1ccccc1C(=O)N/N=C/c2cccs2)c3C,-5.684730701,-6.166372237,-6.673048249,-6.961761057,-2.113236256,6.4329,444.7,3.571494445,5.531910467,2.289906725,3.910908596,1.621001871,2.358912461,0.363411921,5.2864,-5.997,278.67,81.73,0.22605,0.0005,303,0.5,1,HCl,EIS,79
comp_356,"(E)-2-((2,3-dimethylphenyl)amino)-N'-(thiophen-2-ylmethylene)benzohydrazide",Cc3cccc(Nc1ccccc1C(=O)N/N=C/c2cccs2)c3C,-5.684730701,-6.166372237,-6.673048249,-6.961761057,-2.113236256,6.4329,444.7,3.571494445,5.531910467,2.289906725,3.910908596,1.621001871,2.358912461,0.363411921,5.2864,-5.997,278.67,81.73,0.22605,0.001,303,0.5,1,HCl,EIS,87
comp_356,"(E)-2-((2,3-dimethylphenyl)amino)-N'-(thiophen-2-ylmethylene)benzohydrazide",Cc3cccc(Nc1ccccc1C(=O)N/N=C/c2cccs2)c3C,-5.684730701,-6.166372237,-6.673048249,-6.961761057,-2.113236256,6.4329,444.7,3.571494445,5.531910467,2.289906725,3.910908596,1.621001871,2.358912461,0.363411921,5.2864,-5.997,278.67,81.73,0.22605,0.005,303,0.5,1,HCl,EIS,92
comp_357,"(E)-2-((2,3-dimethylphenyl)amino)-N'-(furan-2-ylmethylene)benzohydrazide",Cc3cccc(Nc1ccccc1C(=O)N/N=C/c2ccco2)c3C,-5.836026008,-6.057798806,-6.738083462,-7.151152305,-2.032146325,4.3166,407.98,3.803879683,5.702663004,2.188680096,3.94567155,1.756991454,2.215196316,0.31549866,4.6085,-5.669,272.42,66.63,0.54354,0.0001,303,24,1,HCl,WL,60
comp_357,"(E)-2-((2,3-dimethylphenyl)amino)-N'-(furan-2-ylmethylene)benzohydrazide",Cc3cccc(Nc1ccccc1C(=O)N/N=C/c2ccco2)c3C,-5.836026008,-6.057798806,-6.738083462,-7.151152305,-2.032146325,4.3166,407.98,3.803879683,5.702663004,2.188680096,3.94567155,1.756991454,2.215196316,0.31549866,4.6085,-5.669,272.42,66.63,0.54354,0.0005,303,24,1,HCl,WL,74
comp_357,"(E)-2-((2,3-dimethylphenyl)amino)-N'-(furan-2-ylmethylene)benzohydrazide",Cc3cccc(Nc1ccccc1C(=O)N/N=C/c2ccco2)c3C,-5.836026008,-6.057798806,-6.738083462,-7.151152305,-2.032146325,4.3166,407.98,3.803879683,5.702663004,2.188680096,3.94567155,1.756991454,2.215196316,0.31549866,4.6085,-5.669,272.42,66.63,0.54354,0.001,303,24,1,HCl,WL,81
comp_357,"(E)-2-((2,3-dimethylphenyl)amino)-N'-(furan-2-ylmethylene)benzohydrazide",Cc3cccc(Nc1ccccc1C(=O)N/N=C/c2ccco2)c3C,-5.836026008,-6.057798806,-6.738083462,-7.151152305,-2.032146325,4.3166,407.98,3.803879683,5.702663004,2.188680096,3.94567155,1.756991454,2.215196316,0.31549866,4.6085,-5.669,272.42,66.63,0.54354,0.005,303,24,1,HCl,WL,90
comp_357,"(E)-2-((2,3-dimethylphenyl)amino)-N'-(furan-2-ylmethylene)benzohydrazide",Cc3cccc(Nc1ccccc1C(=O)N/N=C/c2ccco2)c3C,-5.836026008,-6.057798806,-6.738083462,-7.151152305,-2.032146325,4.3166,407.98,3.803879683,5.702663004,2.188680096,3.94567155,1.756991454,2.215196316,0.31549866,4.6085,-5.669,272.42,66.63,0.54354,0.0001,303,0.5,1,HCl,PDP,48
comp_357,"(E)-2-((2,3-dimethylphenyl)amino)-N'-(furan-2-ylmethylene)benzohydrazide",Cc3cccc(Nc1ccccc1C(=O)N/N=C/c2ccco2)c3C,-5.836026008,-6.057798806,-6.738083462,-7.151152305,-2.032146325,4.3166,407.98,3.803879683,5.702663004,2.188680096,3.94567155,1.756991454,2.215196316,0.31549866,4.6085,-5.669,272.42,66.63,0.54354,0.0005,303,0.5,1,HCl,PDP,67
comp_357,"(E)-2-((2,3-dimethylphenyl)amino)-N'-(furan-2-ylmethylene)benzohydrazide",Cc3cccc(Nc1ccccc1C(=O)N/N=C/c2ccco2)c3C,-5.836026008,-6.057798806,-6.738083462,-7.151152305,-2.032146325,4.3166,407.98,3.803879683,5.702663004,2.188680096,3.94567155,1.756991454,2.215196316,0.31549866,4.6085,-5.669,272.42,66.63,0.54354,0.001,303,0.5,1,HCl,PDP,79
comp_357,"(E)-2-((2,3-dimethylphenyl)amino)-N'-(furan-2-ylmethylene)benzohydrazide",Cc3cccc(Nc1ccccc1C(=O)N/N=C/c2ccco2)c3C,-5.836026008,-6.057798806,-6.738083462,-7.151152305,-2.032146325,4.3166,407.98,3.803879683,5.702663004,2.188680096,3.94567155,1.756991454,2.215196316,0.31549866,4.6085,-5.669,272.42,66.63,0.54354,0.005,303,0.5,1,HCl,PDP,85
comp_357,"(E)-2-((2,3-dimethylphenyl)amino)-N'-(furan-2-ylmethylene)benzohydrazide",Cc3cccc(Nc1ccccc1C(=O)N/N=C/c2ccco2)c3C,-5.836026008,-6.057798806,-6.738083462,-7.151152305,-2.032146325,4.3166,407.98,3.803879683,5.702663004,2.188680096,3.94567155,1.756991454,2.215196316,0.31549866,4.6085,-5.669,272.42,66.63,0.54354,0.0001,303,0.5,1,HCl,EIS,55
comp_357,"(E)-2-((2,3-dimethylphenyl)amino)-N'-(furan-2-ylmethylene)benzohydrazide",Cc3cccc(Nc1ccccc1C(=O)N/N=C/c2ccco2)c3C,-5.836026008,-6.057798806,-6.738083462,-7.151152305,-2.032146325,4.3166,407.98,3.803879683,5.702663004,2.188680096,3.94567155,1.756991454,2.215196316,0.31549866,4.6085,-5.669,272.42,66.63,0.54354,0.0005,303,0.5,1,HCl,EIS,70
comp_357,"(E)-2-((2,3-dimethylphenyl)amino)-N'-(furan-2-ylmethylene)benzohydrazide",Cc3cccc(Nc1ccccc1C(=O)N/N=C/c2ccco2)c3C,-5.836026008,-6.057798806,-6.738083462,-7.151152305,-2.032146325,4.3166,407.98,3.803879683,5.702663004,2.188680096,3.94567155,1.756991454,2.215196316,0.31549866,4.6085,-5.669,272.42,66.63,0.54354,0.001,303,0.5,1,HCl,EIS,84
comp_357,"(E)-2-((2,3-dimethylphenyl)amino)-N'-(furan-2-ylmethylene)benzohydrazide",Cc3cccc(Nc1ccccc1C(=O)N/N=C/c2ccco2)c3C,-5.836026008,-6.057798806,-6.738083462,-7.151152305,-2.032146325,4.3166,407.98,3.803879683,5.702663004,2.188680096,3.94567155,1.756991454,2.215196316,0.31549866,4.6085,-5.669,272.42,66.63,0.54354,0.005,303,0.5,1,HCl,EIS,88
comp_358,"1,1'-(4,4'-sulfonyl bis (4,1phenylene)) bis (1H-1,2,3-triazole-4,5-di carboxylic acid)",O=C(O)c4nnn(c3ccc(S(=O)(=O)c2ccc(n1nnc(C(=O)O)c1C(=O)O)cc2)cc3)c4C(=O)O,-7.860825259,-7.953343972,-8.188178235,-8.231988567,-3.223732929,8.3154,479.51,4.63709233,7.740377867,3.333790197,5.537084032,2.203293835,3.478802859,-0.470697106,-1.85,-2.748,350.96,253.14,0.33724,0.000001,298,1,0.5,HCl,WL,80.44
comp_358,"1,1'-(4,4'-sulfonyl bis (4,1phenylene)) bis (1H-1,2,3-triazole-4,5-di carboxylic acid)",O=C(O)c4nnn(c3ccc(S(=O)(=O)c2ccc(n1nnc(C(=O)O)c1C(=O)O)cc2)cc3)c4C(=O)O,-7.860825259,-7.953343972,-8.188178235,-8.231988567,-3.223732929,8.3154,479.51,4.63709233,7.740377867,3.333790197,5.537084032,2.203293835,3.478802859,-0.470697106,-1.85,-2.748,350.96,253.14,0.33724,0.00001,298,1,0.5,HCl,WL,81.89
comp_358,"1,1'-(4,4'-sulfonyl bis (4,1phenylene)) bis (1H-1,2,3-triazole-4,5-di carboxylic acid)",O=C(O)c4nnn(c3ccc(S(=O)(=O)c2ccc(n1nnc(C(=O)O)c1C(=O)O)cc2)cc3)c4C(=O)O,-7.860825259,-7.953343972,-8.188178235,-8.231988567,-3.223732929,8.3154,479.51,4.63709233,7.740377867,3.333790197,5.537084032,2.203293835,3.478802859,-0.470697106,-1.85,-2.748,350.96,253.14,0.33724,0.0001,298,1,0.5,HCl,WL,89.86
comp_358,"1,1'-(4,4'-sulfonyl bis (4,1phenylene)) bis (1H-1,2,3-triazole-4,5-di carboxylic acid)",O=C(O)c4nnn(c3ccc(S(=O)(=O)c2ccc(n1nnc(C(=O)O)c1C(=O)O)cc2)cc3)c4C(=O)O,-7.860825259,-7.953343972,-8.188178235,-8.231988567,-3.223732929,8.3154,479.51,4.63709233,7.740377867,3.333790197,5.537084032,2.203293835,3.478802859,-0.470697106,-1.85,-2.748,350.96,253.14,0.33724,0.000001,298,2,0.5,HCl,WL,85.03
comp_358,"1,1'-(4,4'-sulfonyl bis (4,1phenylene)) bis (1H-1,2,3-triazole-4,5-di carboxylic acid)",O=C(O)c4nnn(c3ccc(S(=O)(=O)c2ccc(n1nnc(C(=O)O)c1C(=O)O)cc2)cc3)c4C(=O)O,-7.860825259,-7.953343972,-8.188178235,-8.231988567,-3.223732929,8.3154,479.51,4.63709233,7.740377867,3.333790197,5.537084032,2.203293835,3.478802859,-0.470697106,-1.85,-2.748,350.96,253.14,0.33724,0.00001,298,2,0.5,HCl,WL,88.78
comp_358,"1,1'-(4,4'-sulfonyl bis (4,1phenylene)) bis (1H-1,2,3-triazole-4,5-di carboxylic acid)",O=C(O)c4nnn(c3ccc(S(=O)(=O)c2ccc(n1nnc(C(=O)O)c1C(=O)O)cc2)cc3)c4C(=O)O,-7.860825259,-7.953343972,-8.188178235,-8.231988567,-3.223732929,8.3154,479.51,4.63709233,7.740377867,3.333790197,5.537084032,2.203293835,3.478802859,-0.470697106,-1.85,-2.748,350.96,253.14,0.33724,0.0001,298,2,0.5,HCl,WL,90.38
comp_358,"1,1'-(4,4'-sulfonyl bis (4,1phenylene)) bis (1H-1,2,3-triazole-4,5-di carboxylic acid)",O=C(O)c4nnn(c3ccc(S(=O)(=O)c2ccc(n1nnc(C(=O)O)c1C(=O)O)cc2)cc3)c4C(=O)O,-7.860825259,-7.953343972,-8.188178235,-8.231988567,-3.223732929,8.3154,479.51,4.63709233,7.740377867,3.333790197,5.537084032,2.203293835,3.478802859,-0.470697106,-1.85,-2.748,350.96,253.14,0.33724,0.000001,298,3,0.5,HCl,WL,90.38
comp_358,"1,1'-(4,4'-sulfonyl bis (4,1phenylene)) bis (1H-1,2,3-triazole-4,5-di carboxylic acid)",O=C(O)c4nnn(c3ccc(S(=O)(=O)c2ccc(n1nnc(C(=O)O)c1C(=O)O)cc2)cc3)c4C(=O)O,-7.860825259,-7.953343972,-8.188178235,-8.231988567,-3.223732929,8.3154,479.51,4.63709233,7.740377867,3.333790197,5.537084032,2.203293835,3.478802859,-0.470697106,-1.85,-2.748,350.96,253.14,0.33724,0.00001,298,3,0.5,HCl,WL,91.27
comp_358,"1,1'-(4,4'-sulfonyl bis (4,1phenylene)) bis (1H-1,2,3-triazole-4,5-di carboxylic acid)",O=C(O)c4nnn(c3ccc(S(=O)(=O)c2ccc(n1nnc(C(=O)O)c1C(=O)O)cc2)cc3)c4C(=O)O,-7.860825259,-7.953343972,-8.188178235,-8.231988567,-3.223732929,8.3154,479.51,4.63709233,7.740377867,3.333790197,5.537084032,2.203293835,3.478802859,-0.470697106,-1.85,-2.748,350.96,253.14,0.33724,0.0001,298,3,0.5,HCl,WL,92.47
comp_358,"1,1'-(4,4'-sulfonyl bis (4,1phenylene)) bis (1H-1,2,3-triazole-4,5-di carboxylic acid)",O=C(O)c4nnn(c3ccc(S(=O)(=O)c2ccc(n1nnc(C(=O)O)c1C(=O)O)cc2)cc3)c4C(=O)O,-7.860825259,-7.953343972,-8.188178235,-8.231988567,-3.223732929,8.3154,479.51,4.63709233,7.740377867,3.333790197,5.537084032,2.203293835,3.478802859,-0.470697106,-1.85,-2.748,350.96,253.14,0.33724,0.000001,298,4,0.5,HCl,WL,91.97
comp_358,"1,1'-(4,4'-sulfonyl bis (4,1phenylene)) bis (1H-1,2,3-triazole-4,5-di carboxylic acid)",O=C(O)c4nnn(c3ccc(S(=O)(=O)c2ccc(n1nnc(C(=O)O)c1C(=O)O)cc2)cc3)c4C(=O)O,-7.860825259,-7.953343972,-8.188178235,-8.231988567,-3.223732929,8.3154,479.51,4.63709233,7.740377867,3.333790197,5.537084032,2.203293835,3.478802859,-0.470697106,-1.85,-2.748,350.96,253.14,0.33724,0.00001,298,4,0.5,HCl,WL,93.38
comp_358,"1,1'-(4,4'-sulfonyl bis (4,1phenylene)) bis (1H-1,2,3-triazole-4,5-di carboxylic acid)",O=C(O)c4nnn(c3ccc(S(=O)(=O)c2ccc(n1nnc(C(=O)O)c1C(=O)O)cc2)cc3)c4C(=O)O,-7.860825259,-7.953343972,-8.188178235,-8.231988567,-3.223732929,8.3154,479.51,4.63709233,7.740377867,3.333790197,5.537084032,2.203293835,3.478802859,-0.470697106,-1.85,-2.748,350.96,253.14,0.33724,0.0001,298,4,0.5,HCl,WL,94.32
comp_358,"1,1'-(4,4'-sulfonyl bis (4,1phenylene)) bis (1H-1,2,3-triazole-4,5-di carboxylic acid)",O=C(O)c4nnn(c3ccc(S(=O)(=O)c2ccc(n1nnc(C(=O)O)c1C(=O)O)cc2)cc3)c4C(=O)O,-7.860825259,-7.953343972,-8.188178235,-8.231988567,-3.223732929,8.3154,479.51,4.63709233,7.740377867,3.333790197,5.537084032,2.203293835,3.478802859,-0.470697106,-1.85,-2.748,350.96,253.14,0.33724,0.0001,303,0.5,0.5,HCl,PDP,75.57
comp_359,"1,1'-(4,4'-sulfonyl bis (4,1-phenylene)) bis (5-(4- acetyl phenyl)-1 , 6a –di hydropyrrolo[3,4-d] [1,2,3]triazole -4,6(3aH,5H)- dione )",CC(=O)c8ccc(N7C(=O)C6N=NN(c5ccc(S(=O)(=O)c4ccc(N3N=NC2C(=O)N(c1ccc(C(C)=O)cc1)C(=O)C23)cc4)cc5)C6C7=O)cc8,-6.715225898,-6.993598379,-7.163941657,-7.185166538,-2.428616222,9.5629,778.64,4.286609675,6.574921813,2.564617915,4.569769864,2.005151949,2.603642659,-0.0347953,1.3934,-7.022,495.38,207.34,0.50131,0.000001,298,1,0.5,HCl,WL,79.72
comp_359,"1,1'-(4,4'-sulfonyl bis (4,1-phenylene)) bis (5-(4- acetyl phenyl)-1 , 6a –di hydropyrrolo[3,4-d] [1,2,3]triazole -4,6(3aH,5H)- dione )",CC(=O)c8ccc(N7C(=O)C6N=NN(c5ccc(S(=O)(=O)c4ccc(N3N=NC2C(=O)N(c1ccc(C(C)=O)cc1)C(=O)C23)cc4)cc5)C6C7=O)cc8,-6.715225898,-6.993598379,-7.163941657,-7.185166538,-2.428616222,9.5629,778.64,4.286609675,6.574921813,2.564617915,4.569769864,2.005151949,2.603642659,-0.0347953,1.3934,-7.022,495.38,207.34,0.50131,0.00001,298,1,0.5,HCl,WL,81.16
comp_359,"1,1'-(4,4'-sulfonyl bis (4,1-phenylene)) bis (5-(4- acetyl phenyl)-1 , 6a –di hydropyrrolo[3,4-d] [1,2,3]triazole -4,6(3aH,5H)- dione )",CC(=O)c8ccc(N7C(=O)C6N=NN(c5ccc(S(=O)(=O)c4ccc(N3N=NC2C(=O)N(c1ccc(C(C)=O)cc1)C(=O)C23)cc4)cc5)C6C7=O)cc8,-6.715225898,-6.993598379,-7.163941657,-7.185166538,-2.428616222,9.5629,778.64,4.286609675,6.574921813,2.564617915,4.569769864,2.005151949,2.603642659,-0.0347953,1.3934,-7.022,495.38,207.34,0.50131,0.0001,298,1,0.5,HCl,WL,82.61
comp_359,"1,1'-(4,4'-sulfonyl bis (4,1-phenylene)) bis (5-(4- acetyl phenyl)-1 , 6a –di hydropyrrolo[3,4-d] [1,2,3]triazole -4,6(3aH,5H)- dione )",CC(=O)c8ccc(N7C(=O)C6N=NN(c5ccc(S(=O)(=O)c4ccc(N3N=NC2C(=O)N(c1ccc(C(C)=O)cc1)C(=O)C23)cc4)cc5)C6C7=O)cc8,-6.715225898,-6.993598379,-7.163941657,-7.185166538,-2.428616222,9.5629,778.64,4.286609675,6.574921813,2.564617915,4.569769864,2.005151949,2.603642659,-0.0347953,1.3934,-7.022,495.38,207.34,0.50131,0.000001,298,2,0.5,HCl,WL,80.22
comp_359,"1,1'-(4,4'-sulfonyl bis (4,1-phenylene)) bis (5-(4- acetyl phenyl)-1 , 6a –di hydropyrrolo[3,4-d] [1,2,3]triazole -4,6(3aH,5H)- dione )",CC(=O)c8ccc(N7C(=O)C6N=NN(c5ccc(S(=O)(=O)c4ccc(N3N=NC2C(=O)N(c1ccc(C(C)=O)cc1)C(=O)C23)cc4)cc5)C6C7=O)cc8,-6.715225898,-6.993598379,-7.163941657,-7.185166538,-2.428616222,9.5629,778.64,4.286609675,6.574921813,2.564617915,4.569769864,2.005151949,2.603642659,-0.0347953,1.3934,-7.022,495.38,207.34,0.50131,0.00001,298,2,0.5,HCl,WL,82.36
comp_359,"1,1'-(4,4'-sulfonyl bis (4,1-phenylene)) bis (5-(4- acetyl phenyl)-1 , 6a –di hydropyrrolo[3,4-d] [1,2,3]triazole -4,6(3aH,5H)- dione )",CC(=O)c8ccc(N7C(=O)C6N=NN(c5ccc(S(=O)(=O)c4ccc(N3N=NC2C(=O)N(c1ccc(C(C)=O)cc1)C(=O)C23)cc4)cc5)C6C7=O)cc8,-6.715225898,-6.993598379,-7.163941657,-7.185166538,-2.428616222,9.5629,778.64,4.286609675,6.574921813,2.564617915,4.569769864,2.005151949,2.603642659,-0.0347953,1.3934,-7.022,495.38,207.34,0.50131,0.0001,298,2,0.5,HCl,WL,83.43
comp_359,"1,1'-(4,4'-sulfonyl bis (4,1-phenylene)) bis (5-(4- acetyl phenyl)-1 , 6a –di hydropyrrolo[3,4-d] [1,2,3]triazole -4,6(3aH,5H)- dione )",CC(=O)c8ccc(N7C(=O)C6N=NN(c5ccc(S(=O)(=O)c4ccc(N3N=NC2C(=O)N(c1ccc(C(C)=O)cc1)C(=O)C23)cc4)cc5)C6C7=O)cc8,-6.715225898,-6.993598379,-7.163941657,-7.185166538,-2.428616222,9.5629,778.64,4.286609675,6.574921813,2.564617915,4.569769864,2.005151949,2.603642659,-0.0347953,1.3934,-7.022,495.38,207.34,0.50131,0.000001,298,3,0.5,HCl,WL,82.54
comp_359,"1,1'-(4,4'-sulfonyl bis (4,1-phenylene)) bis (5-(4- acetyl phenyl)-1 , 6a –di hydropyrrolo[3,4-d] [1,2,3]triazole -4,6(3aH,5H)- dione )",CC(=O)c8ccc(N7C(=O)C6N=NN(c5ccc(S(=O)(=O)c4ccc(N3N=NC2C(=O)N(c1ccc(C(C)=O)cc1)C(=O)C23)cc4)cc5)C6C7=O)cc8,-6.715225898,-6.993598379,-7.163941657,-7.185166538,-2.428616222,9.5629,778.64,4.286609675,6.574921813,2.564617915,4.569769864,2.005151949,2.603642659,-0.0347953,1.3934,-7.022,495.38,207.34,0.50131,0.00001,298,3,0.5,HCl,WL,83.34
comp_359,"1,1'-(4,4'-sulfonyl bis (4,1-phenylene)) bis (5-(4- acetyl phenyl)-1 , 6a –di hydropyrrolo[3,4-d] [1,2,3]triazole -4,6(3aH,5H)- dione )",CC(=O)c8ccc(N7C(=O)C6N=NN(c5ccc(S(=O)(=O)c4ccc(N3N=NC2C(=O)N(c1ccc(C(C)=O)cc1)C(=O)C23)cc4)cc5)C6C7=O)cc8,-6.715225898,-6.993598379,-7.163941657,-7.185166538,-2.428616222,9.5629,778.64,4.286609675,6.574921813,2.564617915,4.569769864,2.005151949,2.603642659,-0.0347953,1.3934,-7.022,495.38,207.34,0.50131,0.0001,298,3,0.5,HCl,WL,84.13
comp_359,"1,1'-(4,4'-sulfonyl bis (4,1-phenylene)) bis (5-(4- acetyl phenyl)-1 , 6a –di hydropyrrolo[3,4-d] [1,2,3]triazole -4,6(3aH,5H)- dione )",CC(=O)c8ccc(N7C(=O)C6N=NN(c5ccc(S(=O)(=O)c4ccc(N3N=NC2C(=O)N(c1ccc(C(C)=O)cc1)C(=O)C23)cc4)cc5)C6C7=O)cc8,-6.715225898,-6.993598379,-7.163941657,-7.185166538,-2.428616222,9.5629,778.64,4.286609675,6.574921813,2.564617915,4.569769864,2.005151949,2.603642659,-0.0347953,1.3934,-7.022,495.38,207.34,0.50131,0.000001,298,4,0.5,HCl,WL,83.95
comp_359,"1,1'-(4,4'-sulfonyl bis (4,1-phenylene)) bis (5-(4- acetyl phenyl)-1 , 6a –di hydropyrrolo[3,4-d] [1,2,3]triazole -4,6(3aH,5H)- dione )",CC(=O)c8ccc(N7C(=O)C6N=NN(c5ccc(S(=O)(=O)c4ccc(N3N=NC2C(=O)N(c1ccc(C(C)=O)cc1)C(=O)C23)cc4)cc5)C6C7=O)cc8,-6.715225898,-6.993598379,-7.163941657,-7.185166538,-2.428616222,9.5629,778.64,4.286609675,6.574921813,2.564617915,4.569769864,2.005151949,2.603642659,-0.0347953,1.3934,-7.022,495.38,207.34,0.50131,0.00001,298,4,0.5,HCl,WL,85.62
comp_359,"1,1'-(4,4'-sulfonyl bis (4,1-phenylene)) bis (5-(4- acetyl phenyl)-1 , 6a –di hydropyrrolo[3,4-d] [1,2,3]triazole -4,6(3aH,5H)- dione )",CC(=O)c8ccc(N7C(=O)C6N=NN(c5ccc(S(=O)(=O)c4ccc(N3N=NC2C(=O)N(c1ccc(C(C)=O)cc1)C(=O)C23)cc4)cc5)C6C7=O)cc8,-6.715225898,-6.993598379,-7.163941657,-7.185166538,-2.428616222,9.5629,778.64,4.286609675,6.574921813,2.564617915,4.569769864,2.005151949,2.603642659,-0.0347953,1.3934,-7.022,495.38,207.34,0.50131,0.0001,298,4,0.5,HCl,WL,91.64
comp_359,"1,1'-(4,4'-sulfonyl bis (4,1-phenylene)) bis (5-(4- acetyl phenyl)-1 , 6a –di hydropyrrolo[3,4-d] [1,2,3]triazole -4,6(3aH,5H)- dione )",CC(=O)c8ccc(N7C(=O)C6N=NN(c5ccc(S(=O)(=O)c4ccc(N3N=NC2C(=O)N(c1ccc(C(C)=O)cc1)C(=O)C23)cc4)cc5)C6C7=O)cc8,-6.715225898,-6.993598379,-7.163941657,-7.185166538,-2.428616222,9.5629,778.64,4.286609675,6.574921813,2.564617915,4.569769864,2.005151949,2.603642659,-0.0347953,1.3934,-7.022,495.38,207.34,0.50131,0.0001,303,0.5,0.5,HCl,PDP,77.97
comp_360,"dimethyl-1-(4-sulfamoylphenyl) -1H-1,2,3-triazole -4,5-dicarboxylate",COC(=O)c2nnn(c1ccc(S(N)(=O)=O)cc1)c2C(=O)OC,-7.609664164,-7.831709075,-7.995249507,-8.289676706,-2.925768249,7.0269,299.12,4.683895915,7.506011095,3.041845764,5.27392843,2.232082666,3.115287968,-0.346729286,-0.828,-1.569,236.86,151.85,0.40467,0.000001,298,1,0.5,HCl,WL,63.77
comp_360,"dimethyl-1-(4-sulfamoylphenyl) -1H-1,2,3-triazole -4,5-dicarboxylate",COC(=O)c2nnn(c1ccc(S(N)(=O)=O)cc1)c2C(=O)OC,-7.609664164,-7.831709075,-7.995249507,-8.289676706,-2.925768249,7.0269,299.12,4.683895915,7.506011095,3.041845764,5.27392843,2.232082666,3.115287968,-0.346729286,-0.828,-1.569,236.86,151.85,0.40467,0.00001,298,1,0.5,HCl,WL,67.39
comp_360,"dimethyl-1-(4-sulfamoylphenyl) -1H-1,2,3-triazole -4,5-dicarboxylate",COC(=O)c2nnn(c1ccc(S(N)(=O)=O)cc1)c2C(=O)OC,-7.609664164,-7.831709075,-7.995249507,-8.289676706,-2.925768249,7.0269,299.12,4.683895915,7.506011095,3.041845764,5.27392843,2.232082666,3.115287968,-0.346729286,-0.828,-1.569,236.86,151.85,0.40467,0.0001,298,1,0.5,HCl,WL,77.54
comp_360,"dimethyl-1-(4-sulfamoylphenyl) -1H-1,2,3-triazole -4,5-dicarboxylate",COC(=O)c2nnn(c1ccc(S(N)(=O)=O)cc1)c2C(=O)OC,-7.609664164,-7.831709075,-7.995249507,-8.289676706,-2.925768249,7.0269,299.12,4.683895915,7.506011095,3.041845764,5.27392843,2.232082666,3.115287968,-0.346729286,-0.828,-1.569,236.86,151.85,0.40467,0.000001,298,2,0.5,HCl,WL,67.92
comp_360,"dimethyl-1-(4-sulfamoylphenyl) -1H-1,2,3-triazole -4,5-dicarboxylate",COC(=O)c2nnn(c1ccc(S(N)(=O)=O)cc1)c2C(=O)OC,-7.609664164,-7.831709075,-7.995249507,-8.289676706,-2.925768249,7.0269,299.12,4.683895915,7.506011095,3.041845764,5.27392843,2.232082666,3.115287968,-0.346729286,-0.828,-1.569,236.86,151.85,0.40467,0.00001,298,2,0.5,HCl,WL,76.48
comp_360,"dimethyl-1-(4-sulfamoylphenyl) -1H-1,2,3-triazole -4,5-dicarboxylate",COC(=O)c2nnn(c1ccc(S(N)(=O)=O)cc1)c2C(=O)OC,-7.609664164,-7.831709075,-7.995249507,-8.289676706,-2.925768249,7.0269,299.12,4.683895915,7.506011095,3.041845764,5.27392843,2.232082666,3.115287968,-0.346729286,-0.828,-1.569,236.86,151.85,0.40467,0.0001,298,2,0.5,HCl,WL,80.22
comp_360,"dimethyl-1-(4-sulfamoylphenyl) -1H-1,2,3-triazole -4,5-dicarboxylate",COC(=O)c2nnn(c1ccc(S(N)(=O)=O)cc1)c2C(=O)OC,-7.609664164,-7.831709075,-7.995249507,-8.289676706,-2.925768249,7.0269,299.12,4.683895915,7.506011095,3.041845764,5.27392843,2.232082666,3.115287968,-0.346729286,-0.828,-1.569,236.86,151.85,0.40467,0.000001,298,3,0.5,HCl,WL,75.79
comp_360,"dimethyl-1-(4-sulfamoylphenyl) -1H-1,2,3-triazole -4,5-dicarboxylate",COC(=O)c2nnn(c1ccc(S(N)(=O)=O)cc1)c2C(=O)OC,-7.609664164,-7.831709075,-7.995249507,-8.289676706,-2.925768249,7.0269,299.12,4.683895915,7.506011095,3.041845764,5.27392843,2.232082666,3.115287968,-0.346729286,-0.828,-1.569,236.86,151.85,0.40467,0.00001,298,3,0.5,HCl,WL,79.37
comp_360,"dimethyl-1-(4-sulfamoylphenyl) -1H-1,2,3-triazole -4,5-dicarboxylate",COC(=O)c2nnn(c1ccc(S(N)(=O)=O)cc1)c2C(=O)OC,-7.609664164,-7.831709075,-7.995249507,-8.289676706,-2.925768249,7.0269,299.12,4.683895915,7.506011095,3.041845764,5.27392843,2.232082666,3.115287968,-0.346729286,-0.828,-1.569,236.86,151.85,0.40467,0.0001,298,3,0.5,HCl,WL,86.12
comp_360,"dimethyl-1-(4-sulfamoylphenyl) -1H-1,2,3-triazole -4,5-dicarboxylate",COC(=O)c2nnn(c1ccc(S(N)(=O)=O)cc1)c2C(=O)OC,-7.609664164,-7.831709075,-7.995249507,-8.289676706,-2.925768249,7.0269,299.12,4.683895915,7.506011095,3.041845764,5.27392843,2.232082666,3.115287968,-0.346729286,-0.828,-1.569,236.86,151.85,0.40467,0.000001,298,4,0.5,HCl,WL,82.28
comp_360,"dimethyl-1-(4-sulfamoylphenyl) -1H-1,2,3-triazole -4,5-dicarboxylate",COC(=O)c2nnn(c1ccc(S(N)(=O)=O)cc1)c2C(=O)OC,-7.609664164,-7.831709075,-7.995249507,-8.289676706,-2.925768249,7.0269,299.12,4.683895915,7.506011095,3.041845764,5.27392843,2.232082666,3.115287968,-0.346729286,-0.828,-1.569,236.86,151.85,0.40467,0.00001,298,4,0.5,HCl,WL,84.95
comp_360,"dimethyl-1-(4-sulfamoylphenyl) -1H-1,2,3-triazole -4,5-dicarboxylate",COC(=O)c2nnn(c1ccc(S(N)(=O)=O)cc1)c2C(=O)OC,-7.609664164,-7.831709075,-7.995249507,-8.289676706,-2.925768249,7.0269,299.12,4.683895915,7.506011095,3.041845764,5.27392843,2.232082666,3.115287968,-0.346729286,-0.828,-1.569,236.86,151.85,0.40467,0.0001,298,4,0.5,HCl,WL,88.29
comp_360,"dimethyl-1-(4-sulfamoylphenyl) -1H-1,2,3-triazole -4,5-dicarboxylate",COC(=O)c2nnn(c1ccc(S(N)(=O)=O)cc1)c2C(=O)OC,-7.609664164,-7.831709075,-7.995249507,-8.289676706,-2.925768249,7.0269,299.12,4.683895915,7.506011095,3.041845764,5.27392843,2.232082666,3.115287968,-0.346729286,-0.828,-1.569,236.86,151.85,0.40467,0.0001,303,0.5,0.5,HCl,PDP,79
comp_361,"4-(4,6-dioxo-5-phenyl-4,5,6,6a-tetra
hydropyrrolo [ 3,4-d] [1,2,3 ] triazole-1(3aH) -yl) benzene sulfonamide.",NS(=O)(=O)c4ccc(N3N=NC2C(=O)N(c1ccccc1)C(=O)C23)cc4,-6.768560215,-6.952237072,-7.368027054,-7.899737541,-2.338818648,8.6315,371.04,4.429741567,6.628930156,2.481139096,4.555034626,2.07389553,2.501131342,-0.026536836,0.0667,-2.766,247.24,133.88,0.38981,0.000001,298,1,0.5,HCl,WL,62.31
comp_361,"4-(4,6-dioxo-5-phenyl-4,5,6,6a-tetra
hydropyrrolo [ 3,4-d] [1,2,3 ] triazole-1(3aH) -yl) benzene sulfonamide.",NS(=O)(=O)c4ccc(N3N=NC2C(=O)N(c1ccccc1)C(=O)C23)cc4,-6.768560215,-6.952237072,-7.368027054,-7.899737541,-2.338818648,8.6315,371.04,4.429741567,6.628930156,2.481139096,4.555034626,2.07389553,2.501131342,-0.026536836,0.0667,-2.766,247.24,133.88,0.38981,0.00001,298,1,0.5,HCl,WL,71.02
comp_361,"4-(4,6-dioxo-5-phenyl-4,5,6,6a-tetra
hydropyrrolo [ 3,4-d] [1,2,3 ] triazole-1(3aH) -yl) benzene sulfonamide.",NS(=O)(=O)c4ccc(N3N=NC2C(=O)N(c1ccccc1)C(=O)C23)cc4,-6.768560215,-6.952237072,-7.368027054,-7.899737541,-2.338818648,8.6315,371.04,4.429741567,6.628930156,2.481139096,4.555034626,2.07389553,2.501131342,-0.026536836,0.0667,-2.766,247.24,133.88,0.38981,0.0001,298,1,0.5,HCl,WL,73.92
comp_361,"4-(4,6-dioxo-5-phenyl-4,5,6,6a-tetra
hydropyrrolo [ 3,4-d] [1,2,3 ] triazole-1(3aH) -yl) benzene sulfonamide.",NS(=O)(=O)c4ccc(N3N=NC2C(=O)N(c1ccccc1)C(=O)C23)cc4,-6.768560215,-6.952237072,-7.368027054,-7.899737541,-2.338818648,8.6315,371.04,4.429741567,6.628930156,2.481139096,4.555034626,2.07389553,2.501131342,-0.026536836,0.0667,-2.766,247.24,133.88,0.38981,0.000001,298,2,0.5,HCl,WL,74.87
comp_361,"4-(4,6-dioxo-5-phenyl-4,5,6,6a-tetra
hydropyrrolo [ 3,4-d] [1,2,3 ] triazole-1(3aH) -yl) benzene sulfonamide.",NS(=O)(=O)c4ccc(N3N=NC2C(=O)N(c1ccccc1)C(=O)C23)cc4,-6.768560215,-6.952237072,-7.368027054,-7.899737541,-2.338818648,8.6315,371.04,4.429741567,6.628930156,2.481139096,4.555034626,2.07389553,2.501131342,-0.026536836,0.0667,-2.766,247.24,133.88,0.38981,0.00001,298,2,0.5,HCl,WL,75.41
comp_361,"4-(4,6-dioxo-5-phenyl-4,5,6,6a-tetra
hydropyrrolo [ 3,4-d] [1,2,3 ] triazole-1(3aH) -yl) benzene sulfonamide.",NS(=O)(=O)c4ccc(N3N=NC2C(=O)N(c1ccccc1)C(=O)C23)cc4,-6.768560215,-6.952237072,-7.368027054,-7.899737541,-2.338818648,8.6315,371.04,4.429741567,6.628930156,2.481139096,4.555034626,2.07389553,2.501131342,-0.026536836,0.0667,-2.766,247.24,133.88,0.38981,0.0001,298,2,0.5,HCl,WL,76.48
comp_361,"4-(4,6-dioxo-5-phenyl-4,5,6,6a-tetra
hydropyrrolo [ 3,4-d] [1,2,3 ] triazole-1(3aH) -yl) benzene sulfonamide.",NS(=O)(=O)c4ccc(N3N=NC2C(=O)N(c1ccccc1)C(=O)C23)cc4,-6.768560215,-6.952237072,-7.368027054,-7.899737541,-2.338818648,8.6315,371.04,4.429741567,6.628930156,2.481139096,4.555034626,2.07389553,2.501131342,-0.026536836,0.0667,-2.766,247.24,133.88,0.38981,0.000001,298,3,0.5,HCl,WL,78.58
comp_361,"4-(4,6-dioxo-5-phenyl-4,5,6,6a-tetra
hydropyrrolo [ 3,4-d] [1,2,3 ] triazole-1(3aH) -yl) benzene sulfonamide.",NS(=O)(=O)c4ccc(N3N=NC2C(=O)N(c1ccccc1)C(=O)C23)cc4,-6.768560215,-6.952237072,-7.368027054,-7.899737541,-2.338818648,8.6315,371.04,4.429741567,6.628930156,2.481139096,4.555034626,2.07389553,2.501131342,-0.026536836,0.0667,-2.766,247.24,133.88,0.38981,0.00001,298,3,0.5,HCl,WL,79.37
comp_361,"4-(4,6-dioxo-5-phenyl-4,5,6,6a-tetra
hydropyrrolo [ 3,4-d] [1,2,3 ] triazole-1(3aH) -yl) benzene sulfonamide.",NS(=O)(=O)c4ccc(N3N=NC2C(=O)N(c1ccccc1)C(=O)C23)cc4,-6.768560215,-6.952237072,-7.368027054,-7.899737541,-2.338818648,8.6315,371.04,4.429741567,6.628930156,2.481139096,4.555034626,2.07389553,2.501131342,-0.026536836,0.0667,-2.766,247.24,133.88,0.38981,0.0001,298,3,0.5,HCl,WL,80.16
comp_361,"4-(4,6-dioxo-5-phenyl-4,5,6,6a-tetra
hydropyrrolo [ 3,4-d] [1,2,3 ] triazole-1(3aH) -yl) benzene sulfonamide.",NS(=O)(=O)c4ccc(N3N=NC2C(=O)N(c1ccccc1)C(=O)C23)cc4,-6.768560215,-6.952237072,-7.368027054,-7.899737541,-2.338818648,8.6315,371.04,4.429741567,6.628930156,2.481139096,4.555034626,2.07389553,2.501131342,-0.026536836,0.0667,-2.766,247.24,133.88,0.38981,0.000001,298,4,0.5,HCl,WL,79.26
comp_361,"4-(4,6-dioxo-5-phenyl-4,5,6,6a-tetra
hydropyrrolo [ 3,4-d] [1,2,3 ] triazole-1(3aH) -yl) benzene sulfonamide.",NS(=O)(=O)c4ccc(N3N=NC2C(=O)N(c1ccccc1)C(=O)C23)cc4,-6.768560215,-6.952237072,-7.368027054,-7.899737541,-2.338818648,8.6315,371.04,4.429741567,6.628930156,2.481139096,4.555034626,2.07389553,2.501131342,-0.026536836,0.0667,-2.766,247.24,133.88,0.38981,0.00001,298,4,0.5,HCl,WL,80.61
comp_361,"4-(4,6-dioxo-5-phenyl-4,5,6,6a-tetra
hydropyrrolo [ 3,4-d] [1,2,3 ] triazole-1(3aH) -yl) benzene sulfonamide.",NS(=O)(=O)c4ccc(N3N=NC2C(=O)N(c1ccccc1)C(=O)C23)cc4,-6.768560215,-6.952237072,-7.368027054,-7.899737541,-2.338818648,8.6315,371.04,4.429741567,6.628930156,2.481139096,4.555034626,2.07389553,2.501131342,-0.026536836,0.0667,-2.766,247.24,133.88,0.38981,0.0001,298,4,0.5,HCl,WL,81.61
comp_361,"4-(4,6-dioxo-5-phenyl-4,5,6,6a-tetra
hydropyrrolo [ 3,4-d] [1,2,3 ] triazole-1(3aH) -yl) benzene sulfonamide.",NS(=O)(=O)c4ccc(N3N=NC2C(=O)N(c1ccccc1)C(=O)C23)cc4,-6.768560215,-6.952237072,-7.368027054,-7.899737541,-2.338818648,8.6315,371.04,4.429741567,6.628930156,2.481139096,4.555034626,2.07389553,2.501131342,-0.026536836,0.0667,-2.766,247.24,133.88,0.38981,0.0001,303,0.5,0.5,HCl,PDP,80.88
comp_362,6-amino-2-(benzylthio)-4(3 H )-pyrimidinone,Nc2cc(=O)[nH]c(SCc1ccccc1)n2,-6.533453838,-6.863800067,-7.180812716,-7.314964851,-1.750508477,5.6923,250.32,4.78294536,6.413706595,1.922225386,4.16796599,2.245740605,1.933876564,0.147850562,0.7926,-4.585,176.42,92.78,0.24463,0.000107,303,0.5,3,HCl,PDP,90.2
comp_362,6-amino-2-(benzylthio)-4(3 H )-pyrimidinone,Nc2cc(=O)[nH]c(SCc1ccccc1)n2,-6.533453838,-6.863800067,-7.180812716,-7.314964851,-1.750508477,5.6923,250.32,4.78294536,6.413706595,1.922225386,4.16796599,2.245740605,1.933876564,0.147850562,0.7926,-4.585,176.42,92.78,0.24463,0.000214,303,0.5,3,HCl,PDP,95.75
comp_362,6-amino-2-(benzylthio)-4(3 H )-pyrimidinone,Nc2cc(=O)[nH]c(SCc1ccccc1)n2,-6.533453838,-6.863800067,-7.180812716,-7.314964851,-1.750508477,5.6923,250.32,4.78294536,6.413706595,1.922225386,4.16796599,2.245740605,1.933876564,0.147850562,0.7926,-4.585,176.42,92.78,0.24463,0.000429,303,0.5,3,HCl,PDP,96.65
comp_362,6-amino-2-(benzylthio)-4(3 H )-pyrimidinone,Nc2cc(=O)[nH]c(SCc1ccccc1)n2,-6.533453838,-6.863800067,-7.180812716,-7.314964851,-1.750508477,5.6923,250.32,4.78294536,6.413706595,1.922225386,4.16796599,2.245740605,1.933876564,0.147850562,0.7926,-4.585,176.42,92.78,0.24463,0.000643,303,0.5,3,HCl,PDP,96.43
comp_362,6-amino-2-(benzylthio)-4(3 H )-pyrimidinone,Nc2cc(=O)[nH]c(SCc1ccccc1)n2,-6.533453838,-6.863800067,-7.180812716,-7.314964851,-1.750508477,5.6923,250.32,4.78294536,6.413706595,1.922225386,4.16796599,2.245740605,1.933876564,0.147850562,0.7926,-4.585,176.42,92.78,0.24463,0.000107,303,0.5,3,HCl,EIS,14.9
comp_362,6-amino-2-(benzylthio)-4(3 H )-pyrimidinone,Nc2cc(=O)[nH]c(SCc1ccccc1)n2,-6.533453838,-6.863800067,-7.180812716,-7.314964851,-1.750508477,5.6923,250.32,4.78294536,6.413706595,1.922225386,4.16796599,2.245740605,1.933876564,0.147850562,0.7926,-4.585,176.42,92.78,0.24463,0.000214,303,0.5,3,HCl,EIS,61.6
comp_362,6-amino-2-(benzylthio)-4(3 H )-pyrimidinone,Nc2cc(=O)[nH]c(SCc1ccccc1)n2,-6.533453838,-6.863800067,-7.180812716,-7.314964851,-1.750508477,5.6923,250.32,4.78294536,6.413706595,1.922225386,4.16796599,2.245740605,1.933876564,0.147850562,0.7926,-4.585,176.42,92.78,0.24463,0.000429,303,0.5,3,HCl,EIS,92.9
comp_362,6-amino-2-(benzylthio)-4(3 H )-pyrimidinone,Nc2cc(=O)[nH]c(SCc1ccccc1)n2,-6.533453838,-6.863800067,-7.180812716,-7.314964851,-1.750508477,5.6923,250.32,4.78294536,6.413706595,1.922225386,4.16796599,2.245740605,1.933876564,0.147850562,0.7926,-4.585,176.42,92.78,0.24463,0.000643,303,0.5,3,HCl,EIS,96.5
comp_362,6-amino-2-(benzylthio)-4(3 H )-pyrimidinone,Nc2cc(=O)[nH]c(SCc1ccccc1)n2,-6.533453838,-6.863800067,-7.180812716,-7.314964851,-1.750508477,5.6923,250.32,4.78294536,6.413706595,1.922225386,4.16796599,2.245740605,1.933876564,0.147850562,0.7926,-4.585,176.42,92.78,0.24463,0.000107,303,6,3,HCl,WL,33.8
comp_362,6-amino-2-(benzylthio)-4(3 H )-pyrimidinone,Nc2cc(=O)[nH]c(SCc1ccccc1)n2,-6.533453838,-6.863800067,-7.180812716,-7.314964851,-1.750508477,5.6923,250.32,4.78294536,6.413706595,1.922225386,4.16796599,2.245740605,1.933876564,0.147850562,0.7926,-4.585,176.42,92.78,0.24463,0.000214,303,6,3,HCl,WL,69.4
comp_362,6-amino-2-(benzylthio)-4(3 H )-pyrimidinone,Nc2cc(=O)[nH]c(SCc1ccccc1)n2,-6.533453838,-6.863800067,-7.180812716,-7.314964851,-1.750508477,5.6923,250.32,4.78294536,6.413706595,1.922225386,4.16796599,2.245740605,1.933876564,0.147850562,0.7926,-4.585,176.42,92.78,0.24463,0.000321,303,6,3,HCl,WL,82.3
comp_362,6-amino-2-(benzylthio)-4(3 H )-pyrimidinone,Nc2cc(=O)[nH]c(SCc1ccccc1)n2,-6.533453838,-6.863800067,-7.180812716,-7.314964851,-1.750508477,5.6923,250.32,4.78294536,6.413706595,1.922225386,4.16796599,2.245740605,1.933876564,0.147850562,0.7926,-4.585,176.42,92.78,0.24463,0.000429,303,6,3,HCl,WL,88.2
comp_362,6-amino-2-(benzylthio)-4(3 H )-pyrimidinone,Nc2cc(=O)[nH]c(SCc1ccccc1)n2,-6.533453838,-6.863800067,-7.180812716,-7.314964851,-1.750508477,5.6923,250.32,4.78294536,6.413706595,1.922225386,4.16796599,2.245740605,1.933876564,0.147850562,0.7926,-4.585,176.42,92.78,0.24463,0.000536,303,6,3,HCl,WL,89.3
comp_362,6-amino-2-(benzylthio)-4(3 H )-pyrimidinone,Nc2cc(=O)[nH]c(SCc1ccccc1)n2,-6.533453838,-6.863800067,-7.180812716,-7.314964851,-1.750508477,5.6923,250.32,4.78294536,6.413706595,1.922225386,4.16796599,2.245740605,1.933876564,0.147850562,0.7926,-4.585,176.42,92.78,0.24463,0.000643,303,6,3,HCl,WL,89.1
comp_363,"6-amino-3-benzyl-
2-(benzylthio)-4(3 H )-pyrimidinone",Nc3cc(=O)n(Cc1ccccc1)c(SCc2ccccc2)n3,-5.981606925,-6.461887892,-7.012102122,-7.11060734,-1.674044482,4.8672,369.27,4.307562443,5.9247071,1.851494013,3.888100556,2.036606543,1.855700355,0.300450495,2.4636,-5.546,248.78,83.99,0.2549,0.000077,303,0.5,3,HCl,PDP,96.04
comp_363,"6-amino-3-benzyl-
2-(benzylthio)-4(3 H )-pyrimidinone",Nc3cc(=O)n(Cc1ccccc1)c(SCc2ccccc2)n3,-5.981606925,-6.461887892,-7.012102122,-7.11060734,-1.674044482,4.8672,369.27,4.307562443,5.9247071,1.851494013,3.888100556,2.036606543,1.855700355,0.300450495,2.4636,-5.546,248.78,83.99,0.2549,0.000155,303,0.5,3,HCl,PDP,97.6
comp_363,"6-amino-3-benzyl-
2-(benzylthio)-4(3 H )-pyrimidinone",Nc3cc(=O)n(Cc1ccccc1)c(SCc2ccccc2)n3,-5.981606925,-6.461887892,-7.012102122,-7.11060734,-1.674044482,4.8672,369.27,4.307562443,5.9247071,1.851494013,3.888100556,2.036606543,1.855700355,0.300450495,2.4636,-5.546,248.78,83.99,0.2549,0.000309,303,0.5,3,HCl,PDP,98.15
comp_363,"6-amino-3-benzyl-
2-(benzylthio)-4(3 H )-pyrimidinone",Nc3cc(=O)n(Cc1ccccc1)c(SCc2ccccc2)n3,-5.981606925,-6.461887892,-7.012102122,-7.11060734,-1.674044482,4.8672,369.27,4.307562443,5.9247071,1.851494013,3.888100556,2.036606543,1.855700355,0.300450495,2.4636,-5.546,248.78,83.99,0.2549,0.000464,303,0.5,3,HCl,PDP,99.13
comp_363,"6-amino-3-benzyl-
2-(benzylthio)-4(3 H )-pyrimidinone",Nc3cc(=O)n(Cc1ccccc1)c(SCc2ccccc2)n3,-5.981606925,-6.461887892,-7.012102122,-7.11060734,-1.674044482,4.8672,369.27,4.307562443,5.9247071,1.851494013,3.888100556,2.036606543,1.855700355,0.300450495,2.4636,-5.546,248.78,83.99,0.2549,0.000077,303,0.5,3,HCl,EIS,20.6
comp_363,"6-amino-3-benzyl-
2-(benzylthio)-4(3 H )-pyrimidinone",Nc3cc(=O)n(Cc1ccccc1)c(SCc2ccccc2)n3,-5.981606925,-6.461887892,-7.012102122,-7.11060734,-1.674044482,4.8672,369.27,4.307562443,5.9247071,1.851494013,3.888100556,2.036606543,1.855700355,0.300450495,2.4636,-5.546,248.78,83.99,0.2549,0.000155,303,0.5,3,HCl,EIS,97
comp_363,"6-amino-3-benzyl-
2-(benzylthio)-4(3 H )-pyrimidinone",Nc3cc(=O)n(Cc1ccccc1)c(SCc2ccccc2)n3,-5.981606925,-6.461887892,-7.012102122,-7.11060734,-1.674044482,4.8672,369.27,4.307562443,5.9247071,1.851494013,3.888100556,2.036606543,1.855700355,0.300450495,2.4636,-5.546,248.78,83.99,0.2549,0.000309,303,0.5,3,HCl,EIS,98.6
comp_363,"6-amino-3-benzyl-
2-(benzylthio)-4(3 H )-pyrimidinone",Nc3cc(=O)n(Cc1ccccc1)c(SCc2ccccc2)n3,-5.981606925,-6.461887892,-7.012102122,-7.11060734,-1.674044482,4.8672,369.27,4.307562443,5.9247071,1.851494013,3.888100556,2.036606543,1.855700355,0.300450495,2.4636,-5.546,248.78,83.99,0.2549,0.000464,303,0.5,3,HCl,EIS,98.8
comp_363,"6-amino-3-benzyl-
2-(benzylthio)-4(3 H )-pyrimidinone",Nc3cc(=O)n(Cc1ccccc1)c(SCc2ccccc2)n3,-5.981606925,-6.461887892,-7.012102122,-7.11060734,-1.674044482,4.8672,369.27,4.307562443,5.9247071,1.851494013,3.888100556,2.036606543,1.855700355,0.300450495,2.4636,-5.546,248.78,83.99,0.2549,0.000077,303,6,3,HCl,WL,27.7
comp_363,"6-amino-3-benzyl-
2-(benzylthio)-4(3 H )-pyrimidinone",Nc3cc(=O)n(Cc1ccccc1)c(SCc2ccccc2)n3,-5.981606925,-6.461887892,-7.012102122,-7.11060734,-1.674044482,4.8672,369.27,4.307562443,5.9247071,1.851494013,3.888100556,2.036606543,1.855700355,0.300450495,2.4636,-5.546,248.78,83.99,0.2549,0.000155,303,6,3,HCl,WL,94.7
comp_363,"6-amino-3-benzyl-
2-(benzylthio)-4(3 H )-pyrimidinone",Nc3cc(=O)n(Cc1ccccc1)c(SCc2ccccc2)n3,-5.981606925,-6.461887892,-7.012102122,-7.11060734,-1.674044482,4.8672,369.27,4.307562443,5.9247071,1.851494013,3.888100556,2.036606543,1.855700355,0.300450495,2.4636,-5.546,248.78,83.99,0.2549,0.000232,303,6,3,HCl,WL,96.2
comp_363,"6-amino-3-benzyl-
2-(benzylthio)-4(3 H )-pyrimidinone",Nc3cc(=O)n(Cc1ccccc1)c(SCc2ccccc2)n3,-5.981606925,-6.461887892,-7.012102122,-7.11060734,-1.674044482,4.8672,369.27,4.307562443,5.9247071,1.851494013,3.888100556,2.036606543,1.855700355,0.300450495,2.4636,-5.546,248.78,83.99,0.2549,0.000309,303,6,3,HCl,WL,95.9
comp_363,"6-amino-3-benzyl-
2-(benzylthio)-4(3 H )-pyrimidinone",Nc3cc(=O)n(Cc1ccccc1)c(SCc2ccccc2)n3,-5.981606925,-6.461887892,-7.012102122,-7.11060734,-1.674044482,4.8672,369.27,4.307562443,5.9247071,1.851494013,3.888100556,2.036606543,1.855700355,0.300450495,2.4636,-5.546,248.78,83.99,0.2549,0.000387,303,6,3,HCl,WL,96.3
comp_363,"6-amino-3-benzyl-
2-(benzylthio)-4(3 H )-pyrimidinone",Nc3cc(=O)n(Cc1ccccc1)c(SCc2ccccc2)n3,-5.981606925,-6.461887892,-7.012102122,-7.11060734,-1.674044482,4.8672,369.27,4.307562443,5.9247071,1.851494013,3.888100556,2.036606543,1.855700355,0.300450495,2.4636,-5.546,248.78,83.99,0.2549,0.000464,303,6,3,HCl,WL,96.7
comp_364,6-(benzyloxy)-2-(benzylthio)-4-pyrimidinamine,Nc3cc(OCc1ccccc1)nc(SCc2ccccc2)n3,-6.509235704,-6.708423051,-7.067885464,-7.154417672,-1.425604525,4.8564,363.87,5.083631178,6.444520225,1.612527157,4.028523691,2.415996534,1.679328064,0.195147759,3.6735,-5.277,253.83,86.33,0.38057,0.000077,303,0.5,3,HCl,PDP,98.81
comp_364,6-(benzyloxy)-2-(benzylthio)-4-pyrimidinamine,Nc3cc(OCc1ccccc1)nc(SCc2ccccc2)n3,-6.509235704,-6.708423051,-7.067885464,-7.154417672,-1.425604525,4.8564,363.87,5.083631178,6.444520225,1.612527157,4.028523691,2.415996534,1.679328064,0.195147759,3.6735,-5.277,253.83,86.33,0.38057,0.000155,303,0.5,3,HCl,PDP,99.22
comp_364,6-(benzyloxy)-2-(benzylthio)-4-pyrimidinamine,Nc3cc(OCc1ccccc1)nc(SCc2ccccc2)n3,-6.509235704,-6.708423051,-7.067885464,-7.154417672,-1.425604525,4.8564,363.87,5.083631178,6.444520225,1.612527157,4.028523691,2.415996534,1.679328064,0.195147759,3.6735,-5.277,253.83,86.33,0.38057,0.000309,303,0.5,3,HCl,PDP,99.36
comp_364,6-(benzyloxy)-2-(benzylthio)-4-pyrimidinamine,Nc3cc(OCc1ccccc1)nc(SCc2ccccc2)n3,-6.509235704,-6.708423051,-7.067885464,-7.154417672,-1.425604525,4.8564,363.87,5.083631178,6.444520225,1.612527157,4.028523691,2.415996534,1.679328064,0.195147759,3.6735,-5.277,253.83,86.33,0.38057,0.000464,303,0.5,3,HCl,PDP,99.27
comp_364,6-(benzyloxy)-2-(benzylthio)-4-pyrimidinamine,Nc3cc(OCc1ccccc1)nc(SCc2ccccc2)n3,-6.509235704,-6.708423051,-7.067885464,-7.154417672,-1.425604525,4.8564,363.87,5.083631178,6.444520225,1.612527157,4.028523691,2.415996534,1.679328064,0.195147759,3.6735,-5.277,253.83,86.33,0.38057,0.000077,303,0.5,3,HCl,EIS,99.1
