Repository: aveucoloap/Machine-Learning-corrosion-study

File: comp1-502_datasetQM_20220608.csv (part 45 of 61)
comp_ref,Compound,smiles,HOMO,HOMO_1,HOMO_2,HOMO_3,LUMO,Dipole,Polar,Egap,IP,EA,Electronegativity,Chemical hardness,Electrophilicity,deltaN,cLogP,cLogS,Total Surface Area,Polar Surface Area,Relative PSA,ConcInh_M,TempK,Time_H,Med_ConcM,Med_ID,Method,IE
comp_364,6-(benzyloxy)-2-(benzylthio)-4-pyrimidinamine,Nc3cc(OCc1ccccc1)nc(SCc2ccccc2)n3,-6.509235704,-6.708423051,-7.067885464,-7.154417672,-1.425604525,4.8564,363.87,5.083631178,6.444520225,1.612527157,4.028523691,2.415996534,1.679328064,0.195147759,3.6735,-5.277,253.83,86.33,0.38057,0.000155,303,0.5,3,HCl,EIS,99.2
comp_364,6-(benzyloxy)-2-(benzylthio)-4-pyrimidinamine,Nc3cc(OCc1ccccc1)nc(SCc2ccccc2)n3,-6.509235704,-6.708423051,-7.067885464,-7.154417672,-1.425604525,4.8564,363.87,5.083631178,6.444520225,1.612527157,4.028523691,2.415996534,1.679328064,0.195147759,3.6735,-5.277,253.83,86.33,0.38057,0.000309,303,0.5,3,HCl,EIS,99.4
comp_364,6-(benzyloxy)-2-(benzylthio)-4-pyrimidinamine,Nc3cc(OCc1ccccc1)nc(SCc2ccccc2)n3,-6.509235704,-6.708423051,-7.067885464,-7.154417672,-1.425604525,4.8564,363.87,5.083631178,6.444520225,1.612527157,4.028523691,2.415996534,1.679328064,0.195147759,3.6735,-5.277,253.83,86.33,0.38057,0.000464,303,0.5,3,HCl,EIS,99.4
comp_364,6-(benzyloxy)-2-(benzylthio)-4-pyrimidinamine,Nc3cc(OCc1ccccc1)nc(SCc2ccccc2)n3,-6.509235704,-6.708423051,-7.067885464,-7.154417672,-1.425604525,4.8564,363.87,5.083631178,6.444520225,1.612527157,4.028523691,2.415996534,1.679328064,0.195147759,3.6735,-5.277,253.83,86.33,0.38057,0.000077,303,6,3,HCl,WL,94.8
comp_364,6-(benzyloxy)-2-(benzylthio)-4-pyrimidinamine,Nc3cc(OCc1ccccc1)nc(SCc2ccccc2)n3,-6.509235704,-6.708423051,-7.067885464,-7.154417672,-1.425604525,4.8564,363.87,5.083631178,6.444520225,1.612527157,4.028523691,2.415996534,1.679328064,0.195147759,3.6735,-5.277,253.83,86.33,0.38057,0.000155,303,6,3,HCl,WL,96.7
comp_364,6-(benzyloxy)-2-(benzylthio)-4-pyrimidinamine,Nc3cc(OCc1ccccc1)nc(SCc2ccccc2)n3,-6.509235704,-6.708423051,-7.067885464,-7.154417672,-1.425604525,4.8564,363.87,5.083631178,6.444520225,1.612527157,4.028523691,2.415996534,1.679328064,0.195147759,3.6735,-5.277,253.83,86.33,0.38057,0.000232,303,6,3,HCl,WL,97.3
comp_364,6-(benzyloxy)-2-(benzylthio)-4-pyrimidinamine,Nc3cc(OCc1ccccc1)nc(SCc2ccccc2)n3,-6.509235704,-6.708423051,-7.067885464,-7.154417672,-1.425604525,4.8564,363.87,5.083631178,6.444520225,1.612527157,4.028523691,2.415996534,1.679328064,0.195147759,3.6735,-5.277,253.83,86.33,0.38057,0.000309,303,6,3,HCl,WL,97.7
comp_364,6-(benzyloxy)-2-(benzylthio)-4-pyrimidinamine,Nc3cc(OCc1ccccc1)nc(SCc2ccccc2)n3,-6.509235704,-6.708423051,-7.067885464,-7.154417672,-1.425604525,4.8564,363.87,5.083631178,6.444520225,1.612527157,4.028523691,2.415996534,1.679328064,0.195147759,3.6735,-5.277,253.83,86.33,0.38057,0.000387,303,6,3,HCl,WL,97.3
comp_364,6-(benzyloxy)-2-(benzylthio)-4-pyrimidinamine,Nc3cc(OCc1ccccc1)nc(SCc2ccccc2)n3,-6.509235704,-6.708423051,-7.067885464,-7.154417672,-1.425604525,4.8564,363.87,5.083631178,6.444520225,1.612527157,4.028523691,2.415996534,1.679328064,0.195147759,3.6735,-5.277,253.83,86.33,0.38057,0.000464,303,6,3,HCl,WL,96.9
comp_365,"9‑ethyl‑6‑methyl‑
7H‑1,2,4‑triazolo[4,3‑b][1,2,4‑triazepin‑8(9H)-one",CCN1C(=O)CC(C)=Nn2cnnc12,-6.775635175,-7.381360633,-7.547622203,-8.095115294,-1.773910269,6.281,186.34,5.001724906,6.713517023,1.912866166,4.313191594,2.400325429,1.937614532,0.077826283,0.1066,-3.981,149.54,63.38,0.14427,0.001,303,0.5,1,HCl,EIS,96.9
comp_365,"9‑ethyl‑6‑methyl‑
7H‑1,2,4‑triazolo[4,3‑b][1,2,4‑triazepin‑8(9H)-one",CCN1C(=O)CC(C)=Nn2cnnc12,-6.775635175,-7.381360633,-7.547622203,-8.095115294,-1.773910269,6.281,186.34,5.001724906,6.713517023,1.912866166,4.313191594,2.400325429,1.937614532,0.077826283,0.1066,-3.981,149.54,63.38,0.14427,0.0001,303,0.5,1,HCl,EIS,95.6
comp_365,"9‑ethyl‑6‑methyl‑
7H‑1,2,4‑triazolo[4,3‑b][1,2,4‑triazepin‑8(9H)-one",CCN1C(=O)CC(C)=Nn2cnnc12,-6.775635175,-7.381360633,-7.547622203,-8.095115294,-1.773910269,6.281,186.34,5.001724906,6.713517023,1.912866166,4.313191594,2.400325429,1.937614532,0.077826283,0.1066,-3.981,149.54,63.38,0.14427,0.00001,303,0.5,1,HCl,EIS,90.4
comp_365,"9‑ethyl‑6‑methyl‑
7H‑1,2,4‑triazolo[4,3‑b][1,2,4‑triazepin‑8(9H)-one",CCN1C(=O)CC(C)=Nn2cnnc12,-6.775635175,-7.381360633,-7.547622203,-8.095115294,-1.773910269,6.281,186.34,5.001724906,6.713517023,1.912866166,4.313191594,2.400325429,1.937614532,0.077826283,0.1066,-3.981,149.54,63.38,0.14427,0.000001,303,0.5,1,HCl,EIS,86.5
comp_365,"9‑ethyl‑6‑methyl‑
7H‑1,2,4‑triazolo[4,3‑b][1,2,4‑triazepin‑8(9H)-one",CCN1C(=O)CC(C)=Nn2cnnc12,-6.775635175,-7.381360633,-7.547622203,-8.095115294,-1.773910269,6.281,186.34,5.001724906,6.713517023,1.912866166,4.313191594,2.400325429,1.937614532,0.077826283,0.1066,-3.981,149.54,63.38,0.14427,0.001,303,0.5,1,HCl,PDP,94.4
comp_365,"9‑ethyl‑6‑methyl‑
7H‑1,2,4‑triazolo[4,3‑b][1,2,4‑triazepin‑8(9H)-one",CCN1C(=O)CC(C)=Nn2cnnc12,-6.775635175,-7.381360633,-7.547622203,-8.095115294,-1.773910269,6.281,186.34,5.001724906,6.713517023,1.912866166,4.313191594,2.400325429,1.937614532,0.077826283,0.1066,-3.981,149.54,63.38,0.14427,0.0001,303,0.5,1,HCl,PDP,92.8
comp_365,"9‑ethyl‑6‑methyl‑
7H‑1,2,4‑triazolo[4,3‑b][1,2,4‑triazepin‑8(9H)-one",CCN1C(=O)CC(C)=Nn2cnnc12,-6.775635175,-7.381360633,-7.547622203,-8.095115294,-1.773910269,6.281,186.34,5.001724906,6.713517023,1.912866166,4.313191594,2.400325429,1.937614532,0.077826283,0.1066,-3.981,149.54,63.38,0.14427,0.00001,303,0.5,1,HCl,PDP,83.4
comp_365,"9‑ethyl‑6‑methyl‑
7H‑1,2,4‑triazolo[4,3‑b][1,2,4‑triazepin‑8(9H)-one",CCN1C(=O)CC(C)=Nn2cnnc12,-6.775635175,-7.381360633,-7.547622203,-8.095115294,-1.773910269,6.281,186.34,5.001724906,6.713517023,1.912866166,4.313191594,2.400325429,1.937614532,0.077826283,0.1066,-3.981,149.54,63.38,0.14427,0.000001,303,0.5,1,HCl,PDP,79.8
comp_365,"9‑ethyl‑6‑methyl‑
7H‑1,2,4‑triazolo[4,3‑b][1,2,4‑triazepin‑8(9H)-one",CCN1C(=O)CC(C)=Nn2cnnc12,-6.775635175,-7.381360633,-7.547622203,-8.095115294,-1.773910269,6.281,186.34,5.001724906,6.713517023,1.912866166,4.313191594,2.400325429,1.937614532,0.077826283,0.1066,-3.981,149.54,63.38,0.14427,0.001,313,0.5,1,HCl,PDP,88.9
comp_365,"9‑ethyl‑6‑methyl‑
7H‑1,2,4‑triazolo[4,3‑b][1,2,4‑triazepin‑8(9H)-one",CCN1C(=O)CC(C)=Nn2cnnc12,-6.775635175,-7.381360633,-7.547622203,-8.095115294,-1.773910269,6.281,186.34,5.001724906,6.713517023,1.912866166,4.313191594,2.400325429,1.937614532,0.077826283,0.1066,-3.981,149.54,63.38,0.14427,0.001,323,0.5,1,HCl,PDP,92.1
comp_365,"9‑ethyl‑6‑methyl‑
7H‑1,2,4‑triazolo[4,3‑b][1,2,4‑triazepin‑8(9H)-one",CCN1C(=O)CC(C)=Nn2cnnc12,-6.775635175,-7.381360633,-7.547622203,-8.095115294,-1.773910269,6.281,186.34,5.001724906,6.713517023,1.912866166,4.313191594,2.400325429,1.937614532,0.077826283,0.1066,-3.981,149.54,63.38,0.14427,0.001,333,0.5,1,HCl,PDP,79.6
comp_366,"7,9‑didecyl‑6‑methyl‑7H‑1,2,4‑triazolo[4,3-b][1,2,4]
triazepin‑8‑one",CCCCCCCCCCC2C(C)=Nn1cnnc1N(CCCCCCCCCC)C2=O,-6.71468167,-7.415374866,-7.483947559,-7.908989412,-1.711596195,6.6939,478.14,5.003085475,6.655865075,1.845859896,4.250862485,2.40500259,1.878358879,0.103591371,8.1007,-8.731,394.46,63.38,0.1128,0.001,303,0.5,1,HCl,EIS,97.1
comp_366,"7,9‑didecyl‑6‑methyl‑7H‑1,2,4‑triazolo[4,3-b][1,2,4]
triazepin‑8‑one",CCCCCCCCCCC2C(C)=Nn1cnnc1N(CCCCCCCCCC)C2=O,-6.71468167,-7.415374866,-7.483947559,-7.908989412,-1.711596195,6.6939,478.14,5.003085475,6.655865075,1.845859896,4.250862485,2.40500259,1.878358879,0.103591371,8.1007,-8.731,394.46,63.38,0.1128,0.0001,303,0.5,1,HCl,EIS,96.2
comp_366,"7,9‑didecyl‑6‑methyl‑7H‑1,2,4‑triazolo[4,3-b][1,2,4]
triazepin‑8‑one",CCCCCCCCCCC2C(C)=Nn1cnnc1N(CCCCCCCCCC)C2=O,-6.71468167,-7.415374866,-7.483947559,-7.908989412,-1.711596195,6.6939,478.14,5.003085475,6.655865075,1.845859896,4.250862485,2.40500259,1.878358879,0.103591371,8.1007,-8.731,394.46,63.38,0.1128,0.00001,303,0.5,1,HCl,EIS,93.9
comp_366,"7,9‑didecyl‑6‑methyl‑7H‑1,2,4‑triazolo[4,3-b][1,2,4]
triazepin‑8‑one",CCCCCCCCCCC2C(C)=Nn1cnnc1N(CCCCCCCCCC)C2=O,-6.71468167,-7.415374866,-7.483947559,-7.908989412,-1.711596195,6.6939,478.14,5.003085475,6.655865075,1.845859896,4.250862485,2.40500259,1.878358879,0.103591371,8.1007,-8.731,394.46,63.38,0.1128,0.000001,303,0.5,1,HCl,EIS,69.7
comp_366,"7,9‑didecyl‑6‑methyl‑7H‑1,2,4‑triazolo[4,3-b][1,2,4]
triazepin‑8‑one",CCCCCCCCCCC2C(C)=Nn1cnnc1N(CCCCCCCCCC)C2=O,-6.71468167,-7.415374866,-7.483947559,-7.908989412,-1.711596195,6.6939,478.14,5.003085475,6.655865075,1.845859896,4.250862485,2.40500259,1.878358879,0.103591371,8.1007,-8.731,394.46,63.38,0.1128,0.001,303,0.5,1,HCl,PDP,95
comp_366,"7,9‑didecyl‑6‑methyl‑7H‑1,2,4‑triazolo[4,3-b][1,2,4]
triazepin‑8‑one",CCCCCCCCCCC2C(C)=Nn1cnnc1N(CCCCCCCCCC)C2=O,-6.71468167,-7.415374866,-7.483947559,-7.908989412,-1.711596195,6.6939,478.14,5.003085475,6.655865075,1.845859896,4.250862485,2.40500259,1.878358879,0.103591371,8.1007,-8.731,394.46,63.38,0.1128,0.0001,303,0.5,1,HCl,PDP,93.8
comp_366,"7,9‑didecyl‑6‑methyl‑7H‑1,2,4‑triazolo[4,3-b][1,2,4]
triazepin‑8‑one",CCCCCCCCCCC2C(C)=Nn1cnnc1N(CCCCCCCCCC)C2=O,-6.71468167,-7.415374866,-7.483947559,-7.908989412,-1.711596195,6.6939,478.14,5.003085475,6.655865075,1.845859896,4.250862485,2.40500259,1.878358879,0.103591371,8.1007,-8.731,394.46,63.38,0.1128,0.00001,303,0.5,1,HCl,PDP,88.9
comp_366,"7,9‑didecyl‑6‑methyl‑7H‑1,2,4‑triazolo[4,3-b][1,2,4]
triazepin‑8‑one",CCCCCCCCCCC2C(C)=Nn1cnnc1N(CCCCCCCCCC)C2=O,-6.71468167,-7.415374866,-7.483947559,-7.908989412,-1.711596195,6.6939,478.14,5.003085475,6.655865075,1.845859896,4.250862485,2.40500259,1.878358879,0.103591371,8.1007,-8.731,394.46,63.38,0.1128,0.000001,303,0.5,1,HCl,PDP,73.5
comp_366,"7,9‑didecyl‑6‑methyl‑7H‑1,2,4‑triazolo[4,3-b][1,2,4]
triazepin‑8‑one",CCCCCCCCCCC2C(C)=Nn1cnnc1N(CCCCCCCCCC)C2=O,-6.71468167,-7.415374866,-7.483947559,-7.908989412,-1.711596195,6.6939,478.14,5.003085475,6.655865075,1.845859896,4.250862485,2.40500259,1.878358879,0.103591371,8.1007,-8.731,394.46,63.38,0.1128,0.001,313,0.5,1,HCl,PDP,89.5
comp_366,"7,9‑didecyl‑6‑methyl‑7H‑1,2,4‑triazolo[4,3-b][1,2,4]
triazepin‑8‑one",CCCCCCCCCCC2C(C)=Nn1cnnc1N(CCCCCCCCCC)C2=O,-6.71468167,-7.415374866,-7.483947559,-7.908989412,-1.711596195,6.6939,478.14,5.003085475,6.655865075,1.845859896,4.250862485,2.40500259,1.878358879,0.103591371,8.1007,-8.731,394.46,63.38,0.1128,0.001,323,0.5,1,HCl,PDP,83.6
comp_366,"7,9‑didecyl‑6‑methyl‑7H‑1,2,4‑triazolo[4,3-b][1,2,4]
triazepin‑8‑one",CCCCCCCCCCC2C(C)=Nn1cnnc1N(CCCCCCCCCC)C2=O,-6.71468167,-7.415374866,-7.483947559,-7.908989412,-1.711596195,6.6939,478.14,5.003085475,6.655865075,1.845859896,4.250862485,2.40500259,1.878358879,0.103591371,8.1007,-8.731,394.46,63.38,0.1128,0.001,333,0.5,1,HCl,PDP,78.3
comp_367,"7,9‑ditetradecyl‑6‑methyl‑7H‑1,2,4‑triazolo[4,3‑b][1,2,4]triazepin‑8‑one",CCCCCCCCCCCCCCC2C(C)=Nn1cnnc1N(CCCCCCCCCCCCCC)C2=O,-6.708150937,-7.414830638,-7.47768894,-7.692658892,-1.709963512,6.7008,606.87,4.998187426,6.648722086,1.844792937,4.246757512,2.401964574,1.877104013,0.1054314,11.736,-10.891,504.54,63.38,0.31137,0.001,303,0.5,1,HCl,EIS,97.8
comp_367,"7,9‑ditetradecyl‑6‑methyl‑7H‑1,2,4‑triazolo[4,3‑b][1,2,4]triazepin‑8‑one",CCCCCCCCCCCCCCC2C(C)=Nn1cnnc1N(CCCCCCCCCCCCCC)C2=O,-6.708150937,-7.414830638,-7.47768894,-7.692658892,-1.709963512,6.7008,606.87,4.998187426,6.648722086,1.844792937,4.246757512,2.401964574,1.877104013,0.1054314,11.736,-10.891,504.54,63.38,0.31137,0.0001,303,0.5,1,HCl,EIS,95.7
comp_367,"7,9‑ditetradecyl‑6‑methyl‑7H‑1,2,4‑triazolo[4,3‑b][1,2,4]triazepin‑8‑one",CCCCCCCCCCCCCCC2C(C)=Nn1cnnc1N(CCCCCCCCCCCCCC)C2=O,-6.708150937,-7.414830638,-7.47768894,-7.692658892,-1.709963512,6.7008,606.87,4.998187426,6.648722086,1.844792937,4.246757512,2.401964574,1.877104013,0.1054314,11.736,-10.891,504.54,63.38,0.31137,0.00001,303,0.5,1,HCl,EIS,95.3
comp_367,"7,9‑ditetradecyl‑6‑methyl‑7H‑1,2,4‑triazolo[4,3‑b][1,2,4]triazepin‑8‑one",CCCCCCCCCCCCCCC2C(C)=Nn1cnnc1N(CCCCCCCCCCCCCC)C2=O,-6.708150937,-7.414830638,-7.47768894,-7.692658892,-1.709963512,6.7008,606.87,4.998187426,6.648722086,1.844792937,4.246757512,2.401964574,1.877104013,0.1054314,11.736,-10.891,504.54,63.38,0.31137,0.000001,303,0.5,1,HCl,EIS,94.2
comp_367,"7,9‑ditetradecyl‑6‑methyl‑7H‑1,2,4‑triazolo[4,3‑b][1,2,4]triazepin‑8‑one",CCCCCCCCCCCCCCC2C(C)=Nn1cnnc1N(CCCCCCCCCCCCCC)C2=O,-6.708150937,-7.414830638,-7.47768894,-7.692658892,-1.709963512,6.7008,606.87,4.998187426,6.648722086,1.844792937,4.246757512,2.401964574,1.877104013,0.1054314,11.736,-10.891,504.54,63.38,0.31137,0.001,303,0.5,1,HCl,PDP,97
comp_367,"7,9‑ditetradecyl‑6‑methyl‑7H‑1,2,4‑triazolo[4,3‑b][1,2,4]triazepin‑8‑one",CCCCCCCCCCCCCCC2C(C)=Nn1cnnc1N(CCCCCCCCCCCCCC)C2=O,-6.708150937,-7.414830638,-7.47768894,-7.692658892,-1.709963512,6.7008,606.87,4.998187426,6.648722086,1.844792937,4.246757512,2.401964574,1.877104013,0.1054314,11.736,-10.891,504.54,63.38,0.31137,0.0001,303,0.5,1,HCl,PDP,92.7
comp_367,"7,9‑ditetradecyl‑6‑methyl‑7H‑1,2,4‑triazolo[4,3‑b][1,2,4]triazepin‑8‑one",CCCCCCCCCCCCCCC2C(C)=Nn1cnnc1N(CCCCCCCCCCCCCC)C2=O,-6.708150937,-7.414830638,-7.47768894,-7.692658892,-1.709963512,6.7008,606.87,4.998187426,6.648722086,1.844792937,4.246757512,2.401964574,1.877104013,0.1054314,11.736,-10.891,504.54,63.38,0.31137,0.00001,303,0.5,1,HCl,PDP,91.5
comp_367,"7,9‑ditetradecyl‑6‑methyl‑7H‑1,2,4‑triazolo[4,3‑b][1,2,4]triazepin‑8‑one",CCCCCCCCCCCCCCC2C(C)=Nn1cnnc1N(CCCCCCCCCCCCCC)C2=O,-6.708150937,-7.414830638,-7.47768894,-7.692658892,-1.709963512,6.7008,606.87,4.998187426,6.648722086,1.844792937,4.246757512,2.401964574,1.877104013,0.1054314,11.736,-10.891,504.54,63.38,0.31137,0.000001,303,0.5,1,HCl,PDP,88.9
comp_367,"7,9‑ditetradecyl‑6‑methyl‑7H‑1,2,4‑triazolo[4,3‑b][1,2,4]triazepin‑8‑one",CCCCCCCCCCCCCCC2C(C)=Nn1cnnc1N(CCCCCCCCCCCCCC)C2=O,-6.708150937,-7.414830638,-7.47768894,-7.692658892,-1.709963512,6.7008,606.87,4.998187426,6.648722086,1.844792937,4.246757512,2.401964574,1.877104013,0.1054314,11.736,-10.891,504.54,63.38,0.31137,0.001,313,0.5,1,HCl,PDP,93.3
comp_367,"7,9‑ditetradecyl‑6‑methyl‑7H‑1,2,4‑triazolo[4,3‑b][1,2,4]triazepin‑8‑one",CCCCCCCCCCCCCCC2C(C)=Nn1cnnc1N(CCCCCCCCCCCCCC)C2=O,-6.708150937,-7.414830638,-7.47768894,-7.692658892,-1.709963512,6.7008,606.87,4.998187426,6.648722086,1.844792937,4.246757512,2.401964574,1.877104013,0.1054314,11.736,-10.891,504.54,63.38,0.31137,0.001,323,0.5,1,HCl,PDP,89.1
comp_367,"7,9‑ditetradecyl‑6‑methyl‑7H‑1,2,4‑triazolo[4,3‑b][1,2,4]triazepin‑8‑one",CCCCCCCCCCCCCCC2C(C)=Nn1cnnc1N(CCCCCCCCCCCCCC)C2=O,-6.708150937,-7.414830638,-7.47768894,-7.692658892,-1.709963512,6.7008,606.87,4.998187426,6.648722086,1.844792937,4.246757512,2.401964574,1.877104013,0.1054314,11.736,-10.891,504.54,63.38,0.31137,0.001,333,0.5,1,HCl,PDP,86.7
comp_368,"17-hydroxy-3,6,9,12,15-pentaoxaheptadecyl 4-((2-hydroxy-5-(-(4-(((17-hydroxy-3,6,9,12,15- pentaoxaheptadecyl)oxy)sulfonyl)phenyl)diazenyl)benzylidene)amino)benzoate",OCCOCCOCCOCCOCCOCCOC(=O)c1ccc(cc1)N=Cc2cc(ccc2O)N=Nc3ccc(cc3)[S](=O)(=O)OCCOCCOCCOCCOCCOCCO,-6.53644709,-6.813459002,-6.994414721,-7.216187519,-3.11815275,12.687,988.89,3.41829434,6.387629924,3.301589331,4.844609627,1.543020297,3.802646422,-0.223334474,2.0475,-3.452,756.18,268.12,0.3058,0.000075,298,24,1,HCl,WL,75.84
comp_368,"17-hydroxy-3,6,9,12,15-pentaoxaheptadecyl 4-((2-hydroxy-5-(-(4-(((17-hydroxy-3,6,9,12,15- pentaoxaheptadecyl)oxy)sulfonyl)phenyl)diazenyl)benzylidene)amino)benzoate",OCCOCCOCCOCCOCCOCCOC(=O)c1ccc(cc1)N=Cc2cc(ccc2O)N=Nc3ccc(cc3)[S](=O)(=O)OCCOCCOCCOCCOCCOCCO,-6.53644709,-6.813459002,-6.994414721,-7.216187519,-3.11815275,12.687,988.89,3.41829434,6.387629924,3.301589331,4.844609627,1.543020297,3.802646422,-0.223334474,2.0475,-3.452,756.18,268.12,0.3058,0.0001,298,24,1,HCl,WL,78
comp_368,"17-hydroxy-3,6,9,12,15-pentaoxaheptadecyl 4-((2-hydroxy-5-(-(4-(((17-hydroxy-3,6,9,12,15- pentaoxaheptadecyl)oxy)sulfonyl)phenyl)diazenyl)benzylidene)amino)benzoate",OCCOCCOCCOCCOCCOCCOC(=O)c1ccc(cc1)N=Cc2cc(ccc2O)N=Nc3ccc(cc3)[S](=O)(=O)OCCOCCOCCOCCOCCOCCO,-6.53644709,-6.813459002,-6.994414721,-7.216187519,-3.11815275,12.687,988.89,3.41829434,6.387629924,3.301589331,4.844609627,1.543020297,3.802646422,-0.223334474,2.0475,-3.452,756.18,268.12,0.3058,0.00025,298,24,1,HCl,WL,85.93
comp_368,"17-hydroxy-3,6,9,12,15-pentaoxaheptadecyl 4-((2-hydroxy-5-(-(4-(((17-hydroxy-3,6,9,12,15- pentaoxaheptadecyl)oxy)sulfonyl)phenyl)diazenyl)benzylidene)amino)benzoate",OCCOCCOCCOCCOCCOCCOC(=O)c1ccc(cc1)N=Cc2cc(ccc2O)N=Nc3ccc(cc3)[S](=O)(=O)OCCOCCOCCOCCOCCOCCO,-6.53644709,-6.813459002,-6.994414721,-7.216187519,-3.11815275,12.687,988.89,3.41829434,6.387629924,3.301589331,4.844609627,1.543020297,3.802646422,-0.223334474,2.0475,-3.452,756.18,268.12,0.3058,0.0005,298,24,1,HCl,WL,90.86
comp_368,"17-hydroxy-3,6,9,12,15-pentaoxaheptadecyl 4-((2-hydroxy-5-(-(4-(((17-hydroxy-3,6,9,12,15- pentaoxaheptadecyl)oxy)sulfonyl)phenyl)diazenyl)benzylidene)amino)benzoate",OCCOCCOCCOCCOCCOCCOC(=O)c1ccc(cc1)N=Cc2cc(ccc2O)N=Nc3ccc(cc3)[S](=O)(=O)OCCOCCOCCOCCOCCOCCO,-6.53644709,-6.813459002,-6.994414721,-7.216187519,-3.11815275,12.687,988.89,3.41829434,6.387629924,3.301589331,4.844609627,1.543020297,3.802646422,-0.223334474,2.0475,-3.452,756.18,268.12,0.3058,0.00075,298,24,1,HCl,WL,93.91
comp_368,"17-hydroxy-3,6,9,12,15-pentaoxaheptadecyl 4-((2-hydroxy-5-(-(4-(((17-hydroxy-3,6,9,12,15- pentaoxaheptadecyl)oxy)sulfonyl)phenyl)diazenyl)benzylidene)amino)benzoate",OCCOCCOCCOCCOCCOCCOC(=O)c1ccc(cc1)N=Cc2cc(ccc2O)N=Nc3ccc(cc3)[S](=O)(=O)OCCOCCOCCOCCOCCOCCO,-6.53644709,-6.813459002,-6.994414721,-7.216187519,-3.11815275,12.687,988.89,3.41829434,6.387629924,3.301589331,4.844609627,1.543020297,3.802646422,-0.223334474,2.0475,-3.452,756.18,268.12,0.3058,0.000075,308,24,1,HCl,WL,68.79
comp_368,"17-hydroxy-3,6,9,12,15-pentaoxaheptadecyl 4-((2-hydroxy-5-(-(4-(((17-hydroxy-3,6,9,12,15- pentaoxaheptadecyl)oxy)sulfonyl)phenyl)diazenyl)benzylidene)amino)benzoate",OCCOCCOCCOCCOCCOCCOC(=O)c1ccc(cc1)N=Cc2cc(ccc2O)N=Nc3ccc(cc3)[S](=O)(=O)OCCOCCOCCOCCOCCOCCO,-6.53644709,-6.813459002,-6.994414721,-7.216187519,-3.11815275,12.687,988.89,3.41829434,6.387629924,3.301589331,4.844609627,1.543020297,3.802646422,-0.223334474,2.0475,-3.452,756.18,268.12,0.3058,0.0001,308,24,1,HCl,WL,73.49
comp_368,"17-hydroxy-3,6,9,12,15-pentaoxaheptadecyl 4-((2-hydroxy-5-(-(4-(((17-hydroxy-3,6,9,12,15- pentaoxaheptadecyl)oxy)sulfonyl)phenyl)diazenyl)benzylidene)amino)benzoate",OCCOCCOCCOCCOCCOCCOC(=O)c1ccc(cc1)N=Cc2cc(ccc2O)N=Nc3ccc(cc3)[S](=O)(=O)OCCOCCOCCOCCOCCOCCO,-6.53644709,-6.813459002,-6.994414721,-7.216187519,-3.11815275,12.687,988.89,3.41829434,6.387629924,3.301589331,4.844609627,1.543020297,3.802646422,-0.223334474,2.0475,-3.452,756.18,268.12,0.3058,0.00025,308,24,1,HCl,WL,77.22
comp_368,"17-hydroxy-3,6,9,12,15-pentaoxaheptadecyl 4-((2-hydroxy-5-(-(4-(((17-hydroxy-3,6,9,12,15- pentaoxaheptadecyl)oxy)sulfonyl)phenyl)diazenyl)benzylidene)amino)benzoate",OCCOCCOCCOCCOCCOCCOC(=O)c1ccc(cc1)N=Cc2cc(ccc2O)N=Nc3ccc(cc3)[S](=O)(=O)OCCOCCOCCOCCOCCOCCO,-6.53644709,-6.813459002,-6.994414721,-7.216187519,-3.11815275,12.687,988.89,3.41829434,6.387629924,3.301589331,4.844609627,1.543020297,3.802646422,-0.223334474,2.0475,-3.452,756.18,268.12,0.3058,0.0005,308,24,1,HCl,WL,81.32
comp_368,"17-hydroxy-3,6,9,12,15-pentaoxaheptadecyl 4-((2-hydroxy-5-(-(4-(((17-hydroxy-3,6,9,12,15- pentaoxaheptadecyl)oxy)sulfonyl)phenyl)diazenyl)benzylidene)amino)benzoate",OCCOCCOCCOCCOCCOCCOC(=O)c1ccc(cc1)N=Cc2cc(ccc2O)N=Nc3ccc(cc3)[S](=O)(=O)OCCOCCOCCOCCOCCOCCO,-6.53644709,-6.813459002,-6.994414721,-7.216187519,-3.11815275,12.687,988.89,3.41829434,6.387629924,3.301589331,4.844609627,1.543020297,3.802646422,-0.223334474,2.0475,-3.452,756.18,268.12,0.3058,0.00075,308,24,1,HCl,WL,88.35
comp_368,"17-hydroxy-3,6,9,12,15-pentaoxaheptadecyl 4-((2-hydroxy-5-(-(4-(((17-hydroxy-3,6,9,12,15- pentaoxaheptadecyl)oxy)sulfonyl)phenyl)diazenyl)benzylidene)amino)benzoate",OCCOCCOCCOCCOCCOCCOC(=O)c1ccc(cc1)N=Cc2cc(ccc2O)N=Nc3ccc(cc3)[S](=O)(=O)OCCOCCOCCOCCOCCOCCO,-6.53644709,-6.813459002,-6.994414721,-7.216187519,-3.11815275,12.687,988.89,3.41829434,6.387629924,3.301589331,4.844609627,1.543020297,3.802646422,-0.223334474,2.0475,-3.452,756.18,268.12,0.3058,0.000075,318,24,1,HCl,WL,62.3
comp_368,"17-hydroxy-3,6,9,12,15-pentaoxaheptadecyl 4-((2-hydroxy-5-(-(4-(((17-hydroxy-3,6,9,12,15- pentaoxaheptadecyl)oxy)sulfonyl)phenyl)diazenyl)benzylidene)amino)benzoate",OCCOCCOCCOCCOCCOCCOC(=O)c1ccc(cc1)N=Cc2cc(ccc2O)N=Nc3ccc(cc3)[S](=O)(=O)OCCOCCOCCOCCOCCOCCO,-6.53644709,-6.813459002,-6.994414721,-7.216187519,-3.11815275,12.687,988.89,3.41829434,6.387629924,3.301589331,4.844609627,1.543020297,3.802646422,-0.223334474,2.0475,-3.452,756.18,268.12,0.3058,0.0001,318,24,1,HCl,WL,64.69
comp_368,"17-hydroxy-3,6,9,12,15-pentaoxaheptadecyl 4-((2-hydroxy-5-(-(4-(((17-hydroxy-3,6,9,12,15- pentaoxaheptadecyl)oxy)sulfonyl)phenyl)diazenyl)benzylidene)amino)benzoate",OCCOCCOCCOCCOCCOCCOC(=O)c1ccc(cc1)N=Cc2cc(ccc2O)N=Nc3ccc(cc3)[S](=O)(=O)OCCOCCOCCOCCOCCOCCO,-6.53644709,-6.813459002,-6.994414721,-7.216187519,-3.11815275,12.687,988.89,3.41829434,6.387629924,3.301589331,4.844609627,1.543020297,3.802646422,-0.223334474,2.0475,-3.452,756.18,268.12,0.3058,0.00025,318,24,1,HCl,WL,68.32
comp_368,"17-hydroxy-3,6,9,12,15-pentaoxaheptadecyl 4-((2-hydroxy-5-(-(4-(((17-hydroxy-3,6,9,12,15- pentaoxaheptadecyl)oxy)sulfonyl)phenyl)diazenyl)benzylidene)amino)benzoate",OCCOCCOCCOCCOCCOCCOC(=O)c1ccc(cc1)N=Cc2cc(ccc2O)N=Nc3ccc(cc3)[S](=O)(=O)OCCOCCOCCOCCOCCOCCO,-6.53644709,-6.813459002,-6.994414721,-7.216187519,-3.11815275,12.687,988.89,3.41829434,6.387629924,3.301589331,4.844609627,1.543020297,3.802646422,-0.223334474,2.0475,-3.452,756.18,268.12,0.3058,0.0005,318,24,1,HCl,WL,76.55
comp_368,"17-hydroxy-3,6,9,12,15-pentaoxaheptadecyl 4-((2-hydroxy-5-(-(4-(((17-hydroxy-3,6,9,12,15- pentaoxaheptadecyl)oxy)sulfonyl)phenyl)diazenyl)benzylidene)amino)benzoate",OCCOCCOCCOCCOCCOCCOC(=O)c1ccc(cc1)N=Cc2cc(ccc2O)N=Nc3ccc(cc3)[S](=O)(=O)OCCOCCOCCOCCOCCOCCO,-6.53644709,-6.813459002,-6.994414721,-7.216187519,-3.11815275,12.687,988.89,3.41829434,6.387629924,3.301589331,4.844609627,1.543020297,3.802646422,-0.223334474,2.0475,-3.452,756.18,268.12,0.3058,0.00075,318,24,1,HCl,WL,80.09
comp_368,"17-hydroxy-3,6,9,12,15-pentaoxaheptadecyl 4-((2-hydroxy-5-(-(4-(((17-hydroxy-3,6,9,12,15- pentaoxaheptadecyl)oxy)sulfonyl)phenyl)diazenyl)benzylidene)amino)benzoate",OCCOCCOCCOCCOCCOCCOC(=O)c1ccc(cc1)N=Cc2cc(ccc2O)N=Nc3ccc(cc3)[S](=O)(=O)OCCOCCOCCOCCOCCOCCO,-6.53644709,-6.813459002,-6.994414721,-7.216187519,-3.11815275,12.687,988.89,3.41829434,6.387629924,3.301589331,4.844609627,1.543020297,3.802646422,-0.223334474,2.0475,-3.452,756.18,268.12,0.3058,0.000075,298,0.5,1,HCl,EIS,74.56
comp_368,"17-hydroxy-3,6,9,12,15-pentaoxaheptadecyl 4-((2-hydroxy-5-(-(4-(((17-hydroxy-3,6,9,12,15- pentaoxaheptadecyl)oxy)sulfonyl)phenyl)diazenyl)benzylidene)amino)benzoate",OCCOCCOCCOCCOCCOCCOC(=O)c1ccc(cc1)N=Cc2cc(ccc2O)N=Nc3ccc(cc3)[S](=O)(=O)OCCOCCOCCOCCOCCOCCO,-6.53644709,-6.813459002,-6.994414721,-7.216187519,-3.11815275,12.687,988.89,3.41829434,6.387629924,3.301589331,4.844609627,1.543020297,3.802646422,-0.223334474,2.0475,-3.452,756.18,268.12,0.3058,0.0001,298,0.5,1,HCl,EIS,79.33
comp_368,"17-hydroxy-3,6,9,12,15-pentaoxaheptadecyl 4-((2-hydroxy-5-(-(4-(((17-hydroxy-3,6,9,12,15- pentaoxaheptadecyl)oxy)sulfonyl)phenyl)diazenyl)benzylidene)amino)benzoate",OCCOCCOCCOCCOCCOCCOC(=O)c1ccc(cc1)N=Cc2cc(ccc2O)N=Nc3ccc(cc3)[S](=O)(=O)OCCOCCOCCOCCOCCOCCO,-6.53644709,-6.813459002,-6.994414721,-7.216187519,-3.11815275,12.687,988.89,3.41829434,6.387629924,3.301589331,4.844609627,1.543020297,3.802646422,-0.223334474,2.0475,-3.452,756.18,268.12,0.3058,0.00025,298,0.5,1,HCl,EIS,83.91
comp_368,"17-hydroxy-3,6,9,12,15-pentaoxaheptadecyl 4-((2-hydroxy-5-(-(4-(((17-hydroxy-3,6,9,12,15- pentaoxaheptadecyl)oxy)sulfonyl)phenyl)diazenyl)benzylidene)amino)benzoate",OCCOCCOCCOCCOCCOCCOC(=O)c1ccc(cc1)N=Cc2cc(ccc2O)N=Nc3ccc(cc3)[S](=O)(=O)OCCOCCOCCOCCOCCOCCO,-6.53644709,-6.813459002,-6.994414721,-7.216187519,-3.11815275,12.687,988.89,3.41829434,6.387629924,3.301589331,4.844609627,1.543020297,3.802646422,-0.223334474,2.0475,-3.452,756.18,268.12,0.3058,0.0005,298,0.5,1,HCl,EIS,89.72
comp_368,"17-hydroxy-3,6,9,12,15-pentaoxaheptadecyl 4-((2-hydroxy-5-(-(4-(((17-hydroxy-3,6,9,12,15- pentaoxaheptadecyl)oxy)sulfonyl)phenyl)diazenyl)benzylidene)amino)benzoate",OCCOCCOCCOCCOCCOCCOC(=O)c1ccc(cc1)N=Cc2cc(ccc2O)N=Nc3ccc(cc3)[S](=O)(=O)OCCOCCOCCOCCOCCOCCO,-6.53644709,-6.813459002,-6.994414721,-7.216187519,-3.11815275,12.687,988.89,3.41829434,6.387629924,3.301589331,4.844609627,1.543020297,3.802646422,-0.223334474,2.0475,-3.452,756.18,268.12,0.3058,0.00075,298,0.5,1,HCl,EIS,93.11
comp_368,"17-hydroxy-3,6,9,12,15-pentaoxaheptadecyl 4-((2-hydroxy-5-(-(4-(((17-hydroxy-3,6,9,12,15- pentaoxaheptadecyl)oxy)sulfonyl)phenyl)diazenyl)benzylidene)amino)benzoate",OCCOCCOCCOCCOCCOCCOC(=O)c1ccc(cc1)N=Cc2cc(ccc2O)N=Nc3ccc(cc3)[S](=O)(=O)OCCOCCOCCOCCOCCOCCO,-6.53644709,-6.813459002,-6.994414721,-7.216187519,-3.11815275,12.687,988.89,3.41829434,6.387629924,3.301589331,4.844609627,1.543020297,3.802646422,-0.223334474,2.0475,-3.452,756.18,268.12,0.3058,0.000075,298,0.5,1,HCl,PDP,74.73
comp_368,"17-hydroxy-3,6,9,12,15-pentaoxaheptadecyl 4-((2-hydroxy-5-(-(4-(((17-hydroxy-3,6,9,12,15- pentaoxaheptadecyl)oxy)sulfonyl)phenyl)diazenyl)benzylidene)amino)benzoate",OCCOCCOCCOCCOCCOCCOC(=O)c1ccc(cc1)N=Cc2cc(ccc2O)N=Nc3ccc(cc3)[S](=O)(=O)OCCOCCOCCOCCOCCOCCO,-6.53644709,-6.813459002,-6.994414721,-7.216187519,-3.11815275,12.687,988.89,3.41829434,6.387629924,3.301589331,4.844609627,1.543020297,3.802646422,-0.223334474,2.0475,-3.452,756.18,268.12,0.3058,0.0001,298,0.5,1,HCl,PDP,78.11
comp_368,"17-hydroxy-3,6,9,12,15-pentaoxaheptadecyl 4-((2-hydroxy-5-(-(4-(((17-hydroxy-3,6,9,12,15- pentaoxaheptadecyl)oxy)sulfonyl)phenyl)diazenyl)benzylidene)amino)benzoate",OCCOCCOCCOCCOCCOCCOC(=O)c1ccc(cc1)N=Cc2cc(ccc2O)N=Nc3ccc(cc3)[S](=O)(=O)OCCOCCOCCOCCOCCOCCO,-6.53644709,-6.813459002,-6.994414721,-7.216187519,-3.11815275,12.687,988.89,3.41829434,6.387629924,3.301589331,4.844609627,1.543020297,3.802646422,-0.223334474,2.0475,-3.452,756.18,268.12,0.3058,0.00025,298,0.5,1,HCl,PDP,84.88
comp_368,"17-hydroxy-3,6,9,12,15-pentaoxaheptadecyl 4-((2-hydroxy-5-(-(4-(((17-hydroxy-3,6,9,12,15- pentaoxaheptadecyl)oxy)sulfonyl)phenyl)diazenyl)benzylidene)amino)benzoate",OCCOCCOCCOCCOCCOCCOC(=O)c1ccc(cc1)N=Cc2cc(ccc2O)N=Nc3ccc(cc3)[S](=O)(=O)OCCOCCOCCOCCOCCOCCO,-6.53644709,-6.813459002,-6.994414721,-7.216187519,-3.11815275,12.687,988.89,3.41829434,6.387629924,3.301589331,4.844609627,1.543020297,3.802646422,-0.223334474,2.0475,-3.452,756.18,268.12,0.3058,0.0005,298,0.5,1,HCl,PDP,90.89
comp_368,"17-hydroxy-3,6,9,12,15-pentaoxaheptadecyl 4-((2-hydroxy-5-(-(4-(((17-hydroxy-3,6,9,12,15- pentaoxaheptadecyl)oxy)sulfonyl)phenyl)diazenyl)benzylidene)amino)benzoate",OCCOCCOCCOCCOCCOCCOC(=O)c1ccc(cc1)N=Cc2cc(ccc2O)N=Nc3ccc(cc3)[S](=O)(=O)OCCOCCOCCOCCOCCOCCO,-6.53644709,-6.813459002,-6.994414721,-7.216187519,-3.11815275,12.687,988.89,3.41829434,6.387629924,3.301589331,4.844609627,1.543020297,3.802646422,-0.223334474,2.0475,-3.452,756.18,268.12,0.3058,0.00075,298,0.5,1,HCl,PDP,92.99
comp_369,"17-hydroxy-3,6,9,12,15-pentaoxaheptadecyl 2-(4-((2-hydroxyl-5-(-(4-(((17-hydroxyl-3,6,9,12,15-penta oxa hepta decyl)oxy)sulfonyl)phenyl)diazenyl)benzylidene)amino)phenyl) acetate",OCCOCCOCCOCCOCCOCCOC(=O)Cc1ccc(cc1)N=Cc2cc(ccc2O)N=Nc3ccc(cc3)[S](=O)(=O)OCCOCCOCCOCCOCCOCCO,-6.357396169,-6.795227373,-6.856452992,-7.219452885,-3.099921121,11.9822,993.98,3.257475048,6.214039239,3.281451816,4.747745528,1.466293711,3.843208121,-0.16896037,2.0456,-3.417,769.94,268.12,0.32595,0.000075,298,24,1,HCl,WL,76.35
comp_369,"17-hydroxy-3,6,9,12,15-pentaoxaheptadecyl 2-(4-((2-hydroxyl-5-(-(4-(((17-hydroxyl-3,6,9,12,15-penta oxa hepta decyl)oxy)sulfonyl)phenyl)diazenyl)benzylidene)amino)phenyl) acetate",OCCOCCOCCOCCOCCOCCOC(=O)Cc1ccc(cc1)N=Cc2cc(ccc2O)N=Nc3ccc(cc3)[S](=O)(=O)OCCOCCOCCOCCOCCOCCO,-6.357396169,-6.795227373,-6.856452992,-7.219452885,-3.099921121,11.9822,993.98,3.257475048,6.214039239,3.281451816,4.747745528,1.466293711,3.843208121,-0.16896037,2.0456,-3.417,769.94,268.12,0.32595,0.0001,298,24,1,HCl,WL,77.61
comp_369,"17-hydroxy-3,6,9,12,15-pentaoxaheptadecyl 2-(4-((2-hydroxyl-5-(-(4-(((17-hydroxyl-3,6,9,12,15-penta oxa hepta decyl)oxy)sulfonyl)phenyl)diazenyl)benzylidene)amino)phenyl) acetate",OCCOCCOCCOCCOCCOCCOC(=O)Cc1ccc(cc1)N=Cc2cc(ccc2O)N=Nc3ccc(cc3)[S](=O)(=O)OCCOCCOCCOCCOCCOCCO,-6.357396169,-6.795227373,-6.856452992,-7.219452885,-3.099921121,11.9822,993.98,3.257475048,6.214039239,3.281451816,4.747745528,1.466293711,3.843208121,-0.16896037,2.0456,-3.417,769.94,268.12,0.32595,0.00025,298,24,1,HCl,WL,85.59
comp_369,"17-hydroxy-3,6,9,12,15-pentaoxaheptadecyl 2-(4-((2-hydroxyl-5-(-(4-(((17-hydroxyl-3,6,9,12,15-penta oxa hepta decyl)oxy)sulfonyl)phenyl)diazenyl)benzylidene)amino)phenyl) acetate",OCCOCCOCCOCCOCCOCCOC(=O)Cc1ccc(cc1)N=Cc2cc(ccc2O)N=Nc3ccc(cc3)[S](=O)(=O)OCCOCCOCCOCCOCCOCCO,-6.357396169,-6.795227373,-6.856452992,-7.219452885,-3.099921121,11.9822,993.98,3.257475048,6.214039239,3.281451816,4.747745528,1.466293711,3.843208121,-0.16896037,2.0456,-3.417,769.94,268.12,0.32595,0.0005,298,24,1,HCl,WL,90.83
comp_369,"17-hydroxy-3,6,9,12,15-pentaoxaheptadecyl 2-(4-((2-hydroxyl-5-(-(4-(((17-hydroxyl-3,6,9,12,15-penta oxa hepta decyl)oxy)sulfonyl)phenyl)diazenyl)benzylidene)amino)phenyl) acetate",OCCOCCOCCOCCOCCOCCOC(=O)Cc1ccc(cc1)N=Cc2cc(ccc2O)N=Nc3ccc(cc3)[S](=O)(=O)OCCOCCOCCOCCOCCOCCO,-6.357396169,-6.795227373,-6.856452992,-7.219452885,-3.099921121,11.9822,993.98,3.257475048,6.214039239,3.281451816,4.747745528,1.466293711,3.843208121,-0.16896037,2.0456,-3.417,769.94,268.12,0.32595,0.00075,298,24,1,HCl,WL,93.6
comp_369,"17-hydroxy-3,6,9,12,15-pentaoxaheptadecyl 2-(4-((2-hydroxyl-5-(-(4-(((17-hydroxyl-3,6,9,12,15-penta oxa hepta decyl)oxy)sulfonyl)phenyl)diazenyl)benzylidene)amino)phenyl) acetate",OCCOCCOCCOCCOCCOCCOC(=O)Cc1ccc(cc1)N=Cc2cc(ccc2O)N=Nc3ccc(cc3)[S](=O)(=O)OCCOCCOCCOCCOCCOCCO,-6.357396169,-6.795227373,-6.856452992,-7.219452885,-3.099921121,11.9822,993.98,3.257475048,6.214039239,3.281451816,4.747745528,1.466293711,3.843208121,-0.16896037,2.0456,-3.417,769.94,268.12,0.32595,0.000075,308,24,1,HCl,WL,68.96
comp_369,"17-hydroxy-3,6,9,12,15-pentaoxaheptadecyl 2-(4-((2-hydroxyl-5-(-(4-(((17-hydroxyl-3,6,9,12,15-penta oxa hepta decyl)oxy)sulfonyl)phenyl)diazenyl)benzylidene)amino)phenyl) acetate",OCCOCCOCCOCCOCCOCCOC(=O)Cc1ccc(cc1)N=Cc2cc(ccc2O)N=Nc3ccc(cc3)[S](=O)(=O)OCCOCCOCCOCCOCCOCCO,-6.357396169,-6.795227373,-6.856452992,-7.219452885,-3.099921121,11.9822,993.98,3.257475048,6.214039239,3.281451816,4.747745528,1.466293711,3.843208121,-0.16896037,2.0456,-3.417,769.94,268.12,0.32595,0.0001,308,24,1,HCl,WL,73.8
comp_369,"17-hydroxy-3,6,9,12,15-pentaoxaheptadecyl 2-(4-((2-hydroxyl-5-(-(4-(((17-hydroxyl-3,6,9,12,15-penta oxa hepta decyl)oxy)sulfonyl)phenyl)diazenyl)benzylidene)amino)phenyl) acetate",OCCOCCOCCOCCOCCOCCOC(=O)Cc1ccc(cc1)N=Cc2cc(ccc2O)N=Nc3ccc(cc3)[S](=O)(=O)OCCOCCOCCOCCOCCOCCO,-6.357396169,-6.795227373,-6.856452992,-7.219452885,-3.099921121,11.9822,993.98,3.257475048,6.214039239,3.281451816,4.747745528,1.466293711,3.843208121,-0.16896037,2.0456,-3.417,769.94,268.12,0.32595,0.00025,308,24,1,HCl,WL,77.67
comp_369,"17-hydroxy-3,6,9,12,15-pentaoxaheptadecyl 2-(4-((2-hydroxyl-5-(-(4-(((17-hydroxyl-3,6,9,12,15-penta oxa hepta decyl)oxy)sulfonyl)phenyl)diazenyl)benzylidene)amino)phenyl) acetate",OCCOCCOCCOCCOCCOCCOC(=O)Cc1ccc(cc1)N=Cc2cc(ccc2O)N=Nc3ccc(cc3)[S](=O)(=O)OCCOCCOCCOCCOCCOCCO,-6.357396169,-6.795227373,-6.856452992,-7.219452885,-3.099921121,11.9822,993.98,3.257475048,6.214039239,3.281451816,4.747745528,1.466293711,3.843208121,-0.16896037,2.0456,-3.417,769.94,268.12,0.32595,0.0005,308,24,1,HCl,WL,81.33
comp_369,"17-hydroxy-3,6,9,12,15-pentaoxaheptadecyl 2-(4-((2-hydroxyl-5-(-(4-(((17-hydroxyl-3,6,9,12,15-penta oxa hepta decyl)oxy)sulfonyl)phenyl)diazenyl)benzylidene)amino)phenyl) acetate",OCCOCCOCCOCCOCCOCCOC(=O)Cc1ccc(cc1)N=Cc2cc(ccc2O)N=Nc3ccc(cc3)[S](=O)(=O)OCCOCCOCCOCCOCCOCCO,-6.357396169,-6.795227373,-6.856452992,-7.219452885,-3.099921121,11.9822,993.98,3.257475048,6.214039239,3.281451816,4.747745528,1.466293711,3.843208121,-0.16896037,2.0456,-3.417,769.94,268.12,0.32595,0.00075,308,24,1,HCl,WL,88.53
comp_369,"17-hydroxy-3,6,9,12,15-pentaoxaheptadecyl 2-(4-((2-hydroxyl-5-(-(4-(((17-hydroxyl-3,6,9,12,15-penta oxa hepta decyl)oxy)sulfonyl)phenyl)diazenyl)benzylidene)amino)phenyl) acetate",OCCOCCOCCOCCOCCOCCOC(=O)Cc1ccc(cc1)N=Cc2cc(ccc2O)N=Nc3ccc(cc3)[S](=O)(=O)OCCOCCOCCOCCOCCOCCO,-6.357396169,-6.795227373,-6.856452992,-7.219452885,-3.099921121,11.9822,993.98,3.257475048,6.214039239,3.281451816,4.747745528,1.466293711,3.843208121,-0.16896037,2.0456,-3.417,769.94,268.12,0.32595,0.000075,318,24,1,HCl,WL,62.96
comp_369,"17-hydroxy-3,6,9,12,15-pentaoxaheptadecyl 2-(4-((2-hydroxyl-5-(-(4-(((17-hydroxyl-3,6,9,12,15-penta oxa hepta decyl)oxy)sulfonyl)phenyl)diazenyl)benzylidene)amino)phenyl) acetate",OCCOCCOCCOCCOCCOCCOC(=O)Cc1ccc(cc1)N=Cc2cc(ccc2O)N=Nc3ccc(cc3)[S](=O)(=O)OCCOCCOCCOCCOCCOCCO,-6.357396169,-6.795227373,-6.856452992,-7.219452885,-3.099921121,11.9822,993.98,3.257475048,6.214039239,3.281451816,4.747745528,1.466293711,3.843208121,-0.16896037,2.0456,-3.417,769.94,268.12,0.32595,0.0001,318,24,1,HCl,WL,64.74
comp_369,"17-hydroxy-3,6,9,12,15-pentaoxaheptadecyl 2-(4-((2-hydroxyl-5-(-(4-(((17-hydroxyl-3,6,9,12,15-penta oxa hepta decyl)oxy)sulfonyl)phenyl)diazenyl)benzylidene)amino)phenyl) acetate",OCCOCCOCCOCCOCCOCCOC(=O)Cc1ccc(cc1)N=Cc2cc(ccc2O)N=Nc3ccc(cc3)[S](=O)(=O)OCCOCCOCCOCCOCCOCCO,-6.357396169,-6.795227373,-6.856452992,-7.219452885,-3.099921121,11.9822,993.98,3.257475048,6.214039239,3.281451816,4.747745528,1.466293711,3.843208121,-0.16896037,2.0456,-3.417,769.94,268.12,0.32595,0.00025,318,24,1,HCl,WL,69.06
comp_369,"17-hydroxy-3,6,9,12,15-pentaoxaheptadecyl 2-(4-((2-hydroxyl-5-(-(4-(((17-hydroxyl-3,6,9,12,15-penta oxa hepta decyl)oxy)sulfonyl)phenyl)diazenyl)benzylidene)amino)phenyl) acetate",OCCOCCOCCOCCOCCOCCOC(=O)Cc1ccc(cc1)N=Cc2cc(ccc2O)N=Nc3ccc(cc3)[S](=O)(=O)OCCOCCOCCOCCOCCOCCO,-6.357396169,-6.795227373,-6.856452992,-7.219452885,-3.099921121,11.9822,993.98,3.257475048,6.214039239,3.281451816,4.747745528,1.466293711,3.843208121,-0.16896037,2.0456,-3.417,769.94,268.12,0.32595,0.0005,318,24,1,HCl,WL,76.51
comp_369,"17-hydroxy-3,6,9,12,15-pentaoxaheptadecyl 2-(4-((2-hydroxyl-5-(-(4-(((17-hydroxyl-3,6,9,12,15-penta oxa hepta decyl)oxy)sulfonyl)phenyl)diazenyl)benzylidene)amino)phenyl) acetate",OCCOCCOCCOCCOCCOCCOC(=O)Cc1ccc(cc1)N=Cc2cc(ccc2O)N=Nc3ccc(cc3)[S](=O)(=O)OCCOCCOCCOCCOCCOCCO,-6.357396169,-6.795227373,-6.856452992,-7.219452885,-3.099921121,11.9822,993.98,3.257475048,6.214039239,3.281451816,4.747745528,1.466293711,3.843208121,-0.16896037,2.0456,-3.417,769.94,268.12,0.32595,0.00075,318,24,1,HCl,WL,80.15
comp_369,"17-hydroxy-3,6,9,12,15-pentaoxaheptadecyl 2-(4-((2-hydroxyl-5-(-(4-(((17-hydroxyl-3,6,9,12,15-penta oxa hepta decyl)oxy)sulfonyl)phenyl)diazenyl)benzylidene)amino)phenyl) acetate",OCCOCCOCCOCCOCCOCCOC(=O)Cc1ccc(cc1)N=Cc2cc(ccc2O)N=Nc3ccc(cc3)[S](=O)(=O)OCCOCCOCCOCCOCCOCCO,-6.357396169,-6.795227373,-6.856452992,-7.219452885,-3.099921121,11.9822,993.98,3.257475048,6.214039239,3.281451816,4.747745528,1.466293711,3.843208121,-0.16896037,2.0456,-3.417,769.94,268.12,0.32595,0.000075,298,0.5,1,HCl,EIS,75.85
comp_369,"17-hydroxy-3,6,9,12,15-pentaoxaheptadecyl 2-(4-((2-hydroxyl-5-(-(4-(((17-hydroxyl-3,6,9,12,15-penta oxa hepta decyl)oxy)sulfonyl)phenyl)diazenyl)benzylidene)amino)phenyl) acetate",OCCOCCOCCOCCOCCOCCOC(=O)Cc1ccc(cc1)N=Cc2cc(ccc2O)N=Nc3ccc(cc3)[S](=O)(=O)OCCOCCOCCOCCOCCOCCO,-6.357396169,-6.795227373,-6.856452992,-7.219452885,-3.099921121,11.9822,993.98,3.257475048,6.214039239,3.281451816,4.747745528,1.466293711,3.843208121,-0.16896037,2.0456,-3.417,769.94,268.12,0.32595,0.0001,298,0.5,1,HCl,EIS,77.25
comp_369,"17-hydroxy-3,6,9,12,15-pentaoxaheptadecyl 2-(4-((2-hydroxyl-5-(-(4-(((17-hydroxyl-3,6,9,12,15-penta oxa hepta decyl)oxy)sulfonyl)phenyl)diazenyl)benzylidene)amino)phenyl) acetate",OCCOCCOCCOCCOCCOCCOC(=O)Cc1ccc(cc1)N=Cc2cc(ccc2O)N=Nc3ccc(cc3)[S](=O)(=O)OCCOCCOCCOCCOCCOCCO,-6.357396169,-6.795227373,-6.856452992,-7.219452885,-3.099921121,11.9822,993.98,3.257475048,6.214039239,3.281451816,4.747745528,1.466293711,3.843208121,-0.16896037,2.0456,-3.417,769.94,268.12,0.32595,0.00025,298,0.5,1,HCl,EIS,84.75
comp_369,"17-hydroxy-3,6,9,12,15-pentaoxaheptadecyl 2-(4-((2-hydroxyl-5-(-(4-(((17-hydroxyl-3,6,9,12,15-penta oxa hepta decyl)oxy)sulfonyl)phenyl)diazenyl)benzylidene)amino)phenyl) acetate",OCCOCCOCCOCCOCCOCCOC(=O)Cc1ccc(cc1)N=Cc2cc(ccc2O)N=Nc3ccc(cc3)[S](=O)(=O)OCCOCCOCCOCCOCCOCCO,-6.357396169,-6.795227373,-6.856452992,-7.219452885,-3.099921121,11.9822,993.98,3.257475048,6.214039239,3.281451816,4.747745528,1.466293711,3.843208121,-0.16896037,2.0456,-3.417,769.94,268.12,0.32595,0.0005,298,0.5,1,HCl,EIS,89.4
comp_369,"17-hydroxy-3,6,9,12,15-pentaoxaheptadecyl 2-(4-((2-hydroxyl-5-(-(4-(((17-hydroxyl-3,6,9,12,15-penta oxa hepta decyl)oxy)sulfonyl)phenyl)diazenyl)benzylidene)amino)phenyl) acetate",OCCOCCOCCOCCOCCOCCOC(=O)Cc1ccc(cc1)N=Cc2cc(ccc2O)N=Nc3ccc(cc3)[S](=O)(=O)OCCOCCOCCOCCOCCOCCO,-6.357396169,-6.795227373,-6.856452992,-7.219452885,-3.099921121,11.9822,993.98,3.257475048,6.214039239,3.281451816,4.747745528,1.466293711,3.843208121,-0.16896037,2.0456,-3.417,769.94,268.12,0.32595,0.00075,298,0.5,1,HCl,EIS,92.69
comp_369,"17-hydroxy-3,6,9,12,15-pentaoxaheptadecyl 2-(4-((2-hydroxyl-5-(-(4-(((17-hydroxyl-3,6,9,12,15-penta oxa hepta decyl)oxy)sulfonyl)phenyl)diazenyl)benzylidene)amino)phenyl) acetate",OCCOCCOCCOCCOCCOCCOC(=O)Cc1ccc(cc1)N=Cc2cc(ccc2O)N=Nc3ccc(cc3)[S](=O)(=O)OCCOCCOCCOCCOCCOCCO,-6.357396169,-6.795227373,-6.856452992,-7.219452885,-3.099921121,11.9822,993.98,3.257475048,6.214039239,3.281451816,4.747745528,1.466293711,3.843208121,-0.16896037,2.0456,-3.417,769.94,268.12,0.32595,0.000075,298,0.5,1,HCl,PDP,76.87
comp_369,"17-hydroxy-3,6,9,12,15-pentaoxaheptadecyl 2-(4-((2-hydroxyl-5-(-(4-(((17-hydroxyl-3,6,9,12,15-penta oxa hepta decyl)oxy)sulfonyl)phenyl)diazenyl)benzylidene)amino)phenyl) acetate",OCCOCCOCCOCCOCCOCCOC(=O)Cc1ccc(cc1)N=Cc2cc(ccc2O)N=Nc3ccc(cc3)[S](=O)(=O)OCCOCCOCCOCCOCCOCCO,-6.357396169,-6.795227373,-6.856452992,-7.219452885,-3.099921121,11.9822,993.98,3.257475048,6.214039239,3.281451816,4.747745528,1.466293711,3.843208121,-0.16896037,2.0456,-3.417,769.94,268.12,0.32595,0.0001,298,0.5,1,HCl,PDP,77.23
comp_369,"17-hydroxy-3,6,9,12,15-pentaoxaheptadecyl 2-(4-((2-hydroxyl-5-(-(4-(((17-hydroxyl-3,6,9,12,15-penta oxa hepta decyl)oxy)sulfonyl)phenyl)diazenyl)benzylidene)amino)phenyl) acetate",OCCOCCOCCOCCOCCOCCOC(=O)Cc1ccc(cc1)N=Cc2cc(ccc2O)N=Nc3ccc(cc3)[S](=O)(=O)OCCOCCOCCOCCOCCOCCO,-6.357396169,-6.795227373,-6.856452992,-7.219452885,-3.099921121,11.9822,993.98,3.257475048,6.214039239,3.281451816,4.747745528,1.466293711,3.843208121,-0.16896037,2.0456,-3.417,769.94,268.12,0.32595,0.00025,298,0.5,1,HCl,PDP,84.45
comp_369,"17-hydroxy-3,6,9,12,15-pentaoxaheptadecyl 2-(4-((2-hydroxyl-5-(-(4-(((17-hydroxyl-3,6,9,12,15-penta oxa hepta decyl)oxy)sulfonyl)phenyl)diazenyl)benzylidene)amino)phenyl) acetate",OCCOCCOCCOCCOCCOCCOC(=O)Cc1ccc(cc1)N=Cc2cc(ccc2O)N=Nc3ccc(cc3)[S](=O)(=O)OCCOCCOCCOCCOCCOCCO,-6.357396169,-6.795227373,-6.856452992,-7.219452885,-3.099921121,11.9822,993.98,3.257475048,6.214039239,3.281451816,4.747745528,1.466293711,3.843208121,-0.16896037,2.0456,-3.417,769.94,268.12,0.32595,0.0005,298,0.5,1,HCl,PDP,90.18
comp_369,"17-hydroxy-3,6,9,12,15-pentaoxaheptadecyl 2-(4-((2-hydroxyl-5-(-(4-(((17-hydroxyl-3,6,9,12,15-penta oxa hepta decyl)oxy)sulfonyl)phenyl)diazenyl)benzylidene)amino)phenyl) acetate",OCCOCCOCCOCCOCCOCCOC(=O)Cc1ccc(cc1)N=Cc2cc(ccc2O)N=Nc3ccc(cc3)[S](=O)(=O)OCCOCCOCCOCCOCCOCCO,-6.357396169,-6.795227373,-6.856452992,-7.219452885,-3.099921121,11.9822,993.98,3.257475048,6.214039239,3.281451816,4.747745528,1.466293711,3.843208121,-0.16896037,2.0456,-3.417,769.94,268.12,0.32595,0.00075,298,0.5,1,HCl,PDP,93.46
