Repository: aveucoloap/Machine-Learning-corrosion-study

File: comp1-502_datasetQM_20220608.csv (part 46 of 61)
comp_ref,Compound,smiles,HOMO,HOMO_1,HOMO_2,HOMO_3,LUMO,Dipole,Polar,Egap,IP,EA,Electronegativity,Chemical hardness,Electrophilicity,deltaN,cLogP,cLogS,Total Surface Area,Polar Surface Area,Relative PSA,ConcInh_M,TempK,Time_H,Med_ConcM,Med_ID,Method,IE
comp_370,"17-hydroxy-3,6,9,12,15-penta oxa heptadecyl 2–hydroxyl-4-((2-hydroxyl-5-(-(4-(((17-hydroxyl-3,6,9,12,15-pentaoxaheptadecyl)oxy)sulfonyl)phenyl)diazenyl)benzylidene)amino)benzoate",OCCOCCOCCOCCOCCOCCOC(=O)c1ccc(cc1O)N=Cc2cc(ccc2O)N=Nc3ccc(cc3)[S](=O)(=O)OCCOCCOCCOCCOCCOCCO,-6.531549041,-6.81400323,-6.832779086,-7.116049617,-3.137744948,10.6713,998.96,3.393804093,6.382809971,3.321488745,4.852149358,1.530660613,3.845292875,-0.230063644,1.7018,-3.156,762.53,288.35,0.44077,0.000075,298,24,1,HCl,WL,80.62
comp_370,"17-hydroxy-3,6,9,12,15-penta oxa heptadecyl 2–hydroxyl-4-((2-hydroxyl-5-(-(4-(((17-hydroxyl-3,6,9,12,15-pentaoxaheptadecyl)oxy)sulfonyl)phenyl)diazenyl)benzylidene)amino)benzoate",OCCOCCOCCOCCOCCOCCOC(=O)c1ccc(cc1O)N=Cc2cc(ccc2O)N=Nc3ccc(cc3)[S](=O)(=O)OCCOCCOCCOCCOCCOCCO,-6.531549041,-6.81400323,-6.832779086,-7.116049617,-3.137744948,10.6713,998.96,3.393804093,6.382809971,3.321488745,4.852149358,1.530660613,3.845292875,-0.230063644,1.7018,-3.156,762.53,288.35,0.44077,0.0001,298,24,1,HCl,WL,84.6
comp_370,"17-hydroxy-3,6,9,12,15-penta oxa heptadecyl 2–hydroxyl-4-((2-hydroxyl-5-(-(4-(((17-hydroxyl-3,6,9,12,15-pentaoxaheptadecyl)oxy)sulfonyl)phenyl)diazenyl)benzylidene)amino)benzoate",OCCOCCOCCOCCOCCOCCOC(=O)c1ccc(cc1O)N=Cc2cc(ccc2O)N=Nc3ccc(cc3)[S](=O)(=O)OCCOCCOCCOCCOCCOCCO,-6.531549041,-6.81400323,-6.832779086,-7.116049617,-3.137744948,10.6713,998.96,3.393804093,6.382809971,3.321488745,4.852149358,1.530660613,3.845292875,-0.230063644,1.7018,-3.156,762.53,288.35,0.44077,0.00025,298,24,1,HCl,WL,91.29
comp_370,"17-hydroxy-3,6,9,12,15-penta oxa heptadecyl 2–hydroxyl-4-((2-hydroxyl-5-(-(4-(((17-hydroxyl-3,6,9,12,15-pentaoxaheptadecyl)oxy)sulfonyl)phenyl)diazenyl)benzylidene)amino)benzoate",OCCOCCOCCOCCOCCOCCOC(=O)c1ccc(cc1O)N=Cc2cc(ccc2O)N=Nc3ccc(cc3)[S](=O)(=O)OCCOCCOCCOCCOCCOCCO,-6.531549041,-6.81400323,-6.832779086,-7.116049617,-3.137744948,10.6713,998.96,3.393804093,6.382809971,3.321488745,4.852149358,1.530660613,3.845292875,-0.230063644,1.7018,-3.156,762.53,288.35,0.44077,0.0005,298,24,1,HCl,WL,94.69
comp_370,"17-hydroxy-3,6,9,12,15-penta oxa heptadecyl 2–hydroxyl-4-((2-hydroxyl-5-(-(4-(((17-hydroxyl-3,6,9,12,15-pentaoxaheptadecyl)oxy)sulfonyl)phenyl)diazenyl)benzylidene)amino)benzoate",OCCOCCOCCOCCOCCOCCOC(=O)c1ccc(cc1O)N=Cc2cc(ccc2O)N=Nc3ccc(cc3)[S](=O)(=O)OCCOCCOCCOCCOCCOCCO,-6.531549041,-6.81400323,-6.832779086,-7.116049617,-3.137744948,10.6713,998.96,3.393804093,6.382809971,3.321488745,4.852149358,1.530660613,3.845292875,-0.230063644,1.7018,-3.156,762.53,288.35,0.44077,0.00075,298,24,1,HCl,WL,95.97
comp_370,"17-hydroxy-3,6,9,12,15-penta oxa heptadecyl 2–hydroxyl-4-((2-hydroxyl-5-(-(4-(((17-hydroxyl-3,6,9,12,15-pentaoxaheptadecyl)oxy)sulfonyl)phenyl)diazenyl)benzylidene)amino)benzoate",OCCOCCOCCOCCOCCOCCOC(=O)c1ccc(cc1O)N=Cc2cc(ccc2O)N=Nc3ccc(cc3)[S](=O)(=O)OCCOCCOCCOCCOCCOCCO,-6.531549041,-6.81400323,-6.832779086,-7.116049617,-3.137744948,10.6713,998.96,3.393804093,6.382809971,3.321488745,4.852149358,1.530660613,3.845292875,-0.230063644,1.7018,-3.156,762.53,288.35,0.44077,0.000075,308,24,1,HCl,WL,74.58
comp_370,"17-hydroxy-3,6,9,12,15-penta oxa heptadecyl 2–hydroxyl-4-((2-hydroxyl-5-(-(4-(((17-hydroxyl-3,6,9,12,15-pentaoxaheptadecyl)oxy)sulfonyl)phenyl)diazenyl)benzylidene)amino)benzoate",OCCOCCOCCOCCOCCOCCOC(=O)c1ccc(cc1O)N=Cc2cc(ccc2O)N=Nc3ccc(cc3)[S](=O)(=O)OCCOCCOCCOCCOCCOCCO,-6.531549041,-6.81400323,-6.832779086,-7.116049617,-3.137744948,10.6713,998.96,3.393804093,6.382809971,3.321488745,4.852149358,1.530660613,3.845292875,-0.230063644,1.7018,-3.156,762.53,288.35,0.44077,0.0001,308,24,1,HCl,WL,81.58
comp_370,"17-hydroxy-3,6,9,12,15-penta oxa heptadecyl 2–hydroxyl-4-((2-hydroxyl-5-(-(4-(((17-hydroxyl-3,6,9,12,15-pentaoxaheptadecyl)oxy)sulfonyl)phenyl)diazenyl)benzylidene)amino)benzoate",OCCOCCOCCOCCOCCOCCOC(=O)c1ccc(cc1O)N=Cc2cc(ccc2O)N=Nc3ccc(cc3)[S](=O)(=O)OCCOCCOCCOCCOCCOCCO,-6.531549041,-6.81400323,-6.832779086,-7.116049617,-3.137744948,10.6713,998.96,3.393804093,6.382809971,3.321488745,4.852149358,1.530660613,3.845292875,-0.230063644,1.7018,-3.156,762.53,288.35,0.44077,0.00025,308,24,1,HCl,WL,85.7
comp_370,"17-hydroxy-3,6,9,12,15-penta oxa heptadecyl 2–hydroxyl-4-((2-hydroxyl-5-(-(4-(((17-hydroxyl-3,6,9,12,15-pentaoxaheptadecyl)oxy)sulfonyl)phenyl)diazenyl)benzylidene)amino)benzoate",OCCOCCOCCOCCOCCOCCOC(=O)c1ccc(cc1O)N=Cc2cc(ccc2O)N=Nc3ccc(cc3)[S](=O)(=O)OCCOCCOCCOCCOCCOCCO,-6.531549041,-6.81400323,-6.832779086,-7.116049617,-3.137744948,10.6713,998.96,3.393804093,6.382809971,3.321488745,4.852149358,1.530660613,3.845292875,-0.230063644,1.7018,-3.156,762.53,288.35,0.44077,0.0005,308,24,1,HCl,WL,88.22
comp_370,"17-hydroxy-3,6,9,12,15-penta oxa heptadecyl 2–hydroxyl-4-((2-hydroxyl-5-(-(4-(((17-hydroxyl-3,6,9,12,15-pentaoxaheptadecyl)oxy)sulfonyl)phenyl)diazenyl)benzylidene)amino)benzoate",OCCOCCOCCOCCOCCOCCOC(=O)c1ccc(cc1O)N=Cc2cc(ccc2O)N=Nc3ccc(cc3)[S](=O)(=O)OCCOCCOCCOCCOCCOCCO,-6.531549041,-6.81400323,-6.832779086,-7.116049617,-3.137744948,10.6713,998.96,3.393804093,6.382809971,3.321488745,4.852149358,1.530660613,3.845292875,-0.230063644,1.7018,-3.156,762.53,288.35,0.44077,0.00075,308,24,1,HCl,WL,90.88
comp_370,"17-hydroxy-3,6,9,12,15-penta oxa heptadecyl 2–hydroxyl-4-((2-hydroxyl-5-(-(4-(((17-hydroxyl-3,6,9,12,15-pentaoxaheptadecyl)oxy)sulfonyl)phenyl)diazenyl)benzylidene)amino)benzoate",OCCOCCOCCOCCOCCOCCOC(=O)c1ccc(cc1O)N=Cc2cc(ccc2O)N=Nc3ccc(cc3)[S](=O)(=O)OCCOCCOCCOCCOCCOCCO,-6.531549041,-6.81400323,-6.832779086,-7.116049617,-3.137744948,10.6713,998.96,3.393804093,6.382809971,3.321488745,4.852149358,1.530660613,3.845292875,-0.230063644,1.7018,-3.156,762.53,288.35,0.44077,0.000075,318,24,1,HCl,WL,68.36
comp_370,"17-hydroxy-3,6,9,12,15-penta oxa heptadecyl 2–hydroxyl-4-((2-hydroxyl-5-(-(4-(((17-hydroxyl-3,6,9,12,15-pentaoxaheptadecyl)oxy)sulfonyl)phenyl)diazenyl)benzylidene)amino)benzoate",OCCOCCOCCOCCOCCOCCOC(=O)c1ccc(cc1O)N=Cc2cc(ccc2O)N=Nc3ccc(cc3)[S](=O)(=O)OCCOCCOCCOCCOCCOCCO,-6.531549041,-6.81400323,-6.832779086,-7.116049617,-3.137744948,10.6713,998.96,3.393804093,6.382809971,3.321488745,4.852149358,1.530660613,3.845292875,-0.230063644,1.7018,-3.156,762.53,288.35,0.44077,0.0001,318,24,1,HCl,WL,73.33
comp_370,"17-hydroxy-3,6,9,12,15-penta oxa heptadecyl 2–hydroxyl-4-((2-hydroxyl-5-(-(4-(((17-hydroxyl-3,6,9,12,15-pentaoxaheptadecyl)oxy)sulfonyl)phenyl)diazenyl)benzylidene)amino)benzoate",OCCOCCOCCOCCOCCOCCOC(=O)c1ccc(cc1O)N=Cc2cc(ccc2O)N=Nc3ccc(cc3)[S](=O)(=O)OCCOCCOCCOCCOCCOCCO,-6.531549041,-6.81400323,-6.832779086,-7.116049617,-3.137744948,10.6713,998.96,3.393804093,6.382809971,3.321488745,4.852149358,1.530660613,3.845292875,-0.230063644,1.7018,-3.156,762.53,288.35,0.44077,0.00025,318,24,1,HCl,WL,76.15
comp_370,"17-hydroxy-3,6,9,12,15-penta oxa heptadecyl 2–hydroxyl-4-((2-hydroxyl-5-(-(4-(((17-hydroxyl-3,6,9,12,15-pentaoxaheptadecyl)oxy)sulfonyl)phenyl)diazenyl)benzylidene)amino)benzoate",OCCOCCOCCOCCOCCOCCOC(=O)c1ccc(cc1O)N=Cc2cc(ccc2O)N=Nc3ccc(cc3)[S](=O)(=O)OCCOCCOCCOCCOCCOCCO,-6.531549041,-6.81400323,-6.832779086,-7.116049617,-3.137744948,10.6713,998.96,3.393804093,6.382809971,3.321488745,4.852149358,1.530660613,3.845292875,-0.230063644,1.7018,-3.156,762.53,288.35,0.44077,0.0005,318,24,1,HCl,WL,81.8
comp_370,"17-hydroxy-3,6,9,12,15-penta oxa heptadecyl 2–hydroxyl-4-((2-hydroxyl-5-(-(4-(((17-hydroxyl-3,6,9,12,15-pentaoxaheptadecyl)oxy)sulfonyl)phenyl)diazenyl)benzylidene)amino)benzoate",OCCOCCOCCOCCOCCOCCOC(=O)c1ccc(cc1O)N=Cc2cc(ccc2O)N=Nc3ccc(cc3)[S](=O)(=O)OCCOCCOCCOCCOCCOCCO,-6.531549041,-6.81400323,-6.832779086,-7.116049617,-3.137744948,10.6713,998.96,3.393804093,6.382809971,3.321488745,4.852149358,1.530660613,3.845292875,-0.230063644,1.7018,-3.156,762.53,288.35,0.44077,0.00075,318,24,1,HCl,WL,85.76
comp_370,"17-hydroxy-3,6,9,12,15-penta oxa heptadecyl 2–hydroxyl-4-((2-hydroxyl-5-(-(4-(((17-hydroxyl-3,6,9,12,15-pentaoxaheptadecyl)oxy)sulfonyl)phenyl)diazenyl)benzylidene)amino)benzoate",OCCOCCOCCOCCOCCOCCOC(=O)c1ccc(cc1O)N=Cc2cc(ccc2O)N=Nc3ccc(cc3)[S](=O)(=O)OCCOCCOCCOCCOCCOCCO,-6.531549041,-6.81400323,-6.832779086,-7.116049617,-3.137744948,10.6713,998.96,3.393804093,6.382809971,3.321488745,4.852149358,1.530660613,3.845292875,-0.230063644,1.7018,-3.156,762.53,288.35,0.44077,0.000075,298,0.5,1,HCl,EIS,80.41
comp_370,"17-hydroxy-3,6,9,12,15-penta oxa heptadecyl 2–hydroxyl-4-((2-hydroxyl-5-(-(4-(((17-hydroxyl-3,6,9,12,15-pentaoxaheptadecyl)oxy)sulfonyl)phenyl)diazenyl)benzylidene)amino)benzoate",OCCOCCOCCOCCOCCOCCOC(=O)c1ccc(cc1O)N=Cc2cc(ccc2O)N=Nc3ccc(cc3)[S](=O)(=O)OCCOCCOCCOCCOCCOCCO,-6.531549041,-6.81400323,-6.832779086,-7.116049617,-3.137744948,10.6713,998.96,3.393804093,6.382809971,3.321488745,4.852149358,1.530660613,3.845292875,-0.230063644,1.7018,-3.156,762.53,288.35,0.44077,0.0001,298,0.5,1,HCl,EIS,85.31
comp_370,"17-hydroxy-3,6,9,12,15-penta oxa heptadecyl 2–hydroxyl-4-((2-hydroxyl-5-(-(4-(((17-hydroxyl-3,6,9,12,15-pentaoxaheptadecyl)oxy)sulfonyl)phenyl)diazenyl)benzylidene)amino)benzoate",OCCOCCOCCOCCOCCOCCOC(=O)c1ccc(cc1O)N=Cc2cc(ccc2O)N=Nc3ccc(cc3)[S](=O)(=O)OCCOCCOCCOCCOCCOCCO,-6.531549041,-6.81400323,-6.832779086,-7.116049617,-3.137744948,10.6713,998.96,3.393804093,6.382809971,3.321488745,4.852149358,1.530660613,3.845292875,-0.230063644,1.7018,-3.156,762.53,288.35,0.44077,0.00025,298,0.5,1,HCl,EIS,90.11
comp_370,"17-hydroxy-3,6,9,12,15-penta oxa heptadecyl 2–hydroxyl-4-((2-hydroxyl-5-(-(4-(((17-hydroxyl-3,6,9,12,15-pentaoxaheptadecyl)oxy)sulfonyl)phenyl)diazenyl)benzylidene)amino)benzoate",OCCOCCOCCOCCOCCOCCOC(=O)c1ccc(cc1O)N=Cc2cc(ccc2O)N=Nc3ccc(cc3)[S](=O)(=O)OCCOCCOCCOCCOCCOCCO,-6.531549041,-6.81400323,-6.832779086,-7.116049617,-3.137744948,10.6713,998.96,3.393804093,6.382809971,3.321488745,4.852149358,1.530660613,3.845292875,-0.230063644,1.7018,-3.156,762.53,288.35,0.44077,0.0005,298,0.5,1,HCl,EIS,93.59
comp_370,"17-hydroxy-3,6,9,12,15-penta oxa heptadecyl 2–hydroxyl-4-((2-hydroxyl-5-(-(4-(((17-hydroxyl-3,6,9,12,15-pentaoxaheptadecyl)oxy)sulfonyl)phenyl)diazenyl)benzylidene)amino)benzoate",OCCOCCOCCOCCOCCOCCOC(=O)c1ccc(cc1O)N=Cc2cc(ccc2O)N=Nc3ccc(cc3)[S](=O)(=O)OCCOCCOCCOCCOCCOCCO,-6.531549041,-6.81400323,-6.832779086,-7.116049617,-3.137744948,10.6713,998.96,3.393804093,6.382809971,3.321488745,4.852149358,1.530660613,3.845292875,-0.230063644,1.7018,-3.156,762.53,288.35,0.44077,0.00075,298,0.5,1,HCl,EIS,94.29
comp_370,"17-hydroxy-3,6,9,12,15-penta oxa heptadecyl 2–hydroxyl-4-((2-hydroxyl-5-(-(4-(((17-hydroxyl-3,6,9,12,15-pentaoxaheptadecyl)oxy)sulfonyl)phenyl)diazenyl)benzylidene)amino)benzoate",OCCOCCOCCOCCOCCOCCOC(=O)c1ccc(cc1O)N=Cc2cc(ccc2O)N=Nc3ccc(cc3)[S](=O)(=O)OCCOCCOCCOCCOCCOCCO,-6.531549041,-6.81400323,-6.832779086,-7.116049617,-3.137744948,10.6713,998.96,3.393804093,6.382809971,3.321488745,4.852149358,1.530660613,3.845292875,-0.230063644,1.7018,-3.156,762.53,288.35,0.44077,0.000075,298,0.5,1,HCl,PDP,80.23
comp_370,"17-hydroxy-3,6,9,12,15-penta oxa heptadecyl 2–hydroxyl-4-((2-hydroxyl-5-(-(4-(((17-hydroxyl-3,6,9,12,15-pentaoxaheptadecyl)oxy)sulfonyl)phenyl)diazenyl)benzylidene)amino)benzoate",OCCOCCOCCOCCOCCOCCOC(=O)c1ccc(cc1O)N=Cc2cc(ccc2O)N=Nc3ccc(cc3)[S](=O)(=O)OCCOCCOCCOCCOCCOCCO,-6.531549041,-6.81400323,-6.832779086,-7.116049617,-3.137744948,10.6713,998.96,3.393804093,6.382809971,3.321488745,4.852149358,1.530660613,3.845292875,-0.230063644,1.7018,-3.156,762.53,288.35,0.44077,0.0001,298,0.5,1,HCl,PDP,83.73
comp_370,"17-hydroxy-3,6,9,12,15-penta oxa heptadecyl 2–hydroxyl-4-((2-hydroxyl-5-(-(4-(((17-hydroxyl-3,6,9,12,15-pentaoxaheptadecyl)oxy)sulfonyl)phenyl)diazenyl)benzylidene)amino)benzoate",OCCOCCOCCOCCOCCOCCOC(=O)c1ccc(cc1O)N=Cc2cc(ccc2O)N=Nc3ccc(cc3)[S](=O)(=O)OCCOCCOCCOCCOCCOCCO,-6.531549041,-6.81400323,-6.832779086,-7.116049617,-3.137744948,10.6713,998.96,3.393804093,6.382809971,3.321488745,4.852149358,1.530660613,3.845292875,-0.230063644,1.7018,-3.156,762.53,288.35,0.44077,0.00025,298,0.5,1,HCl,PDP,90.78
comp_370,"17-hydroxy-3,6,9,12,15-penta oxa heptadecyl 2–hydroxyl-4-((2-hydroxyl-5-(-(4-(((17-hydroxyl-3,6,9,12,15-pentaoxaheptadecyl)oxy)sulfonyl)phenyl)diazenyl)benzylidene)amino)benzoate",OCCOCCOCCOCCOCCOCCOC(=O)c1ccc(cc1O)N=Cc2cc(ccc2O)N=Nc3ccc(cc3)[S](=O)(=O)OCCOCCOCCOCCOCCOCCO,-6.531549041,-6.81400323,-6.832779086,-7.116049617,-3.137744948,10.6713,998.96,3.393804093,6.382809971,3.321488745,4.852149358,1.530660613,3.845292875,-0.230063644,1.7018,-3.156,762.53,288.35,0.44077,0.0005,298,0.5,1,HCl,PDP,93.82
comp_370,"17-hydroxy-3,6,9,12,15-penta oxa heptadecyl 2–hydroxyl-4-((2-hydroxyl-5-(-(4-(((17-hydroxyl-3,6,9,12,15-pentaoxaheptadecyl)oxy)sulfonyl)phenyl)diazenyl)benzylidene)amino)benzoate",OCCOCCOCCOCCOCCOCCOC(=O)c1ccc(cc1O)N=Cc2cc(ccc2O)N=Nc3ccc(cc3)[S](=O)(=O)OCCOCCOCCOCCOCCOCCO,-6.531549041,-6.81400323,-6.832779086,-7.116049617,-3.137744948,10.6713,998.96,3.393804093,6.382809971,3.321488745,4.852149358,1.530660613,3.845292875,-0.230063644,1.7018,-3.156,762.53,288.35,0.44077,0.00075,298,0.5,1,HCl,PDP,95.31
comp_371,p-methoxybenzaldehyde thiosemicarbazone,COc1ccc(/C=N/NC(N)=S)cc1,-5.997661642,-6.009906766,-6.514133753,-7.418912346,-1.834863775,10.8154,255.13,4.162797868,5.940822553,2.024459979,3.982641266,1.958181287,2.025020814,0.264203696,1.462,-2.916,172.97,91.73,0.52846,0.00005,298,8,1,HCl,WL,53.1
comp_371,p-methoxybenzaldehyde thiosemicarbazone,COc1ccc(/C=N/NC(N)=S)cc1,-5.997661642,-6.009906766,-6.514133753,-7.418912346,-1.834863775,10.8154,255.13,4.162797868,5.940822553,2.024459979,3.982641266,1.958181287,2.025020814,0.264203696,1.462,-2.916,172.97,91.73,0.52846,0.0001,298,8,1,HCl,WL,75.1
comp_371,p-methoxybenzaldehyde thiosemicarbazone,COc1ccc(/C=N/NC(N)=S)cc1,-5.997661642,-6.009906766,-6.514133753,-7.418912346,-1.834863775,10.8154,255.13,4.162797868,5.940822553,2.024459979,3.982641266,1.958181287,2.025020814,0.264203696,1.462,-2.916,172.97,91.73,0.52846,0.0002,298,8,1,HCl,WL,86.5
comp_371,p-methoxybenzaldehyde thiosemicarbazone,COc1ccc(/C=N/NC(N)=S)cc1,-5.997661642,-6.009906766,-6.514133753,-7.418912346,-1.834863775,10.8154,255.13,4.162797868,5.940822553,2.024459979,3.982641266,1.958181287,2.025020814,0.264203696,1.462,-2.916,172.97,91.73,0.52846,0.0003,298,8,1,HCl,WL,91.1
comp_371,p-methoxybenzaldehyde thiosemicarbazone,COc1ccc(/C=N/NC(N)=S)cc1,-5.997661642,-6.009906766,-6.514133753,-7.418912346,-1.834863775,10.8154,255.13,4.162797868,5.940822553,2.024459979,3.982641266,1.958181287,2.025020814,0.264203696,1.462,-2.916,172.97,91.73,0.52846,0.00005,298,1,1,HCl,PDP,48.6
comp_371,p-methoxybenzaldehyde thiosemicarbazone,COc1ccc(/C=N/NC(N)=S)cc1,-5.997661642,-6.009906766,-6.514133753,-7.418912346,-1.834863775,10.8154,255.13,4.162797868,5.940822553,2.024459979,3.982641266,1.958181287,2.025020814,0.264203696,1.462,-2.916,172.97,91.73,0.52846,0.0001,298,1,1,HCl,PDP,74.4
comp_371,p-methoxybenzaldehyde thiosemicarbazone,COc1ccc(/C=N/NC(N)=S)cc1,-5.997661642,-6.009906766,-6.514133753,-7.418912346,-1.834863775,10.8154,255.13,4.162797868,5.940822553,2.024459979,3.982641266,1.958181287,2.025020814,0.264203696,1.462,-2.916,172.97,91.73,0.52846,0.0002,298,1,1,HCl,PDP,86.7
comp_371,p-methoxybenzaldehyde thiosemicarbazone,COc1ccc(/C=N/NC(N)=S)cc1,-5.997661642,-6.009906766,-6.514133753,-7.418912346,-1.834863775,10.8154,255.13,4.162797868,5.940822553,2.024459979,3.982641266,1.958181287,2.025020814,0.264203696,1.462,-2.916,172.97,91.73,0.52846,0.0003,298,1,1,HCl,PDP,92.2
comp_371,p-methoxybenzaldehyde thiosemicarbazone,COc1ccc(/C=N/NC(N)=S)cc1,-5.997661642,-6.009906766,-6.514133753,-7.418912346,-1.834863775,10.8154,255.13,4.162797868,5.940822553,2.024459979,3.982641266,1.958181287,2.025020814,0.264203696,1.462,-2.916,172.97,91.73,0.52846,0.00005,298,1,1,HCl,EIS,52.2
comp_371,p-methoxybenzaldehyde thiosemicarbazone,COc1ccc(/C=N/NC(N)=S)cc1,-5.997661642,-6.009906766,-6.514133753,-7.418912346,-1.834863775,10.8154,255.13,4.162797868,5.940822553,2.024459979,3.982641266,1.958181287,2.025020814,0.264203696,1.462,-2.916,172.97,91.73,0.52846,0.0001,298,1,1,HCl,EIS,73.4
comp_371,p-methoxybenzaldehyde thiosemicarbazone,COc1ccc(/C=N/NC(N)=S)cc1,-5.997661642,-6.009906766,-6.514133753,-7.418912346,-1.834863775,10.8154,255.13,4.162797868,5.940822553,2.024459979,3.982641266,1.958181287,2.025020814,0.264203696,1.462,-2.916,172.97,91.73,0.52846,0.0002,298,1,1,HCl,EIS,88.9
comp_371,p-methoxybenzaldehyde thiosemicarbazone,COc1ccc(/C=N/NC(N)=S)cc1,-5.997661642,-6.009906766,-6.514133753,-7.418912346,-1.834863775,10.8154,255.13,4.162797868,5.940822553,2.024459979,3.982641266,1.958181287,2.025020814,0.264203696,1.462,-2.916,172.97,91.73,0.52846,0.0003,298,1,1,HCl,EIS,92.1
comp_371,p-methoxybenzaldehyde thiosemicarbazone,COc1ccc(/C=N/NC(N)=S)cc1,-5.997661642,-6.009906766,-6.514133753,-7.418912346,-1.834863775,10.8154,255.13,4.162797868,5.940822553,2.024459979,3.982641266,1.958181287,2.025020814,0.264203696,1.462,-2.916,172.97,91.73,0.52846,0.0002,308,8,1,HCl,WL,86.8
comp_371,p-methoxybenzaldehyde thiosemicarbazone,COc1ccc(/C=N/NC(N)=S)cc1,-5.997661642,-6.009906766,-6.514133753,-7.418912346,-1.834863775,10.8154,255.13,4.162797868,5.940822553,2.024459979,3.982641266,1.958181287,2.025020814,0.264203696,1.462,-2.916,172.97,91.73,0.52846,0.0002,318,8,1,HCl,WL,87.1
comp_371,p-methoxybenzaldehyde thiosemicarbazone,COc1ccc(/C=N/NC(N)=S)cc1,-5.997661642,-6.009906766,-6.514133753,-7.418912346,-1.834863775,10.8154,255.13,4.162797868,5.940822553,2.024459979,3.982641266,1.958181287,2.025020814,0.264203696,1.462,-2.916,172.97,91.73,0.52846,0.0002,328,8,1,HCl,WL,87.9
comp_372,p-carboxybenzaldehyde thiosemicarbazone,NC(=S)N/N=C/c1ccc(C(=O)O)cc1,-6.10950044,-6.423247723,-6.940536176,-7.725584669,-2.660729347,12.0798,260.5,3.448771093,6.048836192,2.812982768,4.43090948,1.617926712,3.033660096,0.042703121,1.0171,-2.911,174.81,119.8,0.37481,0.00005,298,8,1,HCl,WL,72.3
comp_372,p-carboxybenzaldehyde thiosemicarbazone,NC(=S)N/N=C/c1ccc(C(=O)O)cc1,-6.10950044,-6.423247723,-6.940536176,-7.725584669,-2.660729347,12.0798,260.5,3.448771093,6.048836192,2.812982768,4.43090948,1.617926712,3.033660096,0.042703121,1.0171,-2.911,174.81,119.8,0.37481,0.0001,298,8,1,HCl,WL,85.3
comp_372,p-carboxybenzaldehyde thiosemicarbazone,NC(=S)N/N=C/c1ccc(C(=O)O)cc1,-6.10950044,-6.423247723,-6.940536176,-7.725584669,-2.660729347,12.0798,260.5,3.448771093,6.048836192,2.812982768,4.43090948,1.617926712,3.033660096,0.042703121,1.0171,-2.911,174.81,119.8,0.37481,0.0002,298,8,1,HCl,WL,92.1
comp_372,p-carboxybenzaldehyde thiosemicarbazone,NC(=S)N/N=C/c1ccc(C(=O)O)cc1,-6.10950044,-6.423247723,-6.940536176,-7.725584669,-2.660729347,12.0798,260.5,3.448771093,6.048836192,2.812982768,4.43090948,1.617926712,3.033660096,0.042703121,1.0171,-2.911,174.81,119.8,0.37481,0.0003,298,8,1,HCl,WL,96.4
comp_372,p-carboxybenzaldehyde thiosemicarbazone,NC(=S)N/N=C/c1ccc(C(=O)O)cc1,-6.10950044,-6.423247723,-6.940536176,-7.725584669,-2.660729347,12.0798,260.5,3.448771093,6.048836192,2.812982768,4.43090948,1.617926712,3.033660096,0.042703121,1.0171,-2.911,174.81,119.8,0.37481,0.00005,298,1,1,HCl,PDP,69.5
comp_372,p-carboxybenzaldehyde thiosemicarbazone,NC(=S)N/N=C/c1ccc(C(=O)O)cc1,-6.10950044,-6.423247723,-6.940536176,-7.725584669,-2.660729347,12.0798,260.5,3.448771093,6.048836192,2.812982768,4.43090948,1.617926712,3.033660096,0.042703121,1.0171,-2.911,174.81,119.8,0.37481,0.0001,298,1,1,HCl,PDP,84.6
comp_372,p-carboxybenzaldehyde thiosemicarbazone,NC(=S)N/N=C/c1ccc(C(=O)O)cc1,-6.10950044,-6.423247723,-6.940536176,-7.725584669,-2.660729347,12.0798,260.5,3.448771093,6.048836192,2.812982768,4.43090948,1.617926712,3.033660096,0.042703121,1.0171,-2.911,174.81,119.8,0.37481,0.0002,298,1,1,HCl,PDP,91.1
comp_372,p-carboxybenzaldehyde thiosemicarbazone,NC(=S)N/N=C/c1ccc(C(=O)O)cc1,-6.10950044,-6.423247723,-6.940536176,-7.725584669,-2.660729347,12.0798,260.5,3.448771093,6.048836192,2.812982768,4.43090948,1.617926712,3.033660096,0.042703121,1.0171,-2.911,174.81,119.8,0.37481,0.0003,298,1,1,HCl,PDP,96.5
comp_372,p-carboxybenzaldehyde thiosemicarbazone,NC(=S)N/N=C/c1ccc(C(=O)O)cc1,-6.10950044,-6.423247723,-6.940536176,-7.725584669,-2.660729347,12.0798,260.5,3.448771093,6.048836192,2.812982768,4.43090948,1.617926712,3.033660096,0.042703121,1.0171,-2.911,174.81,119.8,0.37481,0.00005,298,1,1,HCl,EIS,81.3
comp_372,p-carboxybenzaldehyde thiosemicarbazone,NC(=S)N/N=C/c1ccc(C(=O)O)cc1,-6.10950044,-6.423247723,-6.940536176,-7.725584669,-2.660729347,12.0798,260.5,3.448771093,6.048836192,2.812982768,4.43090948,1.617926712,3.033660096,0.042703121,1.0171,-2.911,174.81,119.8,0.37481,0.0001,298,1,1,HCl,EIS,88.2
comp_372,p-carboxybenzaldehyde thiosemicarbazone,NC(=S)N/N=C/c1ccc(C(=O)O)cc1,-6.10950044,-6.423247723,-6.940536176,-7.725584669,-2.660729347,12.0798,260.5,3.448771093,6.048836192,2.812982768,4.43090948,1.617926712,3.033660096,0.042703121,1.0171,-2.911,174.81,119.8,0.37481,0.0002,298,1,1,HCl,EIS,91.8
comp_372,p-carboxybenzaldehyde thiosemicarbazone,NC(=S)N/N=C/c1ccc(C(=O)O)cc1,-6.10950044,-6.423247723,-6.940536176,-7.725584669,-2.660729347,12.0798,260.5,3.448771093,6.048836192,2.812982768,4.43090948,1.617926712,3.033660096,0.042703121,1.0171,-2.911,174.81,119.8,0.37481,0.0003,298,1,1,HCl,EIS,95
comp_372,p-carboxybenzaldehyde thiosemicarbazone,NC(=S)N/N=C/c1ccc(C(=O)O)cc1,-6.10950044,-6.423247723,-6.940536176,-7.725584669,-2.660729347,12.0798,260.5,3.448771093,6.048836192,2.812982768,4.43090948,1.617926712,3.033660096,0.042703121,1.0171,-2.911,174.81,119.8,0.37481,0.0002,308,8,1,HCl,WL,92.7
comp_372,p-carboxybenzaldehyde thiosemicarbazone,NC(=S)N/N=C/c1ccc(C(=O)O)cc1,-6.10950044,-6.423247723,-6.940536176,-7.725584669,-2.660729347,12.0798,260.5,3.448771093,6.048836192,2.812982768,4.43090948,1.617926712,3.033660096,0.042703121,1.0171,-2.911,174.81,119.8,0.37481,0.0002,318,8,1,HCl,WL,92.8
comp_372,p-carboxybenzaldehyde thiosemicarbazone,NC(=S)N/N=C/c1ccc(C(=O)O)cc1,-6.10950044,-6.423247723,-6.940536176,-7.725584669,-2.660729347,12.0798,260.5,3.448771093,6.048836192,2.812982768,4.43090948,1.617926712,3.033660096,0.042703121,1.0171,-2.911,174.81,119.8,0.37481,0.0002,328,8,1,HCl,WL,93.3
comp_373,p-ethylbenzaldehyde thiosemicarbazone,CCc1ccc(/C=N/NC(N)=S)cc1,-6.027322053,-6.185148094,-6.613999541,-7.272242974,-1.928198829,8.9368,261.17,4.099123224,5.96100083,2.114481258,4.037741044,1.923259786,2.119234341,0.240351802,2.2915,-3.401,176.73,82.5,0.39667,0.00005,298,8,1,HCl,WL,53.3
comp_373,p-ethylbenzaldehyde thiosemicarbazone,CCc1ccc(/C=N/NC(N)=S)cc1,-6.027322053,-6.185148094,-6.613999541,-7.272242974,-1.928198829,8.9368,261.17,4.099123224,5.96100083,2.114481258,4.037741044,1.923259786,2.119234341,0.240351802,2.2915,-3.401,176.73,82.5,0.39667,0.0001,298,8,1,HCl,WL,76.9
comp_373,p-ethylbenzaldehyde thiosemicarbazone,CCc1ccc(/C=N/NC(N)=S)cc1,-6.027322053,-6.185148094,-6.613999541,-7.272242974,-1.928198829,8.9368,261.17,4.099123224,5.96100083,2.114481258,4.037741044,1.923259786,2.119234341,0.240351802,2.2915,-3.401,176.73,82.5,0.39667,0.0002,298,8,1,HCl,WL,88.7
comp_373,p-ethylbenzaldehyde thiosemicarbazone,CCc1ccc(/C=N/NC(N)=S)cc1,-6.027322053,-6.185148094,-6.613999541,-7.272242974,-1.928198829,8.9368,261.17,4.099123224,5.96100083,2.114481258,4.037741044,1.923259786,2.119234341,0.240351802,2.2915,-3.401,176.73,82.5,0.39667,0.0003,298,8,1,HCl,WL,93.6
comp_373,p-ethylbenzaldehyde thiosemicarbazone,CCc1ccc(/C=N/NC(N)=S)cc1,-6.027322053,-6.185148094,-6.613999541,-7.272242974,-1.928198829,8.9368,261.17,4.099123224,5.96100083,2.114481258,4.037741044,1.923259786,2.119234341,0.240351802,2.2915,-3.401,176.73,82.5,0.39667,0.00005,298,1,1,HCl,PDP,60.9
comp_373,p-ethylbenzaldehyde thiosemicarbazone,CCc1ccc(/C=N/NC(N)=S)cc1,-6.027322053,-6.185148094,-6.613999541,-7.272242974,-1.928198829,8.9368,261.17,4.099123224,5.96100083,2.114481258,4.037741044,1.923259786,2.119234341,0.240351802,2.2915,-3.401,176.73,82.5,0.39667,0.0001,298,1,1,HCl,PDP,83.7
comp_373,p-ethylbenzaldehyde thiosemicarbazone,CCc1ccc(/C=N/NC(N)=S)cc1,-6.027322053,-6.185148094,-6.613999541,-7.272242974,-1.928198829,8.9368,261.17,4.099123224,5.96100083,2.114481258,4.037741044,1.923259786,2.119234341,0.240351802,2.2915,-3.401,176.73,82.5,0.39667,0.0002,298,1,1,HCl,PDP,89.7
comp_373,p-ethylbenzaldehyde thiosemicarbazone,CCc1ccc(/C=N/NC(N)=S)cc1,-6.027322053,-6.185148094,-6.613999541,-7.272242974,-1.928198829,8.9368,261.17,4.099123224,5.96100083,2.114481258,4.037741044,1.923259786,2.119234341,0.240351802,2.2915,-3.401,176.73,82.5,0.39667,0.0003,298,1,1,HCl,PDP,93.4
comp_373,p-ethylbenzaldehyde thiosemicarbazone,CCc1ccc(/C=N/NC(N)=S)cc1,-6.027322053,-6.185148094,-6.613999541,-7.272242974,-1.928198829,8.9368,261.17,4.099123224,5.96100083,2.114481258,4.037741044,1.923259786,2.119234341,0.240351802,2.2915,-3.401,176.73,82.5,0.39667,0.00005,298,1,1,HCl,EIS,75.6
comp_373,p-ethylbenzaldehyde thiosemicarbazone,CCc1ccc(/C=N/NC(N)=S)cc1,-6.027322053,-6.185148094,-6.613999541,-7.272242974,-1.928198829,8.9368,261.17,4.099123224,5.96100083,2.114481258,4.037741044,1.923259786,2.119234341,0.240351802,2.2915,-3.401,176.73,82.5,0.39667,0.0001,298,1,1,HCl,EIS,86.4
comp_373,p-ethylbenzaldehyde thiosemicarbazone,CCc1ccc(/C=N/NC(N)=S)cc1,-6.027322053,-6.185148094,-6.613999541,-7.272242974,-1.928198829,8.9368,261.17,4.099123224,5.96100083,2.114481258,4.037741044,1.923259786,2.119234341,0.240351802,2.2915,-3.401,176.73,82.5,0.39667,0.0002,298,1,1,HCl,EIS,90.8
comp_373,p-ethylbenzaldehyde thiosemicarbazone,CCc1ccc(/C=N/NC(N)=S)cc1,-6.027322053,-6.185148094,-6.613999541,-7.272242974,-1.928198829,8.9368,261.17,4.099123224,5.96100083,2.114481258,4.037741044,1.923259786,2.119234341,0.240351802,2.2915,-3.401,176.73,82.5,0.39667,0.0003,298,1,1,HCl,EIS,93.7
comp_373,p-ethylbenzaldehyde thiosemicarbazone,CCc1ccc(/C=N/NC(N)=S)cc1,-6.027322053,-6.185148094,-6.613999541,-7.272242974,-1.928198829,8.9368,261.17,4.099123224,5.96100083,2.114481258,4.037741044,1.923259786,2.119234341,0.240351802,2.2915,-3.401,176.73,82.5,0.39667,0.0002,308,8,1,HCl,WL,89.5
comp_373,p-ethylbenzaldehyde thiosemicarbazone,CCc1ccc(/C=N/NC(N)=S)cc1,-6.027322053,-6.185148094,-6.613999541,-7.272242974,-1.928198829,8.9368,261.17,4.099123224,5.96100083,2.114481258,4.037741044,1.923259786,2.119234341,0.240351802,2.2915,-3.401,176.73,82.5,0.39667,0.0002,318,8,1,HCl,WL,89.6
comp_373,p-ethylbenzaldehyde thiosemicarbazone,CCc1ccc(/C=N/NC(N)=S)cc1,-6.027322053,-6.185148094,-6.613999541,-7.272242974,-1.928198829,8.9368,261.17,4.099123224,5.96100083,2.114481258,4.037741044,1.923259786,2.119234341,0.240351802,2.2915,-3.401,176.73,82.5,0.39667,0.0002,328,8,1,HCl,WL,90.5
comp_374,2-furanmethanethiol,SCc1ccco1,-6.497534808,-6.827336809,-8.023549348,-9.403982973,-0.721918077,2.721,108.24,5.775616731,6.464865715,1.054041455,3.759453585,2.70541213,1.306038653,0.273727765,1.0859,-2.672,92.57,51.94,0.32684,0.002,298,1,1,HCl,WL,84.54
comp_374,2-furanmethanethiol,SCc1ccco1,-6.497534808,-6.827336809,-8.023549348,-9.403982973,-0.721918077,2.721,108.24,5.775616731,6.464865715,1.054041455,3.759453585,2.70541213,1.306038653,0.273727765,1.0859,-2.672,92.57,51.94,0.32684,0.002,298,3,1,HCl,WL,93.17
comp_374,2-furanmethanethiol,SCc1ccco1,-6.497534808,-6.827336809,-8.023549348,-9.403982973,-0.721918077,2.721,108.24,5.775616731,6.464865715,1.054041455,3.759453585,2.70541213,1.306038653,0.273727765,1.0859,-2.672,92.57,51.94,0.32684,0.002,298,6,1,HCl,WL,94.35
comp_374,2-furanmethanethiol,SCc1ccco1,-6.497534808,-6.827336809,-8.023549348,-9.403982973,-0.721918077,2.721,108.24,5.775616731,6.464865715,1.054041455,3.759453585,2.70541213,1.306038653,0.273727765,1.0859,-2.672,92.57,51.94,0.32684,0.002,298,18,1,HCl,WL,96.18
comp_374,2-furanmethanethiol,SCc1ccco1,-6.497534808,-6.827336809,-8.023549348,-9.403982973,-0.721918077,2.721,108.24,5.775616731,6.464865715,1.054041455,3.759453585,2.70541213,1.306038653,0.273727765,1.0859,-2.672,92.57,51.94,0.32684,0.002,298,24,1,HCl,WL,96.34
comp_374,2-furanmethanethiol,SCc1ccco1,-6.497534808,-6.827336809,-8.023549348,-9.403982973,-0.721918077,2.721,108.24,5.775616731,6.464865715,1.054041455,3.759453585,2.70541213,1.306038653,0.273727765,1.0859,-2.672,92.57,51.94,0.32684,0.0005,298,3,1,HCl,WL,87.03
comp_374,2-furanmethanethiol,SCc1ccco1,-6.497534808,-6.827336809,-8.023549348,-9.403982973,-0.721918077,2.721,108.24,5.775616731,6.464865715,1.054041455,3.759453585,2.70541213,1.306038653,0.273727765,1.0859,-2.672,92.57,51.94,0.32684,0.001,298,3,1,HCl,WL,88.98
comp_374,2-furanmethanethiol,SCc1ccco1,-6.497534808,-6.827336809,-8.023549348,-9.403982973,-0.721918077,2.721,108.24,5.775616731,6.464865715,1.054041455,3.759453585,2.70541213,1.306038653,0.273727765,1.0859,-2.672,92.57,51.94,0.32684,0.005,298,3,1,HCl,WL,94.54
comp_374,2-furanmethanethiol,SCc1ccco1,-6.497534808,-6.827336809,-8.023549348,-9.403982973,-0.721918077,2.721,108.24,5.775616731,6.464865715,1.054041455,3.759453585,2.70541213,1.306038653,0.273727765,1.0859,-2.672,92.57,51.94,0.32684,0.0005,298,0.5,1,HCl,EIS,90.46
comp_374,2-furanmethanethiol,SCc1ccco1,-6.497534808,-6.827336809,-8.023549348,-9.403982973,-0.721918077,2.721,108.24,5.775616731,6.464865715,1.054041455,3.759453585,2.70541213,1.306038653,0.273727765,1.0859,-2.672,92.57,51.94,0.32684,0.001,298,0.5,1,HCl,EIS,92.64
comp_374,2-furanmethanethiol,SCc1ccco1,-6.497534808,-6.827336809,-8.023549348,-9.403982973,-0.721918077,2.721,108.24,5.775616731,6.464865715,1.054041455,3.759453585,2.70541213,1.306038653,0.273727765,1.0859,-2.672,92.57,51.94,0.32684,0.002,298,0.5,1,HCl,EIS,93.88
comp_374,2-furanmethanethiol,SCc1ccco1,-6.497534808,-6.827336809,-8.023549348,-9.403982973,-0.721918077,2.721,108.24,5.775616731,6.464865715,1.054041455,3.759453585,2.70541213,1.306038653,0.273727765,1.0859,-2.672,92.57,51.94,0.32684,0.005,298,0.5,1,HCl,EIS,96.08
comp_375,2-furonitrile,N#Cc1ccco1,-7.146798484,-8.552538697,-10.03174965,-10.49325476,-1.864252072,6.5547,86.86,5.282546412,7.124554237,1.964968678,4.544761457,2.579792779,2.001600368,-0.017350796,0.6839,-2.071,84.66,36.93,0.3842,0.0005,298,3,1,HCl,WL,53.7
comp_375,2-furonitrile,N#Cc1ccco1,-7.146798484,-8.552538697,-10.03174965,-10.49325476,-1.864252072,6.5547,86.86,5.282546412,7.124554237,1.964968678,4.544761457,2.579792779,2.001600368,-0.017350796,0.6839,-2.071,84.66,36.93,0.3842,0.001,298,3,1,HCl,WL,61.5
comp_375,2-furonitrile,N#Cc1ccco1,-7.146798484,-8.552538697,-10.03174965,-10.49325476,-1.864252072,6.5547,86.86,5.282546412,7.124554237,1.964968678,4.544761457,2.579792779,2.001600368,-0.017350796,0.6839,-2.071,84.66,36.93,0.3842,0.002,298,3,1,HCl,WL,72.7
comp_375,2-furonitrile,N#Cc1ccco1,-7.146798484,-8.552538697,-10.03174965,-10.49325476,-1.864252072,6.5547,86.86,5.282546412,7.124554237,1.964968678,4.544761457,2.579792779,2.001600368,-0.017350796,0.6839,-2.071,84.66,36.93,0.3842,0.005,298,3,1,HCl,WL,75.63
comp_375,2-furonitrile,N#Cc1ccco1,-7.146798484,-8.552538697,-10.03174965,-10.49325476,-1.864252072,6.5547,86.86,5.282546412,7.124554237,1.964968678,4.544761457,2.579792779,2.001600368,-0.017350796,0.6839,-2.071,84.66,36.93,0.3842,0.0005,298,0.5,1,HCl,EIS,35.57
comp_375,2-furonitrile,N#Cc1ccco1,-7.146798484,-8.552538697,-10.03174965,-10.49325476,-1.864252072,6.5547,86.86,5.282546412,7.124554237,1.964968678,4.544761457,2.579792779,2.001600368,-0.017350796,0.6839,-2.071,84.66,36.93,0.3842,0.001,298,0.5,1,HCl,EIS,53.73
comp_375,2-furonitrile,N#Cc1ccco1,-7.146798484,-8.552538697,-10.03174965,-10.49325476,-1.864252072,6.5547,86.86,5.282546412,7.124554237,1.964968678,4.544761457,2.579792779,2.001600368,-0.017350796,0.6839,-2.071,84.66,36.93,0.3842,0.002,298,0.5,1,HCl,EIS,62.26
comp_375,2-furonitrile,N#Cc1ccco1,-7.146798484,-8.552538697,-10.03174965,-10.49325476,-1.864252072,6.5547,86.86,5.282546412,7.124554237,1.964968678,4.544761457,2.579792779,2.001600368,-0.017350796,0.6839,-2.071,84.66,36.93,0.3842,0.005,298,0.5,1,HCl,EIS,70.77
comp_376,5-aminoindazole,Nc2ccc1[nH]ncc1c2,-5.426222531,-6.52801156,-8.013209022,-8.290765161,-1.175531886,4.5919,149.97,4.250690645,5.328139688,1.346778282,3.337458985,1.990680703,1.398847196,0.583991703,0.1928,-1.766,104.71,54.7,0.46204,0.00025,298,0.5,1,HCl,EIS,62.1
comp_376,5-aminoindazole,Nc2ccc1[nH]ncc1c2,-5.426222531,-6.52801156,-8.013209022,-8.290765161,-1.175531886,4.5919,149.97,4.250690645,5.328139688,1.346778282,3.337458985,1.990680703,1.398847196,0.583991703,0.1928,-1.766,104.71,54.7,0.46204,0.0005,298,0.5,1,HCl,EIS,80.9
comp_376,5-aminoindazole,Nc2ccc1[nH]ncc1c2,-5.426222531,-6.52801156,-8.013209022,-8.290765161,-1.175531886,4.5919,149.97,4.250690645,5.328139688,1.346778282,3.337458985,1.990680703,1.398847196,0.583991703,0.1928,-1.766,104.71,54.7,0.46204,0.001,298,0.5,1,HCl,EIS,91.2
comp_376,5-aminoindazole,Nc2ccc1[nH]ncc1c2,-5.426222531,-6.52801156,-8.013209022,-8.290765161,-1.175531886,4.5919,149.97,4.250690645,5.328139688,1.346778282,3.337458985,1.990680703,1.398847196,0.583991703,0.1928,-1.766,104.71,54.7,0.46204,0.002,298,0.5,1,HCl,EIS,92.3
comp_376,5-aminoindazole,Nc2ccc1[nH]ncc1c2,-5.426222531,-6.52801156,-8.013209022,-8.290765161,-1.175531886,4.5919,149.97,4.250690645,5.328139688,1.346778282,3.337458985,1.990680703,1.398847196,0.583991703,0.1928,-1.766,104.71,54.7,0.46204,0.00025,298,0.5,1,HCl,PDP,69.4
comp_376,5-aminoindazole,Nc2ccc1[nH]ncc1c2,-5.426222531,-6.52801156,-8.013209022,-8.290765161,-1.175531886,4.5919,149.97,4.250690645,5.328139688,1.346778282,3.337458985,1.990680703,1.398847196,0.583991703,0.1928,-1.766,104.71,54.7,0.46204,0.0005,298,0.5,1,HCl,PDP,90.4
comp_376,5-aminoindazole,Nc2ccc1[nH]ncc1c2,-5.426222531,-6.52801156,-8.013209022,-8.290765161,-1.175531886,4.5919,149.97,4.250690645,5.328139688,1.346778282,3.337458985,1.990680703,1.398847196,0.583991703,0.1928,-1.766,104.71,54.7,0.46204,0.001,298,0.5,1,HCl,PDP,92.1
comp_376,5-aminoindazole,Nc2ccc1[nH]ncc1c2,-5.426222531,-6.52801156,-8.013209022,-8.290765161,-1.175531886,4.5919,149.97,4.250690645,5.328139688,1.346778282,3.337458985,1.990680703,1.398847196,0.583991703,0.1928,-1.766,104.71,54.7,0.46204,0.002,298,0.5,1,HCl,PDP,95.4
comp_377,5-nitroindazole,O=N(=O)c2ccc1[nH]ncc1c2,-6.990605127,-7.52558098,-8.460564212,-8.749004906,-3.038423388,6.6137,166.92,3.952181738,6.89269347,3.104201091,4.998447281,1.89424619,3.297416587,-0.263137539,-0.0515,-2.15,119.86,74.5,0.32693,0.00025,298,0.5,1,HCl,EIS,47.1
comp_377,5-nitroindazole,O=N(=O)c2ccc1[nH]ncc1c2,-6.990605127,-7.52558098,-8.460564212,-8.749004906,-3.038423388,6.6137,166.92,3.952181738,6.89269347,3.104201091,4.998447281,1.89424619,3.297416587,-0.263137539,-0.0515,-2.15,119.86,74.5,0.32693,0.0005,298,0.5,1,HCl,EIS,66.9
comp_377,5-nitroindazole,O=N(=O)c2ccc1[nH]ncc1c2,-6.990605127,-7.52558098,-8.460564212,-8.749004906,-3.038423388,6.6137,166.92,3.952181738,6.89269347,3.104201091,4.998447281,1.89424619,3.297416587,-0.263137539,-0.0515,-2.15,119.86,74.5,0.32693,0.001,298,0.5,1,HCl,EIS,75.9
comp_377,5-nitroindazole,O=N(=O)c2ccc1[nH]ncc1c2,-6.990605127,-7.52558098,-8.460564212,-8.749004906,-3.038423388,6.6137,166.92,3.952181738,6.89269347,3.104201091,4.998447281,1.89424619,3.297416587,-0.263137539,-0.0515,-2.15,119.86,74.5,0.32693,0.002,298,0.5,1,HCl,EIS,86.6
comp_377,5-nitroindazole,O=N(=O)c2ccc1[nH]ncc1c2,-6.990605127,-7.52558098,-8.460564212,-8.749004906,-3.038423388,6.6137,166.92,3.952181738,6.89269347,3.104201091,4.998447281,1.89424619,3.297416587,-0.263137539,-0.0515,-2.15,119.86,74.5,0.32693,0.00025,298,0.5,1,HCl,PDP,51.8
comp_377,5-nitroindazole,O=N(=O)c2ccc1[nH]ncc1c2,-6.990605127,-7.52558098,-8.460564212,-8.749004906,-3.038423388,6.6137,166.92,3.952181738,6.89269347,3.104201091,4.998447281,1.89424619,3.297416587,-0.263137539,-0.0515,-2.15,119.86,74.5,0.32693,0.0005,298,0.5,1,HCl,PDP,67
comp_377,5-nitroindazole,O=N(=O)c2ccc1[nH]ncc1c2,-6.990605127,-7.52558098,-8.460564212,-8.749004906,-3.038423388,6.6137,166.92,3.952181738,6.89269347,3.104201091,4.998447281,1.89424619,3.297416587,-0.263137539,-0.0515,-2.15,119.86,74.5,0.32693,0.001,298,0.5,1,HCl,PDP,68.2
comp_377,5-nitroindazole,O=N(=O)c2ccc1[nH]ncc1c2,-6.990605127,-7.52558098,-8.460564212,-8.749004906,-3.038423388,6.6137,166.92,3.952181738,6.89269347,3.104201091,4.998447281,1.89424619,3.297416587,-0.263137539,-0.0515,-2.15,119.86,74.5,0.32693,0.002,298,0.5,1,HCl,PDP,84.4
comp_378,(E)-N′-(4′-Hydroxy-3-methoxybenzylidene) isonicotino hydrazide,C(N/N=C/C1=CC(OC)=C(O)C=C1)(=O)C=2C=CN=CC2,-5.987049202,-6.892099908,-7.602861317,-7.668440758,-2.418003782,3.1815,318.46,3.56904542,5.871736898,2.571867001,4.221801949,1.649934949,2.700653701,0.168611527,1.785,-2.648,214.36,83.81,0.31408,0.00005,298,0.5,1,HCl,PDP,50.28
comp_378,(E)-N′-(4′-Hydroxy-3-methoxybenzylidene) isonicotino hydrazide,C(N/N=C/C1=CC(OC)=C(O)C=C1)(=O)C=2C=CN=CC2,-5.987049202,-6.892099908,-7.602861317,-7.668440758,-2.418003782,3.1815,318.46,3.56904542,5.871736898,2.571867001,4.221801949,1.649934949,2.700653701,0.168611527,1.785,-2.648,214.36,83.81,0.31408,0.0001,298,0.5,1,HCl,PDP,62.47
comp_378,(E)-N′-(4′-Hydroxy-3-methoxybenzylidene) isonicotino hydrazide,C(N/N=C/C1=CC(OC)=C(O)C=C1)(=O)C=2C=CN=CC2,-5.987049202,-6.892099908,-7.602861317,-7.668440758,-2.418003782,3.1815,318.46,3.56904542,5.871736898,2.571867001,4.221801949,1.649934949,2.700653701,0.168611527,1.785,-2.648,214.36,83.81,0.31408,0.00015,298,0.5,1,HCl,PDP,70.28
comp_378,(E)-N′-(4′-Hydroxy-3-methoxybenzylidene) isonicotino hydrazide,C(N/N=C/C1=CC(OC)=C(O)C=C1)(=O)C=2C=CN=CC2,-5.987049202,-6.892099908,-7.602861317,-7.668440758,-2.418003782,3.1815,318.46,3.56904542,5.871736898,2.571867001,4.221801949,1.649934949,2.700653701,0.168611527,1.785,-2.648,214.36,83.81,0.31408,0.0002,298,0.5,1,HCl,PDP,90.38
comp_378,(E)-N′-(4′-Hydroxy-3-methoxybenzylidene) isonicotino hydrazide,C(N/N=C/C1=CC(OC)=C(O)C=C1)(=O)C=2C=CN=CC2,-5.987049202,-6.892099908,-7.602861317,-7.668440758,-2.418003782,3.1815,318.46,3.56904542,5.871736898,2.571867001,4.221801949,1.649934949,2.700653701,0.168611527,1.785,-2.648,214.36,83.81,0.31408,0.00025,298,0.5,1,HCl,PDP,96.79
comp_378,(E)-N′-(4′-Hydroxy-3-methoxybenzylidene) isonicotino hydrazide,C(N/N=C/C1=CC(OC)=C(O)C=C1)(=O)C=2C=CN=CC2,-5.987049202,-6.892099908,-7.602861317,-7.668440758,-2.418003782,3.1815,318.46,3.56904542,5.871736898,2.571867001,4.221801949,1.649934949,2.700653701,0.168611527,1.785,-2.648,214.36,83.81,0.31408,0.00005,298,0.5,1,HCl,EIS,53.11
comp_378,(E)-N′-(4′-Hydroxy-3-methoxybenzylidene) isonicotino hydrazide,C(N/N=C/C1=CC(OC)=C(O)C=C1)(=O)C=2C=CN=CC2,-5.987049202,-6.892099908,-7.602861317,-7.668440758,-2.418003782,3.1815,318.46,3.56904542,5.871736898,2.571867001,4.221801949,1.649934949,2.700653701,0.168611527,1.785,-2.648,214.36,83.81,0.31408,0.0001,298,0.5,1,HCl,EIS,67.06
comp_378,(E)-N′-(4′-Hydroxy-3-methoxybenzylidene) isonicotino hydrazide,C(N/N=C/C1=CC(OC)=C(O)C=C1)(=O)C=2C=CN=CC2,-5.987049202,-6.892099908,-7.602861317,-7.668440758,-2.418003782,3.1815,318.46,3.56904542,5.871736898,2.571867001,4.221801949,1.649934949,2.700653701,0.168611527,1.785,-2.648,214.36,83.81,0.31408,0.00015,298,0.5,1,HCl,EIS,76.77
comp_378,(E)-N′-(4′-Hydroxy-3-methoxybenzylidene) isonicotino hydrazide,C(N/N=C/C1=CC(OC)=C(O)C=C1)(=O)C=2C=CN=CC2,-5.987049202,-6.892099908,-7.602861317,-7.668440758,-2.418003782,3.1815,318.46,3.56904542,5.871736898,2.571867001,4.221801949,1.649934949,2.700653701,0.168611527,1.785,-2.648,214.36,83.81,0.31408,0.0002,298,0.5,1,HCl,EIS,89.16
comp_378,(E)-N′-(4′-Hydroxy-3-methoxybenzylidene) isonicotino hydrazide,C(N/N=C/C1=CC(OC)=C(O)C=C1)(=O)C=2C=CN=CC2,-5.987049202,-6.892099908,-7.602861317,-7.668440758,-2.418003782,3.1815,318.46,3.56904542,5.871736898,2.571867001,4.221801949,1.649934949,2.700653701,0.168611527,1.785,-2.648,214.36,83.81,0.31408,0.00025,298,0.5,1,HCl,EIS,98.2
comp_379,(E)-N′-(Pyridin-4′-ylmethylene) isonicotino hydrazide,C(N/N=C/C=1C=CN=CC1)(=O)C=2C=CN=CC2,-6.916045928,-7.57347302,-7.614290099,-7.716332798,-2.686852278,6.7452,266.66,4.22919365,6.804515654,2.843555331,4.824035492,1.980480161,2.937585401,-0.163614612,1.1998,-2.131,184.51,67.24,0.31408,0.00005,298,0.5,1,HCl,PDP,45.9
comp_379,(E)-N′-(Pyridin-4′-ylmethylene) isonicotino hydrazide,C(N/N=C/C=1C=CN=CC1)(=O)C=2C=CN=CC2,-6.916045928,-7.57347302,-7.614290099,-7.716332798,-2.686852278,6.7452,266.66,4.22919365,6.804515654,2.843555331,4.824035492,1.980480161,2.937585401,-0.163614612,1.1998,-2.131,184.51,67.24,0.31408,0.0001,298,0.5,1,HCl,PDP,57.14
