Repository: aveucoloap/Machine-Learning-corrosion-study

File: comp1-502_datasetQM_20220608.csv (part 47 of 61)
comp_ref,Compound,smiles,HOMO,HOMO_1,HOMO_2,HOMO_3,LUMO,Dipole,Polar,Egap,IP,EA,Electronegativity,Chemical hardness,Electrophilicity,deltaN,cLogP,cLogS,Total Surface Area,Polar Surface Area,Relative PSA,ConcInh_M,TempK,Time_H,Med_ConcM,Med_ID,Method,IE
comp_379,(E)-N′-(Pyridin-4′-ylmethylene) isonicotino hydrazide,C(N/N=C/C=1C=CN=CC1)(=O)C=2C=CN=CC2,-6.916045928,-7.57347302,-7.614290099,-7.716332798,-2.686852278,6.7452,266.66,4.22919365,6.804515654,2.843555331,4.824035492,1.980480161,2.937585401,-0.163614612,1.1998,-2.131,184.51,67.24,0.31408,0.00015,298,0.5,1,HCl,PDP,62.09
comp_379,(E)-N′-(Pyridin-4′-ylmethylene) isonicotino hydrazide,C(N/N=C/C=1C=CN=CC1)(=O)C=2C=CN=CC2,-6.916045928,-7.57347302,-7.614290099,-7.716332798,-2.686852278,6.7452,266.66,4.22919365,6.804515654,2.843555331,4.824035492,1.980480161,2.937585401,-0.163614612,1.1998,-2.131,184.51,67.24,0.31408,0.0002,298,0.5,1,HCl,PDP,70.38
comp_379,(E)-N′-(Pyridin-4′-ylmethylene) isonicotino hydrazide,C(N/N=C/C=1C=CN=CC1)(=O)C=2C=CN=CC2,-6.916045928,-7.57347302,-7.614290099,-7.716332798,-2.686852278,6.7452,266.66,4.22919365,6.804515654,2.843555331,4.824035492,1.980480161,2.937585401,-0.163614612,1.1998,-2.131,184.51,67.24,0.31408,0.00025,298,0.5,1,HCl,PDP,81.14
comp_379,(E)-N′-(Pyridin-4′-ylmethylene) isonicotino hydrazide,C(N/N=C/C=1C=CN=CC1)(=O)C=2C=CN=CC2,-6.916045928,-7.57347302,-7.614290099,-7.716332798,-2.686852278,6.7452,266.66,4.22919365,6.804515654,2.843555331,4.824035492,1.980480161,2.937585401,-0.163614612,1.1998,-2.131,184.51,67.24,0.31408,0.00005,298,0.5,1,HCl,EIS,43.34
comp_379,(E)-N′-(Pyridin-4′-ylmethylene) isonicotino hydrazide,C(N/N=C/C=1C=CN=CC1)(=O)C=2C=CN=CC2,-6.916045928,-7.57347302,-7.614290099,-7.716332798,-2.686852278,6.7452,266.66,4.22919365,6.804515654,2.843555331,4.824035492,1.980480161,2.937585401,-0.163614612,1.1998,-2.131,184.51,67.24,0.31408,0.0001,298,0.5,1,HCl,EIS,53.17
comp_379,(E)-N′-(Pyridin-4′-ylmethylene) isonicotino hydrazide,C(N/N=C/C=1C=CN=CC1)(=O)C=2C=CN=CC2,-6.916045928,-7.57347302,-7.614290099,-7.716332798,-2.686852278,6.7452,266.66,4.22919365,6.804515654,2.843555331,4.824035492,1.980480161,2.937585401,-0.163614612,1.1998,-2.131,184.51,67.24,0.31408,0.00015,298,0.5,1,HCl,EIS,63.48
comp_379,(E)-N′-(Pyridin-4′-ylmethylene) isonicotino hydrazide,C(N/N=C/C=1C=CN=CC1)(=O)C=2C=CN=CC2,-6.916045928,-7.57347302,-7.614290099,-7.716332798,-2.686852278,6.7452,266.66,4.22919365,6.804515654,2.843555331,4.824035492,1.980480161,2.937585401,-0.163614612,1.1998,-2.131,184.51,67.24,0.31408,0.0002,298,0.5,1,HCl,EIS,75.53
comp_379,(E)-N′-(Pyridin-4′-ylmethylene) isonicotino hydrazide,C(N/N=C/C=1C=CN=CC1)(=O)C=2C=CN=CC2,-6.916045928,-7.57347302,-7.614290099,-7.716332798,-2.686852278,6.7452,266.66,4.22919365,6.804515654,2.843555331,4.824035492,1.980480161,2.937585401,-0.163614612,1.1998,-2.131,184.51,67.24,0.31408,0.00025,298,0.5,1,HCl,EIS,82.28
comp_380,(E)-N′-(Pyridin-3′-ylmethylene) isonicotino hydrazide,C(N/N=C/C=1C=CC=NC1)(=O)C=2C=CN=CC2,-6.712504759,-7.594697901,-7.703271332,-7.756605649,-2.593517223,3.4934,268.47,4.118987536,6.600277682,2.752532782,4.676405232,1.92387245,2.841764002,-0.09169279,1.1998,-2.131,184.51,67.24,0.34204,0.00005,298,0.5,1,HCl,PDP,38.96
comp_380,(E)-N′-(Pyridin-3′-ylmethylene) isonicotino hydrazide,C(N/N=C/C=1C=CC=NC1)(=O)C=2C=CN=CC2,-6.712504759,-7.594697901,-7.703271332,-7.756605649,-2.593517223,3.4934,268.47,4.118987536,6.600277682,2.752532782,4.676405232,1.92387245,2.841764002,-0.09169279,1.1998,-2.131,184.51,67.24,0.34204,0.0001,298,0.5,1,HCl,PDP,46.85
comp_380,(E)-N′-(Pyridin-3′-ylmethylene) isonicotino hydrazide,C(N/N=C/C=1C=CC=NC1)(=O)C=2C=CN=CC2,-6.712504759,-7.594697901,-7.703271332,-7.756605649,-2.593517223,3.4934,268.47,4.118987536,6.600277682,2.752532782,4.676405232,1.92387245,2.841764002,-0.09169279,1.1998,-2.131,184.51,67.24,0.34204,0.00015,298,0.5,1,HCl,PDP,53.71
comp_380,(E)-N′-(Pyridin-3′-ylmethylene) isonicotino hydrazide,C(N/N=C/C=1C=CC=NC1)(=O)C=2C=CN=CC2,-6.712504759,-7.594697901,-7.703271332,-7.756605649,-2.593517223,3.4934,268.47,4.118987536,6.600277682,2.752532782,4.676405232,1.92387245,2.841764002,-0.09169279,1.1998,-2.131,184.51,67.24,0.34204,0.0002,298,0.5,1,HCl,PDP,65.33
comp_380,(E)-N′-(Pyridin-3′-ylmethylene) isonicotino hydrazide,C(N/N=C/C=1C=CC=NC1)(=O)C=2C=CN=CC2,-6.712504759,-7.594697901,-7.703271332,-7.756605649,-2.593517223,3.4934,268.47,4.118987536,6.600277682,2.752532782,4.676405232,1.92387245,2.841764002,-0.09169279,1.1998,-2.131,184.51,67.24,0.34204,0.00025,298,0.5,1,HCl,PDP,71.33
comp_380,(E)-N′-(Pyridin-3′-ylmethylene) isonicotino hydrazide,C(N/N=C/C=1C=CC=NC1)(=O)C=2C=CN=CC2,-6.712504759,-7.594697901,-7.703271332,-7.756605649,-2.593517223,3.4934,268.47,4.118987536,6.600277682,2.752532782,4.676405232,1.92387245,2.841764002,-0.09169279,1.1998,-2.131,184.51,67.24,0.34204,0.00005,298,0.5,1,HCl,EIS,39.6
comp_380,(E)-N′-(Pyridin-3′-ylmethylene) isonicotino hydrazide,C(N/N=C/C=1C=CC=NC1)(=O)C=2C=CN=CC2,-6.712504759,-7.594697901,-7.703271332,-7.756605649,-2.593517223,3.4934,268.47,4.118987536,6.600277682,2.752532782,4.676405232,1.92387245,2.841764002,-0.09169279,1.1998,-2.131,184.51,67.24,0.34204,0.0001,298,0.5,1,HCl,EIS,50.84
comp_380,(E)-N′-(Pyridin-3′-ylmethylene) isonicotino hydrazide,C(N/N=C/C=1C=CC=NC1)(=O)C=2C=CN=CC2,-6.712504759,-7.594697901,-7.703271332,-7.756605649,-2.593517223,3.4934,268.47,4.118987536,6.600277682,2.752532782,4.676405232,1.92387245,2.841764002,-0.09169279,1.1998,-2.131,184.51,67.24,0.34204,0.00015,298,0.5,1,HCl,EIS,55.94
comp_380,(E)-N′-(Pyridin-3′-ylmethylene) isonicotino hydrazide,C(N/N=C/C=1C=CC=NC1)(=O)C=2C=CN=CC2,-6.712504759,-7.594697901,-7.703271332,-7.756605649,-2.593517223,3.4934,268.47,4.118987536,6.600277682,2.752532782,4.676405232,1.92387245,2.841764002,-0.09169279,1.1998,-2.131,184.51,67.24,0.34204,0.0002,298,0.5,1,HCl,EIS,60.9
comp_380,(E)-N′-(Pyridin-3′-ylmethylene) isonicotino hydrazide,C(N/N=C/C=1C=CC=NC1)(=O)C=2C=CN=CC2,-6.712504759,-7.594697901,-7.703271332,-7.756605649,-2.593517223,3.4934,268.47,4.118987536,6.600277682,2.752532782,4.676405232,1.92387245,2.841764002,-0.09169279,1.1998,-2.131,184.51,67.24,0.34204,0.00025,298,0.5,1,HCl,EIS,69.63
comp_381,2-amine-4-phenyl-thiazole,Nc2nc(c1ccccc1)cs2,-5.738609245,-7.04366733,-7.238500855,-7.796606387,-1.341793456,3.22,203.4,4.39681579,5.619569472,1.543811821,3.581690646,2.037878825,1.573757444,0.450620195,2.3578,-3.203,136.24,67.15,0.32681,0.0002,303,1,0.5,H2SO4,PDP,1.58
comp_381,2-amine-4-phenyl-thiazole,Nc2nc(c1ccccc1)cs2,-5.738609245,-7.04366733,-7.238500855,-7.796606387,-1.341793456,3.22,203.4,4.39681579,5.619569472,1.543811821,3.581690646,2.037878825,1.573757444,0.450620195,2.3578,-3.203,136.24,67.15,0.32681,0.0004,303,1,0.5,H2SO4,PDP,6.63
comp_381,2-amine-4-phenyl-thiazole,Nc2nc(c1ccccc1)cs2,-5.738609245,-7.04366733,-7.238500855,-7.796606387,-1.341793456,3.22,203.4,4.39681579,5.619569472,1.543811821,3.581690646,2.037878825,1.573757444,0.450620195,2.3578,-3.203,136.24,67.15,0.32681,0.0006,303,1,0.5,H2SO4,PDP,12.84
comp_381,2-amine-4-phenyl-thiazole,Nc2nc(c1ccccc1)cs2,-5.738609245,-7.04366733,-7.238500855,-7.796606387,-1.341793456,3.22,203.4,4.39681579,5.619569472,1.543811821,3.581690646,2.037878825,1.573757444,0.450620195,2.3578,-3.203,136.24,67.15,0.32681,0.0008,303,1,0.5,H2SO4,PDP,33.47
comp_381,2-amine-4-phenyl-thiazole,Nc2nc(c1ccccc1)cs2,-5.738609245,-7.04366733,-7.238500855,-7.796606387,-1.341793456,3.22,203.4,4.39681579,5.619569472,1.543811821,3.581690646,2.037878825,1.573757444,0.450620195,2.3578,-3.203,136.24,67.15,0.32681,0.001,303,1,0.5,H2SO4,PDP,41.79
comp_382,2-amino-4-(4- fluorophenyl)-thiazole,Nc2nc(c1ccc(F)cc1)cs2,-5.717656478,-6.996047404,-7.485036015,-7.818103382,-1.32519451,5.1553,201.3,4.392461968,5.601810559,1.517855805,3.559833182,2.041977377,1.551487841,0.460419801,2.4586,-3.517,142.59,67.15,0.30727,0.0002,303,1,0.5,H2SO4,PDP,23.91
comp_382,2-amino-4-(4- fluorophenyl)-thiazole,Nc2nc(c1ccc(F)cc1)cs2,-5.717656478,-6.996047404,-7.485036015,-7.818103382,-1.32519451,5.1553,201.3,4.392461968,5.601810559,1.517855805,3.559833182,2.041977377,1.551487841,0.460419801,2.4586,-3.517,142.59,67.15,0.30727,0.0004,303,1,0.5,H2SO4,PDP,42.99
comp_382,2-amino-4-(4- fluorophenyl)-thiazole,Nc2nc(c1ccc(F)cc1)cs2,-5.717656478,-6.996047404,-7.485036015,-7.818103382,-1.32519451,5.1553,201.3,4.392461968,5.601810559,1.517855805,3.559833182,2.041977377,1.551487841,0.460419801,2.4586,-3.517,142.59,67.15,0.30727,0.0006,303,1,0.5,H2SO4,PDP,56.33
comp_382,2-amino-4-(4- fluorophenyl)-thiazole,Nc2nc(c1ccc(F)cc1)cs2,-5.717656478,-6.996047404,-7.485036015,-7.818103382,-1.32519451,5.1553,201.3,4.392461968,5.601810559,1.517855805,3.559833182,2.041977377,1.551487841,0.460419801,2.4586,-3.517,142.59,67.15,0.30727,0.0008,303,1,0.5,H2SO4,PDP,68.56
comp_382,2-amino-4-(4- fluorophenyl)-thiazole,Nc2nc(c1ccc(F)cc1)cs2,-5.717656478,-6.996047404,-7.485036015,-7.818103382,-1.32519451,5.1553,201.3,4.392461968,5.601810559,1.517855805,3.559833182,2.041977377,1.551487841,0.460419801,2.4586,-3.517,142.59,67.15,0.30727,0.001,303,1,0.5,H2SO4,PDP,79.52
comp_382,2-amino-4-(4- fluorophenyl)-thiazole,Nc2nc(c1ccc(F)cc1)cs2,-5.717656478,-6.996047404,-7.485036015,-7.818103382,-1.32519451,5.1553,201.3,4.392461968,5.601810559,1.517855805,3.559833182,2.041977377,1.551487841,0.460419801,2.4586,-3.517,142.59,67.15,0.30727,0.001,313,1,0.5,H2SO4,PDP,62.58
comp_382,2-amino-4-(4- fluorophenyl)-thiazole,Nc2nc(c1ccc(F)cc1)cs2,-5.717656478,-6.996047404,-7.485036015,-7.818103382,-1.32519451,5.1553,201.3,4.392461968,5.601810559,1.517855805,3.559833182,2.041977377,1.551487841,0.460419801,2.4586,-3.517,142.59,67.15,0.30727,0.001,323,1,0.5,H2SO4,PDP,24.21
comp_382,2-amino-4-(4- fluorophenyl)-thiazole,Nc2nc(c1ccc(F)cc1)cs2,-5.717656478,-6.996047404,-7.485036015,-7.818103382,-1.32519451,5.1553,201.3,4.392461968,5.601810559,1.517855805,3.559833182,2.041977377,1.551487841,0.460419801,2.4586,-3.517,142.59,67.15,0.30727,0.001,333,1,0.5,H2SO4,PDP,22.62
comp_382,2-amino-4-(4- fluorophenyl)-thiazole,Nc2nc(c1ccc(F)cc1)cs2,-5.717656478,-6.996047404,-7.485036015,-7.818103382,-1.32519451,5.1553,201.3,4.392461968,5.601810559,1.517855805,3.559833182,2.041977377,1.551487841,0.460419801,2.4586,-3.517,142.59,67.15,0.30727,0.0002,303,1,0.5,H2SO4,EIS,25.38
comp_382,2-amino-4-(4- fluorophenyl)-thiazole,Nc2nc(c1ccc(F)cc1)cs2,-5.717656478,-6.996047404,-7.485036015,-7.818103382,-1.32519451,5.1553,201.3,4.392461968,5.601810559,1.517855805,3.559833182,2.041977377,1.551487841,0.460419801,2.4586,-3.517,142.59,67.15,0.30727,0.0004,303,1,0.5,H2SO4,EIS,40.98
comp_382,2-amino-4-(4- fluorophenyl)-thiazole,Nc2nc(c1ccc(F)cc1)cs2,-5.717656478,-6.996047404,-7.485036015,-7.818103382,-1.32519451,5.1553,201.3,4.392461968,5.601810559,1.517855805,3.559833182,2.041977377,1.551487841,0.460419801,2.4586,-3.517,142.59,67.15,0.30727,0.0006,303,1,0.5,H2SO4,EIS,51.55
comp_382,2-amino-4-(4- fluorophenyl)-thiazole,Nc2nc(c1ccc(F)cc1)cs2,-5.717656478,-6.996047404,-7.485036015,-7.818103382,-1.32519451,5.1553,201.3,4.392461968,5.601810559,1.517855805,3.559833182,2.041977377,1.551487841,0.460419801,2.4586,-3.517,142.59,67.15,0.30727,0.0008,303,1,0.5,H2SO4,EIS,59.17
comp_382,2-amino-4-(4- fluorophenyl)-thiazole,Nc2nc(c1ccc(F)cc1)cs2,-5.717656478,-6.996047404,-7.485036015,-7.818103382,-1.32519451,5.1553,201.3,4.392461968,5.601810559,1.517855805,3.559833182,2.041977377,1.551487841,0.460419801,2.4586,-3.517,142.59,67.15,0.30727,0.001,303,1,0.5,H2SO4,EIS,64.94
comp_383,2-amino-4-(4-chlorophenyl)-thiazole,Nc2nc(c1ccc(Cl)cc1)cs2,-5.756024533,-6.979448458,-7.488573495,-7.837151353,-1.468326402,5.597,224.02,4.287698131,5.635395369,1.666421484,3.650908427,1.984486942,1.679166042,0.42786453,2.9638,-3.939,151.66,67.15,0.3009,0.0002,303,1,0.5,H2SO4,PDP,42.39
comp_383,2-amino-4-(4-chlorophenyl)-thiazole,Nc2nc(c1ccc(Cl)cc1)cs2,-5.756024533,-6.979448458,-7.488573495,-7.837151353,-1.468326402,5.597,224.02,4.287698131,5.635395369,1.666421484,3.650908427,1.984486942,1.679166042,0.42786453,2.9638,-3.939,151.66,67.15,0.3009,0.0004,303,1,0.5,H2SO4,PDP,77.26
comp_383,2-amino-4-(4-chlorophenyl)-thiazole,Nc2nc(c1ccc(Cl)cc1)cs2,-5.756024533,-6.979448458,-7.488573495,-7.837151353,-1.468326402,5.597,224.02,4.287698131,5.635395369,1.666421484,3.650908427,1.984486942,1.679166042,0.42786453,2.9638,-3.939,151.66,67.15,0.3009,0.0006,303,1,0.5,H2SO4,PDP,89.96
comp_383,2-amino-4-(4-chlorophenyl)-thiazole,Nc2nc(c1ccc(Cl)cc1)cs2,-5.756024533,-6.979448458,-7.488573495,-7.837151353,-1.468326402,5.597,224.02,4.287698131,5.635395369,1.666421484,3.650908427,1.984486942,1.679166042,0.42786453,2.9638,-3.939,151.66,67.15,0.3009,0.0008,303,1,0.5,H2SO4,PDP,92.12
comp_383,2-amino-4-(4-chlorophenyl)-thiazole,Nc2nc(c1ccc(Cl)cc1)cs2,-5.756024533,-6.979448458,-7.488573495,-7.837151353,-1.468326402,5.597,224.02,4.287698131,5.635395369,1.666421484,3.650908427,1.984486942,1.679166042,0.42786453,2.9638,-3.939,151.66,67.15,0.3009,0.001,303,1,0.5,H2SO4,PDP,93.49
comp_383,2-amino-4-(4-chlorophenyl)-thiazole,Nc2nc(c1ccc(Cl)cc1)cs2,-5.756024533,-6.979448458,-7.488573495,-7.837151353,-1.468326402,5.597,224.02,4.287698131,5.635395369,1.666421484,3.650908427,1.984486942,1.679166042,0.42786453,2.9638,-3.939,151.66,67.15,0.3009,0.001,313,1,0.5,H2SO4,PDP,95.14
comp_383,2-amino-4-(4-chlorophenyl)-thiazole,Nc2nc(c1ccc(Cl)cc1)cs2,-5.756024533,-6.979448458,-7.488573495,-7.837151353,-1.468326402,5.597,224.02,4.287698131,5.635395369,1.666421484,3.650908427,1.984486942,1.679166042,0.42786453,2.9638,-3.939,151.66,67.15,0.3009,0.001,323,1,0.5,H2SO4,PDP,95.19
comp_383,2-amino-4-(4-chlorophenyl)-thiazole,Nc2nc(c1ccc(Cl)cc1)cs2,-5.756024533,-6.979448458,-7.488573495,-7.837151353,-1.468326402,5.597,224.02,4.287698131,5.635395369,1.666421484,3.650908427,1.984486942,1.679166042,0.42786453,2.9638,-3.939,151.66,67.15,0.3009,0.001,333,1,0.5,H2SO4,PDP,95.16
comp_383,2-amino-4-(4-chlorophenyl)-thiazole,Nc2nc(c1ccc(Cl)cc1)cs2,-5.756024533,-6.979448458,-7.488573495,-7.837151353,-1.468326402,5.597,224.02,4.287698131,5.635395369,1.666421484,3.650908427,1.984486942,1.679166042,0.42786453,2.9638,-3.939,151.66,67.15,0.3009,0.0002,303,1,0.5,H2SO4,EIS,60.06
comp_383,2-amino-4-(4-chlorophenyl)-thiazole,Nc2nc(c1ccc(Cl)cc1)cs2,-5.756024533,-6.979448458,-7.488573495,-7.837151353,-1.468326402,5.597,224.02,4.287698131,5.635395369,1.666421484,3.650908427,1.984486942,1.679166042,0.42786453,2.9638,-3.939,151.66,67.15,0.3009,0.0004,303,1,0.5,H2SO4,EIS,82.74
comp_383,2-amino-4-(4-chlorophenyl)-thiazole,Nc2nc(c1ccc(Cl)cc1)cs2,-5.756024533,-6.979448458,-7.488573495,-7.837151353,-1.468326402,5.597,224.02,4.287698131,5.635395369,1.666421484,3.650908427,1.984486942,1.679166042,0.42786453,2.9638,-3.939,151.66,67.15,0.3009,0.0006,303,1,0.5,H2SO4,EIS,90.86
comp_383,2-amino-4-(4-chlorophenyl)-thiazole,Nc2nc(c1ccc(Cl)cc1)cs2,-5.756024533,-6.979448458,-7.488573495,-7.837151353,-1.468326402,5.597,224.02,4.287698131,5.635395369,1.666421484,3.650908427,1.984486942,1.679166042,0.42786453,2.9638,-3.939,151.66,67.15,0.3009,0.0008,303,1,0.5,H2SO4,EIS,93.17
comp_383,2-amino-4-(4-chlorophenyl)-thiazole,Nc2nc(c1ccc(Cl)cc1)cs2,-5.756024533,-6.979448458,-7.488573495,-7.837151353,-1.468326402,5.597,224.02,4.287698131,5.635395369,1.666421484,3.650908427,1.984486942,1.679166042,0.42786453,2.9638,-3.939,151.66,67.15,0.3009,0.001,303,1,0.5,H2SO4,EIS,95.13
comp_384,2-amino-(4-bromophenyl)- thiazole,Nc2nc(c1ccc(Br)cc1)cs2,-5.777521528,-6.969108131,-7.492927317,-7.844770541,-1.505878115,5.8201,237.41,4.271643413,5.655979694,1.707970278,3.681974986,1.974004708,1.716933569,0.414398715,3.083,-4.037,154.87,67.15,0.34239,0.0002,303,1,0.5,H2SO4,PDP,87.42
comp_384,2-amino-(4-bromophenyl)- thiazole,Nc2nc(c1ccc(Br)cc1)cs2,-5.777521528,-6.969108131,-7.492927317,-7.844770541,-1.505878115,5.8201,237.41,4.271643413,5.655979694,1.707970278,3.681974986,1.974004708,1.716933569,0.414398715,3.083,-4.037,154.87,67.15,0.34239,0.0004,303,1,0.5,H2SO4,PDP,89.65
comp_384,2-amino-(4-bromophenyl)- thiazole,Nc2nc(c1ccc(Br)cc1)cs2,-5.777521528,-6.969108131,-7.492927317,-7.844770541,-1.505878115,5.8201,237.41,4.271643413,5.655979694,1.707970278,3.681974986,1.974004708,1.716933569,0.414398715,3.083,-4.037,154.87,67.15,0.34239,0.0006,303,1,0.5,H2SO4,PDP,93.83
comp_384,2-amino-(4-bromophenyl)- thiazole,Nc2nc(c1ccc(Br)cc1)cs2,-5.777521528,-6.969108131,-7.492927317,-7.844770541,-1.505878115,5.8201,237.41,4.271643413,5.655979694,1.707970278,3.681974986,1.974004708,1.716933569,0.414398715,3.083,-4.037,154.87,67.15,0.34239,0.0008,303,1,0.5,H2SO4,PDP,96.4
comp_384,2-amino-(4-bromophenyl)- thiazole,Nc2nc(c1ccc(Br)cc1)cs2,-5.777521528,-6.969108131,-7.492927317,-7.844770541,-1.505878115,5.8201,237.41,4.271643413,5.655979694,1.707970278,3.681974986,1.974004708,1.716933569,0.414398715,3.083,-4.037,154.87,67.15,0.34239,0.001,303,1,0.5,H2SO4,PDP,96.71
comp_384,2-amino-(4-bromophenyl)- thiazole,Nc2nc(c1ccc(Br)cc1)cs2,-5.777521528,-6.969108131,-7.492927317,-7.844770541,-1.505878115,5.8201,237.41,4.271643413,5.655979694,1.707970278,3.681974986,1.974004708,1.716933569,0.414398715,3.083,-4.037,154.87,67.15,0.34239,0.001,313,1,0.5,H2SO4,PDP,96.98
comp_384,2-amino-(4-bromophenyl)- thiazole,Nc2nc(c1ccc(Br)cc1)cs2,-5.777521528,-6.969108131,-7.492927317,-7.844770541,-1.505878115,5.8201,237.41,4.271643413,5.655979694,1.707970278,3.681974986,1.974004708,1.716933569,0.414398715,3.083,-4.037,154.87,67.15,0.34239,0.001,323,1,0.5,H2SO4,PDP,96.54
comp_384,2-amino-(4-bromophenyl)- thiazole,Nc2nc(c1ccc(Br)cc1)cs2,-5.777521528,-6.969108131,-7.492927317,-7.844770541,-1.505878115,5.8201,237.41,4.271643413,5.655979694,1.707970278,3.681974986,1.974004708,1.716933569,0.414398715,3.083,-4.037,154.87,67.15,0.34239,0.001,333,1,0.5,H2SO4,PDP,95.45
comp_384,2-amino-(4-bromophenyl)- thiazole,Nc2nc(c1ccc(Br)cc1)cs2,-5.777521528,-6.969108131,-7.492927317,-7.844770541,-1.505878115,5.8201,237.41,4.271643413,5.655979694,1.707970278,3.681974986,1.974004708,1.716933569,0.414398715,3.083,-4.037,154.87,67.15,0.34239,0.0002,303,1,0.5,H2SO4,EIS,82.16
comp_384,2-amino-(4-bromophenyl)- thiazole,Nc2nc(c1ccc(Br)cc1)cs2,-5.777521528,-6.969108131,-7.492927317,-7.844770541,-1.505878115,5.8201,237.41,4.271643413,5.655979694,1.707970278,3.681974986,1.974004708,1.716933569,0.414398715,3.083,-4.037,154.87,67.15,0.34239,0.0004,303,1,0.5,H2SO4,EIS,93.64
comp_384,2-amino-(4-bromophenyl)- thiazole,Nc2nc(c1ccc(Br)cc1)cs2,-5.777521528,-6.969108131,-7.492927317,-7.844770541,-1.505878115,5.8201,237.41,4.271643413,5.655979694,1.707970278,3.681974986,1.974004708,1.716933569,0.414398715,3.083,-4.037,154.87,67.15,0.34239,0.0006,303,1,0.5,H2SO4,EIS,94.87
comp_384,2-amino-(4-bromophenyl)- thiazole,Nc2nc(c1ccc(Br)cc1)cs2,-5.777521528,-6.969108131,-7.492927317,-7.844770541,-1.505878115,5.8201,237.41,4.271643413,5.655979694,1.707970278,3.681974986,1.974004708,1.716933569,0.414398715,3.083,-4.037,154.87,67.15,0.34239,0.0008,303,1,0.5,H2SO4,EIS,96.14
comp_384,2-amino-(4-bromophenyl)- thiazole,Nc2nc(c1ccc(Br)cc1)cs2,-5.777521528,-6.969108131,-7.492927317,-7.844770541,-1.505878115,5.8201,237.41,4.271643413,5.655979694,1.707970278,3.681974986,1.974004708,1.716933569,0.414398715,3.083,-4.037,154.87,67.15,0.34239,0.001,303,1,0.5,H2SO4,EIS,96.86
comp_385,"(Z) -4 - ((2-bromobenzylidene) amino) -5-methyl-2-4-dihydro -3H-1,2,4-triazole-3-thione",Cc1n[nH]c(=S)n1/N=C\c2ccccc2Br,-6.024873029,-6.333178035,-7.069246033,-7.455919831,-2.224530826,3.3738,277.19,3.800342203,5.912512861,2.391018522,4.151765692,1.760747169,2.447420995,0.197776441,2.6017,-4.115,192.85,72.08,0.34239,0.000001,308,0.5,1,HCl,PDP,61.82
comp_385,"(Z) -4 - ((2-bromobenzylidene) amino) -5-methyl-2-4-dihydro -3H-1,2,4-triazole-3-thione",Cc1n[nH]c(=S)n1/N=C\c2ccccc2Br,-6.024873029,-6.333178035,-7.069246033,-7.455919831,-2.224530826,3.3738,277.19,3.800342203,5.912512861,2.391018522,4.151765692,1.760747169,2.447420995,0.197776441,2.6017,-4.115,192.85,72.08,0.34239,0.00001,308,0.5,1,HCl,PDP,72.33
comp_385,"(Z) -4 - ((2-bromobenzylidene) amino) -5-methyl-2-4-dihydro -3H-1,2,4-triazole-3-thione",Cc1n[nH]c(=S)n1/N=C\c2ccccc2Br,-6.024873029,-6.333178035,-7.069246033,-7.455919831,-2.224530826,3.3738,277.19,3.800342203,5.912512861,2.391018522,4.151765692,1.760747169,2.447420995,0.197776441,2.6017,-4.115,192.85,72.08,0.34239,0.0001,308,0.5,1,HCl,PDP,79.4
comp_385,"(Z) -4 - ((2-bromobenzylidene) amino) -5-methyl-2-4-dihydro -3H-1,2,4-triazole-3-thione",Cc1n[nH]c(=S)n1/N=C\c2ccccc2Br,-6.024873029,-6.333178035,-7.069246033,-7.455919831,-2.224530826,3.3738,277.19,3.800342203,5.912512861,2.391018522,4.151765692,1.760747169,2.447420995,0.197776441,2.6017,-4.115,192.85,72.08,0.34239,0.001,308,0.5,1,HCl,PDP,83.66
comp_385,"(Z) -4 - ((2-bromobenzylidene) amino) -5-methyl-2-4-dihydro -3H-1,2,4-triazole-3-thione",Cc1n[nH]c(=S)n1/N=C\c2ccccc2Br,-6.024873029,-6.333178035,-7.069246033,-7.455919831,-2.224530826,3.3738,277.19,3.800342203,5.912512861,2.391018522,4.151765692,1.760747169,2.447420995,0.197776441,2.6017,-4.115,192.85,72.08,0.34239,0.000001,308,0.5,1,HCl,EIS,68.26
comp_385,"(Z) -4 - ((2-bromobenzylidene) amino) -5-methyl-2-4-dihydro -3H-1,2,4-triazole-3-thione",Cc1n[nH]c(=S)n1/N=C\c2ccccc2Br,-6.024873029,-6.333178035,-7.069246033,-7.455919831,-2.224530826,3.3738,277.19,3.800342203,5.912512861,2.391018522,4.151765692,1.760747169,2.447420995,0.197776441,2.6017,-4.115,192.85,72.08,0.34239,0.00001,308,0.5,1,HCl,EIS,76.89
comp_385,"(Z) -4 - ((2-bromobenzylidene) amino) -5-methyl-2-4-dihydro -3H-1,2,4-triazole-3-thione",Cc1n[nH]c(=S)n1/N=C\c2ccccc2Br,-6.024873029,-6.333178035,-7.069246033,-7.455919831,-2.224530826,3.3738,277.19,3.800342203,5.912512861,2.391018522,4.151765692,1.760747169,2.447420995,0.197776441,2.6017,-4.115,192.85,72.08,0.34239,0.0001,308,0.5,1,HCl,EIS,81.81
comp_385,"(Z) -4 - ((2-bromobenzylidene) amino) -5-methyl-2-4-dihydro -3H-1,2,4-triazole-3-thione",Cc1n[nH]c(=S)n1/N=C\c2ccccc2Br,-6.024873029,-6.333178035,-7.069246033,-7.455919831,-2.224530826,3.3738,277.19,3.800342203,5.912512861,2.391018522,4.151765692,1.760747169,2.447420995,0.197776441,2.6017,-4.115,192.85,72.08,0.34239,0.001,308,0.5,1,HCl,EIS,89.51
comp_385,"(Z) -4 - ((2-bromobenzylidene) amino) -5-methyl-2-4-dihydro -3H-1,2,4-triazole-3-thione",Cc1n[nH]c(=S)n1/N=C\c2ccccc2Br,-6.024873029,-6.333178035,-7.069246033,-7.455919831,-2.224530826,3.3738,277.19,3.800342203,5.912512861,2.391018522,4.151765692,1.760747169,2.447420995,0.197776441,2.6017,-4.115,192.85,72.08,0.34239,0.001,318,6,1,HCl,WL,77.4
comp_385,"(Z) -4 - ((2-bromobenzylidene) amino) -5-methyl-2-4-dihydro -3H-1,2,4-triazole-3-thione",Cc1n[nH]c(=S)n1/N=C\c2ccccc2Br,-6.024873029,-6.333178035,-7.069246033,-7.455919831,-2.224530826,3.3738,277.19,3.800342203,5.912512861,2.391018522,4.151765692,1.760747169,2.447420995,0.197776441,2.6017,-4.115,192.85,72.08,0.34239,0.001,328,6,1,HCl,WL,68.74
comp_385,"(Z) -4 - ((2-bromobenzylidene) amino) -5-methyl-2-4-dihydro -3H-1,2,4-triazole-3-thione",Cc1n[nH]c(=S)n1/N=C\c2ccccc2Br,-6.024873029,-6.333178035,-7.069246033,-7.455919831,-2.224530826,3.3738,277.19,3.800342203,5.912512861,2.391018522,4.151765692,1.760747169,2.447420995,0.197776441,2.6017,-4.115,192.85,72.08,0.34239,0.001,338,6,1,HCl,WL,61.98
comp_385,"(Z) -4 - ((2-bromobenzylidene) amino) -5-methyl-2-4-dihydro -3H-1,2,4-triazole-3-thione",Cc1n[nH]c(=S)n1/N=C\c2ccccc2Br,-6.024873029,-6.333178035,-7.069246033,-7.455919831,-2.224530826,3.3738,277.19,3.800342203,5.912512861,2.391018522,4.151765692,1.760747169,2.447420995,0.197776441,2.6017,-4.115,192.85,72.08,0.34239,0.001,348,6,1,HCl,WL,54.12
comp_386,"(Z) -4 - ((3-bromobenzylidene) amino) -5-methyl-2-4-dihydro-3H-1,2,4 -triazole-3-thione",Cc1n[nH]c(=S)n1/N=C\c2cccc(Br)c2,-6.133718574,-6.476037813,-7.246120043,-7.689665639,-2.489841842,9.9808,276.08,3.643876732,5.990869408,2.630861041,4.310865225,1.680004184,2.765403677,0.112579943,2.6017,-4.115,192.85,72.08,0.43952,0.000001,308,0.5,1,HCl,PDP,75.32
comp_386,"(Z) -4 - ((3-bromobenzylidene) amino) -5-methyl-2-4-dihydro-3H-1,2,4 -triazole-3-thione",Cc1n[nH]c(=S)n1/N=C\c2cccc(Br)c2,-6.133718574,-6.476037813,-7.246120043,-7.689665639,-2.489841842,9.9808,276.08,3.643876732,5.990869408,2.630861041,4.310865225,1.680004184,2.765403677,0.112579943,2.6017,-4.115,192.85,72.08,0.43952,0.00001,308,0.5,1,HCl,PDP,79.54
comp_386,"(Z) -4 - ((3-bromobenzylidene) amino) -5-methyl-2-4-dihydro-3H-1,2,4 -triazole-3-thione",Cc1n[nH]c(=S)n1/N=C\c2cccc(Br)c2,-6.133718574,-6.476037813,-7.246120043,-7.689665639,-2.489841842,9.9808,276.08,3.643876732,5.990869408,2.630861041,4.310865225,1.680004184,2.765403677,0.112579943,2.6017,-4.115,192.85,72.08,0.43952,0.0001,308,0.5,1,HCl,PDP,80.21
comp_386,"(Z) -4 - ((3-bromobenzylidene) amino) -5-methyl-2-4-dihydro-3H-1,2,4 -triazole-3-thione",Cc1n[nH]c(=S)n1/N=C\c2cccc(Br)c2,-6.133718574,-6.476037813,-7.246120043,-7.689665639,-2.489841842,9.9808,276.08,3.643876732,5.990869408,2.630861041,4.310865225,1.680004184,2.765403677,0.112579943,2.6017,-4.115,192.85,72.08,0.43952,0.001,308,0.5,1,HCl,PDP,82.84
comp_386,"(Z) -4 - ((3-bromobenzylidene) amino) -5-methyl-2-4-dihydro-3H-1,2,4 -triazole-3-thione",Cc1n[nH]c(=S)n1/N=C\c2cccc(Br)c2,-6.133718574,-6.476037813,-7.246120043,-7.689665639,-2.489841842,9.9808,276.08,3.643876732,5.990869408,2.630861041,4.310865225,1.680004184,2.765403677,0.112579943,2.6017,-4.115,192.85,72.08,0.43952,0.000001,308,0.5,1,HCl,EIS,75.01
comp_386,"(Z) -4 - ((3-bromobenzylidene) amino) -5-methyl-2-4-dihydro-3H-1,2,4 -triazole-3-thione",Cc1n[nH]c(=S)n1/N=C\c2cccc(Br)c2,-6.133718574,-6.476037813,-7.246120043,-7.689665639,-2.489841842,9.9808,276.08,3.643876732,5.990869408,2.630861041,4.310865225,1.680004184,2.765403677,0.112579943,2.6017,-4.115,192.85,72.08,0.43952,0.00001,308,0.5,1,HCl,EIS,77.75
comp_386,"(Z) -4 - ((3-bromobenzylidene) amino) -5-methyl-2-4-dihydro-3H-1,2,4 -triazole-3-thione",Cc1n[nH]c(=S)n1/N=C\c2cccc(Br)c2,-6.133718574,-6.476037813,-7.246120043,-7.689665639,-2.489841842,9.9808,276.08,3.643876732,5.990869408,2.630861041,4.310865225,1.680004184,2.765403677,0.112579943,2.6017,-4.115,192.85,72.08,0.43952,0.0001,308,0.5,1,HCl,EIS,83.51
comp_386,"(Z) -4 - ((3-bromobenzylidene) amino) -5-methyl-2-4-dihydro-3H-1,2,4 -triazole-3-thione",Cc1n[nH]c(=S)n1/N=C\c2cccc(Br)c2,-6.133718574,-6.476037813,-7.246120043,-7.689665639,-2.489841842,9.9808,276.08,3.643876732,5.990869408,2.630861041,4.310865225,1.680004184,2.765403677,0.112579943,2.6017,-4.115,192.85,72.08,0.43952,0.001,308,0.5,1,HCl,EIS,84.5
comp_386,"(Z) -4 - ((3-bromobenzylidene) amino) -5-methyl-2-4-dihydro-3H-1,2,4 -triazole-3-thione",Cc1n[nH]c(=S)n1/N=C\c2cccc(Br)c2,-6.133718574,-6.476037813,-7.246120043,-7.689665639,-2.489841842,9.9808,276.08,3.643876732,5.990869408,2.630861041,4.310865225,1.680004184,2.765403677,0.112579943,2.6017,-4.115,192.85,72.08,0.43952,0.001,318,6,1,HCl,WL,79.94
comp_386,"(Z) -4 - ((3-bromobenzylidene) amino) -5-methyl-2-4-dihydro-3H-1,2,4 -triazole-3-thione",Cc1n[nH]c(=S)n1/N=C\c2cccc(Br)c2,-6.133718574,-6.476037813,-7.246120043,-7.689665639,-2.489841842,9.9808,276.08,3.643876732,5.990869408,2.630861041,4.310865225,1.680004184,2.765403677,0.112579943,2.6017,-4.115,192.85,72.08,0.43952,0.001,328,6,1,HCl,WL,70
comp_386,"(Z) -4 - ((3-bromobenzylidene) amino) -5-methyl-2-4-dihydro-3H-1,2,4 -triazole-3-thione",Cc1n[nH]c(=S)n1/N=C\c2cccc(Br)c2,-6.133718574,-6.476037813,-7.246120043,-7.689665639,-2.489841842,9.9808,276.08,3.643876732,5.990869408,2.630861041,4.310865225,1.680004184,2.765403677,0.112579943,2.6017,-4.115,192.85,72.08,0.43952,0.001,338,6,1,HCl,WL,62.67
comp_386,"(Z) -4 - ((3-bromobenzylidene) amino) -5-methyl-2-4-dihydro-3H-1,2,4 -triazole-3-thione",Cc1n[nH]c(=S)n1/N=C\c2cccc(Br)c2,-6.133718574,-6.476037813,-7.246120043,-7.689665639,-2.489841842,9.9808,276.08,3.643876732,5.990869408,2.630861041,4.310865225,1.680004184,2.765403677,0.112579943,2.6017,-4.115,192.85,72.08,0.43952,0.001,348,6,1,HCl,WL,54.07
comp_387,benzaldehyde thiosemicarbazone,NC(=S)N/N=C/c1ccccc1,-6.057798806,-6.290456158,-6.733457527,-7.342176237,-2.024799251,9.2764,222.42,4.032999556,5.992380293,2.211365658,4.101872975,1.890507318,2.224979738,0.210592692,1.532,-2.898,150.71,82.5,0.52846,0.00005,298,8,0.5,H2SO4,WL,54.8
comp_387,benzaldehyde thiosemicarbazone,NC(=S)N/N=C/c1ccccc1,-6.057798806,-6.290456158,-6.733457527,-7.342176237,-2.024799251,9.2764,222.42,4.032999556,5.992380293,2.211365658,4.101872975,1.890507318,2.224979738,0.210592692,1.532,-2.898,150.71,82.5,0.52846,0.0001,298,8,0.5,H2SO4,WL,71.9
comp_387,benzaldehyde thiosemicarbazone,NC(=S)N/N=C/c1ccccc1,-6.057798806,-6.290456158,-6.733457527,-7.342176237,-2.024799251,9.2764,222.42,4.032999556,5.992380293,2.211365658,4.101872975,1.890507318,2.224979738,0.210592692,1.532,-2.898,150.71,82.5,0.52846,0.0002,298,8,0.5,H2SO4,WL,81.6
comp_387,benzaldehyde thiosemicarbazone,NC(=S)N/N=C/c1ccccc1,-6.057798806,-6.290456158,-6.733457527,-7.342176237,-2.024799251,9.2764,222.42,4.032999556,5.992380293,2.211365658,4.101872975,1.890507318,2.224979738,0.210592692,1.532,-2.898,150.71,82.5,0.52846,0.00005,298,1,0.5,H2SO4,PDP,41.9
comp_387,benzaldehyde thiosemicarbazone,NC(=S)N/N=C/c1ccccc1,-6.057798806,-6.290456158,-6.733457527,-7.342176237,-2.024799251,9.2764,222.42,4.032999556,5.992380293,2.211365658,4.101872975,1.890507318,2.224979738,0.210592692,1.532,-2.898,150.71,82.5,0.52846,0.0001,298,1,0.5,H2SO4,PDP,67.3
comp_387,benzaldehyde thiosemicarbazone,NC(=S)N/N=C/c1ccccc1,-6.057798806,-6.290456158,-6.733457527,-7.342176237,-2.024799251,9.2764,222.42,4.032999556,5.992380293,2.211365658,4.101872975,1.890507318,2.224979738,0.210592692,1.532,-2.898,150.71,82.5,0.52846,0.0002,298,1,0.5,H2SO4,PDP,85.6
comp_387,benzaldehyde thiosemicarbazone,NC(=S)N/N=C/c1ccccc1,-6.057798806,-6.290456158,-6.733457527,-7.342176237,-2.024799251,9.2764,222.42,4.032999556,5.992380293,2.211365658,4.101872975,1.890507318,2.224979738,0.210592692,1.532,-2.898,150.71,82.5,0.52846,0.0003,298,1,0.5,H2SO4,PDP,87.1
comp_387,benzaldehyde thiosemicarbazone,NC(=S)N/N=C/c1ccccc1,-6.057798806,-6.290456158,-6.733457527,-7.342176237,-2.024799251,9.2764,222.42,4.032999556,5.992380293,2.211365658,4.101872975,1.890507318,2.224979738,0.210592692,1.532,-2.898,150.71,82.5,0.52846,0.00005,298,1,0.5,H2SO4,EIS,57.4
comp_387,benzaldehyde thiosemicarbazone,NC(=S)N/N=C/c1ccccc1,-6.057798806,-6.290456158,-6.733457527,-7.342176237,-2.024799251,9.2764,222.42,4.032999556,5.992380293,2.211365658,4.101872975,1.890507318,2.224979738,0.210592692,1.532,-2.898,150.71,82.5,0.52846,0.0001,298,1,0.5,H2SO4,EIS,73.7
comp_387,benzaldehyde thiosemicarbazone,NC(=S)N/N=C/c1ccccc1,-6.057798806,-6.290456158,-6.733457527,-7.342176237,-2.024799251,9.2764,222.42,4.032999556,5.992380293,2.211365658,4.101872975,1.890507318,2.224979738,0.210592692,1.532,-2.898,150.71,82.5,0.52846,0.0002,298,1,0.5,H2SO4,EIS,89.1
comp_387,benzaldehyde thiosemicarbazone,NC(=S)N/N=C/c1ccccc1,-6.057798806,-6.290456158,-6.733457527,-7.342176237,-2.024799251,9.2764,222.42,4.032999556,5.992380293,2.211365658,4.101872975,1.890507318,2.224979738,0.210592692,1.532,-2.898,150.71,82.5,0.52846,0.0003,298,1,0.5,H2SO4,EIS,91.8
comp_387,benzaldehyde thiosemicarbazone,NC(=S)N/N=C/c1ccccc1,-6.057798806,-6.290456158,-6.733457527,-7.342176237,-2.024799251,9.2764,222.42,4.032999556,5.992380293,2.211365658,4.101872975,1.890507318,2.224979738,0.210592692,1.532,-2.898,150.71,82.5,0.52846,0.0002,308,8,0.5,H2SO4,WL,81.7
comp_387,benzaldehyde thiosemicarbazone,NC(=S)N/N=C/c1ccccc1,-6.057798806,-6.290456158,-6.733457527,-7.342176237,-2.024799251,9.2764,222.42,4.032999556,5.992380293,2.211365658,4.101872975,1.890507318,2.224979738,0.210592692,1.532,-2.898,150.71,82.5,0.52846,0.0002,318,8,0.5,H2SO4,WL,82.2
comp_387,benzaldehyde thiosemicarbazone,NC(=S)N/N=C/c1ccccc1,-6.057798806,-6.290456158,-6.733457527,-7.342176237,-2.024799251,9.2764,222.42,4.032999556,5.992380293,2.211365658,4.101872975,1.890507318,2.224979738,0.210592692,1.532,-2.898,150.71,82.5,0.52846,0.0002,328,8,0.5,H2SO4,WL,82.6
comp_387,benzaldehyde thiosemicarbazone,NC(=S)N/N=C/c1ccccc1,-6.057798806,-6.290456158,-6.733457527,-7.342176237,-2.024799251,9.2764,222.42,4.032999556,5.992380293,2.211365658,4.101872975,1.890507318,2.224979738,0.210592692,1.532,-2.898,150.71,82.5,0.52846,0.0003,298,1,0.5,H2SO4,WL,91.8
comp_387,benzaldehyde thiosemicarbazone,NC(=S)N/N=C/c1ccccc1,-6.057798806,-6.290456158,-6.733457527,-7.342176237,-2.024799251,9.2764,222.42,4.032999556,5.992380293,2.211365658,4.101872975,1.890507318,2.224979738,0.210592692,1.532,-2.898,150.71,82.5,0.52846,0.0003,298,4,0.5,H2SO4,WL,92.5
comp_387,benzaldehyde thiosemicarbazone,NC(=S)N/N=C/c1ccccc1,-6.057798806,-6.290456158,-6.733457527,-7.342176237,-2.024799251,9.2764,222.42,4.032999556,5.992380293,2.211365658,4.101872975,1.890507318,2.224979738,0.210592692,1.532,-2.898,150.71,82.5,0.52846,0.0003,298,8,0.5,H2SO4,WL,92.9
comp_387,benzaldehyde thiosemicarbazone,NC(=S)N/N=C/c1ccccc1,-6.057798806,-6.290456158,-6.733457527,-7.342176237,-2.024799251,9.2764,222.42,4.032999556,5.992380293,2.211365658,4.101872975,1.890507318,2.224979738,0.210592692,1.532,-2.898,150.71,82.5,0.52846,0.0003,298,12,0.5,H2SO4,WL,93.4
comp_387,benzaldehyde thiosemicarbazone,NC(=S)N/N=C/c1ccccc1,-6.057798806,-6.290456158,-6.733457527,-7.342176237,-2.024799251,9.2764,222.42,4.032999556,5.992380293,2.211365658,4.101872975,1.890507318,2.224979738,0.210592692,1.532,-2.898,150.71,82.5,0.52846,0.0003,298,24,0.5,H2SO4,WL,92.7
comp_387,benzaldehyde thiosemicarbazone,NC(=S)N/N=C/c1ccccc1,-6.057798806,-6.290456158,-6.733457527,-7.342176237,-2.024799251,9.2764,222.42,4.032999556,5.992380293,2.211365658,4.101872975,1.890507318,2.224979738,0.210592692,1.532,-2.898,150.71,82.5,0.52846,0.0003,298,48,0.5,H2SO4,WL,92.1
comp_387,benzaldehyde thiosemicarbazone,NC(=S)N/N=C/c1ccccc1,-6.057798806,-6.290456158,-6.733457527,-7.342176237,-2.024799251,9.2764,222.42,4.032999556,5.992380293,2.211365658,4.101872975,1.890507318,2.224979738,0.210592692,1.532,-2.898,150.71,82.5,0.52846,0.0003,298,72,0.5,H2SO4,WL,91.6
comp_387,benzaldehyde thiosemicarbazone,NC(=S)N/N=C/c1ccccc1,-6.057798806,-6.290456158,-6.733457527,-7.342176237,-2.024799251,9.2764,222.42,4.032999556,5.992380293,2.211365658,4.101872975,1.890507318,2.224979738,0.210592692,1.532,-2.898,150.71,82.5,0.52846,0.0003,298,96,0.5,H2SO4,WL,91.4
comp_388,4-carboxyl benzaldehyde thiosemicarbazone,NC(=S)N/N=C/c1ccc(C(=O)O)cc1,-6.111405237,-6.422159268,-6.942713087,-7.724496214,-2.65882455,15.7332,260.33,3.452580687,6.050889835,2.810859735,4.430874785,1.62001505,3.029702002,0.042669489,1.0171,-2.911,174.81,119.8,0.52846,0.00005,298,8,0.5,H2SO4,WL,61.7
comp_388,4-carboxyl benzaldehyde thiosemicarbazone,NC(=S)N/N=C/c1ccc(C(=O)O)cc1,-6.111405237,-6.422159268,-6.942713087,-7.724496214,-2.65882455,15.7332,260.33,3.452580687,6.050889835,2.810859735,4.430874785,1.62001505,3.029702002,0.042669489,1.0171,-2.911,174.81,119.8,0.52846,0.0001,298,8,0.5,H2SO4,WL,79.6
comp_388,4-carboxyl benzaldehyde thiosemicarbazone,NC(=S)N/N=C/c1ccc(C(=O)O)cc1,-6.111405237,-6.422159268,-6.942713087,-7.724496214,-2.65882455,15.7332,260.33,3.452580687,6.050889835,2.810859735,4.430874785,1.62001505,3.029702002,0.042669489,1.0171,-2.911,174.81,119.8,0.52846,0.0002,298,8,0.5,H2SO4,WL,89.2
comp_388,4-carboxyl benzaldehyde thiosemicarbazone,NC(=S)N/N=C/c1ccc(C(=O)O)cc1,-6.111405237,-6.422159268,-6.942713087,-7.724496214,-2.65882455,15.7332,260.33,3.452580687,6.050889835,2.810859735,4.430874785,1.62001505,3.029702002,0.042669489,1.0171,-2.911,174.81,119.8,0.52846,0.00005,298,1,0.5,H2SO4,PDP,55.5
comp_388,4-carboxyl benzaldehyde thiosemicarbazone,NC(=S)N/N=C/c1ccc(C(=O)O)cc1,-6.111405237,-6.422159268,-6.942713087,-7.724496214,-2.65882455,15.7332,260.33,3.452580687,6.050889835,2.810859735,4.430874785,1.62001505,3.029702002,0.042669489,1.0171,-2.911,174.81,119.8,0.52846,0.0001,298,1,0.5,H2SO4,PDP,82.1
comp_388,4-carboxyl benzaldehyde thiosemicarbazone,NC(=S)N/N=C/c1ccc(C(=O)O)cc1,-6.111405237,-6.422159268,-6.942713087,-7.724496214,-2.65882455,15.7332,260.33,3.452580687,6.050889835,2.810859735,4.430874785,1.62001505,3.029702002,0.042669489,1.0171,-2.911,174.81,119.8,0.52846,0.0002,298,1,0.5,H2SO4,PDP,86.2
comp_388,4-carboxyl benzaldehyde thiosemicarbazone,NC(=S)N/N=C/c1ccc(C(=O)O)cc1,-6.111405237,-6.422159268,-6.942713087,-7.724496214,-2.65882455,15.7332,260.33,3.452580687,6.050889835,2.810859735,4.430874785,1.62001505,3.029702002,0.042669489,1.0171,-2.911,174.81,119.8,0.52846,0.0003,298,1,0.5,H2SO4,PDP,90.7
comp_388,4-carboxyl benzaldehyde thiosemicarbazone,NC(=S)N/N=C/c1ccc(C(=O)O)cc1,-6.111405237,-6.422159268,-6.942713087,-7.724496214,-2.65882455,15.7332,260.33,3.452580687,6.050889835,2.810859735,4.430874785,1.62001505,3.029702002,0.042669489,1.0171,-2.911,174.81,119.8,0.52846,0.00005,298,1,0.5,H2SO4,EIS,80.9
comp_388,4-carboxyl benzaldehyde thiosemicarbazone,NC(=S)N/N=C/c1ccc(C(=O)O)cc1,-6.111405237,-6.422159268,-6.942713087,-7.724496214,-2.65882455,15.7332,260.33,3.452580687,6.050889835,2.810859735,4.430874785,1.62001505,3.029702002,0.042669489,1.0171,-2.911,174.81,119.8,0.52846,0.0001,298,1,0.5,H2SO4,EIS,86.7
comp_388,4-carboxyl benzaldehyde thiosemicarbazone,NC(=S)N/N=C/c1ccc(C(=O)O)cc1,-6.111405237,-6.422159268,-6.942713087,-7.724496214,-2.65882455,15.7332,260.33,3.452580687,6.050889835,2.810859735,4.430874785,1.62001505,3.029702002,0.042669489,1.0171,-2.911,174.81,119.8,0.52846,0.0002,298,1,0.5,H2SO4,EIS,91
comp_388,4-carboxyl benzaldehyde thiosemicarbazone,NC(=S)N/N=C/c1ccc(C(=O)O)cc1,-6.111405237,-6.422159268,-6.942713087,-7.724496214,-2.65882455,15.7332,260.33,3.452580687,6.050889835,2.810859735,4.430874785,1.62001505,3.029702002,0.042669489,1.0171,-2.911,174.81,119.8,0.52846,0.0003,298,1,0.5,H2SO4,EIS,93.2
comp_388,4-carboxyl benzaldehyde thiosemicarbazone,NC(=S)N/N=C/c1ccc(C(=O)O)cc1,-6.111405237,-6.422159268,-6.942713087,-7.724496214,-2.65882455,15.7332,260.33,3.452580687,6.050889835,2.810859735,4.430874785,1.62001505,3.029702002,0.042669489,1.0171,-2.911,174.81,119.8,0.52846,0.0002,308,8,0.5,H2SO4,WL,89.7
comp_388,4-carboxyl benzaldehyde thiosemicarbazone,NC(=S)N/N=C/c1ccc(C(=O)O)cc1,-6.111405237,-6.422159268,-6.942713087,-7.724496214,-2.65882455,15.7332,260.33,3.452580687,6.050889835,2.810859735,4.430874785,1.62001505,3.029702002,0.042669489,1.0171,-2.911,174.81,119.8,0.52846,0.0002,318,8,0.5,H2SO4,WL,90.4
comp_388,4-carboxyl benzaldehyde thiosemicarbazone,NC(=S)N/N=C/c1ccc(C(=O)O)cc1,-6.111405237,-6.422159268,-6.942713087,-7.724496214,-2.65882455,15.7332,260.33,3.452580687,6.050889835,2.810859735,4.430874785,1.62001505,3.029702002,0.042669489,1.0171,-2.911,174.81,119.8,0.52846,0.0002,328,8,0.5,H2SO4,WL,91.3
comp_388,4-carboxyl benzaldehyde thiosemicarbazone,NC(=S)N/N=C/c1ccc(C(=O)O)cc1,-6.111405237,-6.422159268,-6.942713087,-7.724496214,-2.65882455,15.7332,260.33,3.452580687,6.050889835,2.810859735,4.430874785,1.62001505,3.029702002,0.042669489,1.0171,-2.911,174.81,119.8,0.52846,0.0003,298,1,0.5,H2SO4,WL,93.2
comp_388,4-carboxyl benzaldehyde thiosemicarbazone,NC(=S)N/N=C/c1ccc(C(=O)O)cc1,-6.111405237,-6.422159268,-6.942713087,-7.724496214,-2.65882455,15.7332,260.33,3.452580687,6.050889835,2.810859735,4.430874785,1.62001505,3.029702002,0.042669489,1.0171,-2.911,174.81,119.8,0.52846,0.0003,298,4,0.5,H2SO4,WL,94.6
comp_388,4-carboxyl benzaldehyde thiosemicarbazone,NC(=S)N/N=C/c1ccc(C(=O)O)cc1,-6.111405237,-6.422159268,-6.942713087,-7.724496214,-2.65882455,15.7332,260.33,3.452580687,6.050889835,2.810859735,4.430874785,1.62001505,3.029702002,0.042669489,1.0171,-2.911,174.81,119.8,0.52846,0.0003,298,8,0.5,H2SO4,WL,95.5
comp_388,4-carboxyl benzaldehyde thiosemicarbazone,NC(=S)N/N=C/c1ccc(C(=O)O)cc1,-6.111405237,-6.422159268,-6.942713087,-7.724496214,-2.65882455,15.7332,260.33,3.452580687,6.050889835,2.810859735,4.430874785,1.62001505,3.029702002,0.042669489,1.0171,-2.911,174.81,119.8,0.52846,0.0003,298,12,0.5,H2SO4,WL,95.1
comp_388,4-carboxyl benzaldehyde thiosemicarbazone,NC(=S)N/N=C/c1ccc(C(=O)O)cc1,-6.111405237,-6.422159268,-6.942713087,-7.724496214,-2.65882455,15.7332,260.33,3.452580687,6.050889835,2.810859735,4.430874785,1.62001505,3.029702002,0.042669489,1.0171,-2.911,174.81,119.8,0.52846,0.0003,298,24,0.5,H2SO4,WL,93.9
comp_388,4-carboxyl benzaldehyde thiosemicarbazone,NC(=S)N/N=C/c1ccc(C(=O)O)cc1,-6.111405237,-6.422159268,-6.942713087,-7.724496214,-2.65882455,15.7332,260.33,3.452580687,6.050889835,2.810859735,4.430874785,1.62001505,3.029702002,0.042669489,1.0171,-2.911,174.81,119.8,0.52846,0.0003,298,48,0.5,H2SO4,WL,94.2
