Repository: aveucoloap/Machine-Learning-corrosion-study

File: comp1-502_datasetQM_20220608.csv (part 48 of 61)
comp_ref,Compound,smiles,HOMO,HOMO_1,HOMO_2,HOMO_3,LUMO,Dipole,Polar,Egap,IP,EA,Electronegativity,Chemical hardness,Electrophilicity,deltaN,cLogP,cLogS,Total Surface Area,Polar Surface Area,Relative PSA,ConcInh_M,TempK,Time_H,Med_ConcM,Med_ID,Method,IE
comp_388,4-carboxyl benzaldehyde thiosemicarbazone,NC(=S)N/N=C/c1ccc(C(=O)O)cc1,-6.111405237,-6.422159268,-6.942713087,-7.724496214,-2.65882455,15.7332,260.33,3.452580687,6.050889835,2.810859735,4.430874785,1.62001505,3.029702002,0.042669489,1.0171,-2.911,174.81,119.8,0.52846,0.0003,298,72,0.5,H2SO4,WL,93.5
comp_388,4-carboxyl benzaldehyde thiosemicarbazone,NC(=S)N/N=C/c1ccc(C(=O)O)cc1,-6.111405237,-6.422159268,-6.942713087,-7.724496214,-2.65882455,15.7332,260.33,3.452580687,6.050889835,2.810859735,4.430874785,1.62001505,3.029702002,0.042669489,1.0171,-2.911,174.81,119.8,0.52846,0.0003,298,96,0.5,H2SO4,WL,93.2
comp_389,2-carboxylbenzaldehyde thiosemicarbazone,NC(=S)N/N=C/c1ccccc1C(=O)O,-6.089636128,-6.446649516,-7.034143345,-7.55306448,-2.477324604,15.2686,249.13,3.612311524,6.072640712,2.632881759,4.352761236,1.719879477,2.75404914,0.085609932,1.0171,-2.911,174.81,119.8,0.17097,0.00005,298,8,0.5,H2SO4,WL,65.4
comp_389,2-carboxylbenzaldehyde thiosemicarbazone,NC(=S)N/N=C/c1ccccc1C(=O)O,-6.089636128,-6.446649516,-7.034143345,-7.55306448,-2.477324604,15.2686,249.13,3.612311524,6.072640712,2.632881759,4.352761236,1.719879477,2.75404914,0.085609932,1.0171,-2.911,174.81,119.8,0.17097,0.0001,298,8,0.5,H2SO4,WL,77.5
comp_389,2-carboxylbenzaldehyde thiosemicarbazone,NC(=S)N/N=C/c1ccccc1C(=O)O,-6.089636128,-6.446649516,-7.034143345,-7.55306448,-2.477324604,15.2686,249.13,3.612311524,6.072640712,2.632881759,4.352761236,1.719879477,2.75404914,0.085609932,1.0171,-2.911,174.81,119.8,0.17097,0.0002,298,8,0.5,H2SO4,WL,87.5
comp_389,2-carboxylbenzaldehyde thiosemicarbazone,NC(=S)N/N=C/c1ccccc1C(=O)O,-6.089636128,-6.446649516,-7.034143345,-7.55306448,-2.477324604,15.2686,249.13,3.612311524,6.072640712,2.632881759,4.352761236,1.719879477,2.75404914,0.085609932,1.0171,-2.911,174.81,119.8,0.17097,0.00005,298,1,0.5,H2SO4,PDP,47.1
comp_389,2-carboxylbenzaldehyde thiosemicarbazone,NC(=S)N/N=C/c1ccccc1C(=O)O,-6.089636128,-6.446649516,-7.034143345,-7.55306448,-2.477324604,15.2686,249.13,3.612311524,6.072640712,2.632881759,4.352761236,1.719879477,2.75404914,0.085609932,1.0171,-2.911,174.81,119.8,0.17097,0.0001,298,1,0.5,H2SO4,PDP,75.9
comp_389,2-carboxylbenzaldehyde thiosemicarbazone,NC(=S)N/N=C/c1ccccc1C(=O)O,-6.089636128,-6.446649516,-7.034143345,-7.55306448,-2.477324604,15.2686,249.13,3.612311524,6.072640712,2.632881759,4.352761236,1.719879477,2.75404914,0.085609932,1.0171,-2.911,174.81,119.8,0.17097,0.0002,298,1,0.5,H2SO4,PDP,85.8
comp_389,2-carboxylbenzaldehyde thiosemicarbazone,NC(=S)N/N=C/c1ccccc1C(=O)O,-6.089636128,-6.446649516,-7.034143345,-7.55306448,-2.477324604,15.2686,249.13,3.612311524,6.072640712,2.632881759,4.352761236,1.719879477,2.75404914,0.085609932,1.0171,-2.911,174.81,119.8,0.17097,0.0003,298,1,0.5,H2SO4,PDP,90.4
comp_389,2-carboxylbenzaldehyde thiosemicarbazone,NC(=S)N/N=C/c1ccccc1C(=O)O,-6.089636128,-6.446649516,-7.034143345,-7.55306448,-2.477324604,15.2686,249.13,3.612311524,6.072640712,2.632881759,4.352761236,1.719879477,2.75404914,0.085609932,1.0171,-2.911,174.81,119.8,0.17097,0.00005,298,1,0.5,H2SO4,EIS,70.5
comp_389,2-carboxylbenzaldehyde thiosemicarbazone,NC(=S)N/N=C/c1ccccc1C(=O)O,-6.089636128,-6.446649516,-7.034143345,-7.55306448,-2.477324604,15.2686,249.13,3.612311524,6.072640712,2.632881759,4.352761236,1.719879477,2.75404914,0.085609932,1.0171,-2.911,174.81,119.8,0.17097,0.0001,298,1,0.5,H2SO4,EIS,86.2
comp_389,2-carboxylbenzaldehyde thiosemicarbazone,NC(=S)N/N=C/c1ccccc1C(=O)O,-6.089636128,-6.446649516,-7.034143345,-7.55306448,-2.477324604,15.2686,249.13,3.612311524,6.072640712,2.632881759,4.352761236,1.719879477,2.75404914,0.085609932,1.0171,-2.911,174.81,119.8,0.17097,0.0002,298,1,0.5,H2SO4,EIS,90.6
comp_389,2-carboxylbenzaldehyde thiosemicarbazone,NC(=S)N/N=C/c1ccccc1C(=O)O,-6.089636128,-6.446649516,-7.034143345,-7.55306448,-2.477324604,15.2686,249.13,3.612311524,6.072640712,2.632881759,4.352761236,1.719879477,2.75404914,0.085609932,1.0171,-2.911,174.81,119.8,0.17097,0.0003,298,1,0.5,H2SO4,EIS,92.8
comp_389,2-carboxylbenzaldehyde thiosemicarbazone,NC(=S)N/N=C/c1ccccc1C(=O)O,-6.089636128,-6.446649516,-7.034143345,-7.55306448,-2.477324604,15.2686,249.13,3.612311524,6.072640712,2.632881759,4.352761236,1.719879477,2.75404914,0.085609932,1.0171,-2.911,174.81,119.8,0.17097,0.0002,308,8,0.5,H2SO4,WL,87.8
comp_389,2-carboxylbenzaldehyde thiosemicarbazone,NC(=S)N/N=C/c1ccccc1C(=O)O,-6.089636128,-6.446649516,-7.034143345,-7.55306448,-2.477324604,15.2686,249.13,3.612311524,6.072640712,2.632881759,4.352761236,1.719879477,2.75404914,0.085609932,1.0171,-2.911,174.81,119.8,0.17097,0.0002,318,8,0.5,H2SO4,WL,88.3
comp_389,2-carboxylbenzaldehyde thiosemicarbazone,NC(=S)N/N=C/c1ccccc1C(=O)O,-6.089636128,-6.446649516,-7.034143345,-7.55306448,-2.477324604,15.2686,249.13,3.612311524,6.072640712,2.632881759,4.352761236,1.719879477,2.75404914,0.085609932,1.0171,-2.911,174.81,119.8,0.17097,0.0002,328,8,0.5,H2SO4,WL,90
comp_389,2-carboxylbenzaldehyde thiosemicarbazone,NC(=S)N/N=C/c1ccccc1C(=O)O,-6.089636128,-6.446649516,-7.034143345,-7.55306448,-2.477324604,15.2686,249.13,3.612311524,6.072640712,2.632881759,4.352761236,1.719879477,2.75404914,0.085609932,1.0171,-2.911,174.81,119.8,0.17097,0.0003,298,1,0.5,H2SO4,WL,92.8
comp_389,2-carboxylbenzaldehyde thiosemicarbazone,NC(=S)N/N=C/c1ccccc1C(=O)O,-6.089636128,-6.446649516,-7.034143345,-7.55306448,-2.477324604,15.2686,249.13,3.612311524,6.072640712,2.632881759,4.352761236,1.719879477,2.75404914,0.085609932,1.0171,-2.911,174.81,119.8,0.17097,0.0003,298,4,0.5,H2SO4,WL,93.8
comp_389,2-carboxylbenzaldehyde thiosemicarbazone,NC(=S)N/N=C/c1ccccc1C(=O)O,-6.089636128,-6.446649516,-7.034143345,-7.55306448,-2.477324604,15.2686,249.13,3.612311524,6.072640712,2.632881759,4.352761236,1.719879477,2.75404914,0.085609932,1.0171,-2.911,174.81,119.8,0.17097,0.0003,298,8,0.5,H2SO4,WL,95.2
comp_389,2-carboxylbenzaldehyde thiosemicarbazone,NC(=S)N/N=C/c1ccccc1C(=O)O,-6.089636128,-6.446649516,-7.034143345,-7.55306448,-2.477324604,15.2686,249.13,3.612311524,6.072640712,2.632881759,4.352761236,1.719879477,2.75404914,0.085609932,1.0171,-2.911,174.81,119.8,0.17097,0.0003,298,12,0.5,H2SO4,WL,94.7
comp_389,2-carboxylbenzaldehyde thiosemicarbazone,NC(=S)N/N=C/c1ccccc1C(=O)O,-6.089636128,-6.446649516,-7.034143345,-7.55306448,-2.477324604,15.2686,249.13,3.612311524,6.072640712,2.632881759,4.352761236,1.719879477,2.75404914,0.085609932,1.0171,-2.911,174.81,119.8,0.17097,0.0003,298,24,0.5,H2SO4,WL,94.1
comp_389,2-carboxylbenzaldehyde thiosemicarbazone,NC(=S)N/N=C/c1ccccc1C(=O)O,-6.089636128,-6.446649516,-7.034143345,-7.55306448,-2.477324604,15.2686,249.13,3.612311524,6.072640712,2.632881759,4.352761236,1.719879477,2.75404914,0.085609932,1.0171,-2.911,174.81,119.8,0.17097,0.0003,298,48,0.5,H2SO4,WL,93.4
comp_389,2-carboxylbenzaldehyde thiosemicarbazone,NC(=S)N/N=C/c1ccccc1C(=O)O,-6.089636128,-6.446649516,-7.034143345,-7.55306448,-2.477324604,15.2686,249.13,3.612311524,6.072640712,2.632881759,4.352761236,1.719879477,2.75404914,0.085609932,1.0171,-2.911,174.81,119.8,0.17097,0.0003,298,72,0.5,H2SO4,WL,93.6
comp_389,2-carboxylbenzaldehyde thiosemicarbazone,NC(=S)N/N=C/c1ccccc1C(=O)O,-6.089636128,-6.446649516,-7.034143345,-7.55306448,-2.477324604,15.2686,249.13,3.612311524,6.072640712,2.632881759,4.352761236,1.719879477,2.75404914,0.085609932,1.0171,-2.911,174.81,119.8,0.17097,0.0003,298,96,0.5,H2SO4,WL,92.5
comp_390,Bergamottin,C/C(C)=C\CC/C(C)=C/COc2c1ccoc1cc3oc(=O)ccc23,-6.08201694,-6.415628535,-6.705701913,-6.857541448,-2.273239207,10.2463,384.37,3.808777733,5.972348795,2.410910318,4.191629556,1.780719238,2.46666599,0.173171849,5.7201,-5.259,275.78,48.67,0.3126,0.00001,303,0.5,1,HCl,PDP,50
comp_390,Bergamottin,C/C(C)=C\CC/C(C)=C/COc2c1ccoc1cc3oc(=O)ccc23,-6.08201694,-6.415628535,-6.705701913,-6.857541448,-2.273239207,10.2463,384.37,3.808777733,5.972348795,2.410910318,4.191629556,1.780719238,2.46666599,0.173171849,5.7201,-5.259,275.78,48.67,0.3126,0.00005,303,0.5,1,HCl,PDP,62
comp_390,Bergamottin,C/C(C)=C\CC/C(C)=C/COc2c1ccoc1cc3oc(=O)ccc23,-6.08201694,-6.415628535,-6.705701913,-6.857541448,-2.273239207,10.2463,384.37,3.808777733,5.972348795,2.410910318,4.191629556,1.780719238,2.46666599,0.173171849,5.7201,-5.259,275.78,48.67,0.3126,0.0001,303,0.5,1,HCl,PDP,77
comp_390,Bergamottin,C/C(C)=C\CC/C(C)=C/COc2c1ccoc1cc3oc(=O)ccc23,-6.08201694,-6.415628535,-6.705701913,-6.857541448,-2.273239207,10.2463,384.37,3.808777733,5.972348795,2.410910318,4.191629556,1.780719238,2.46666599,0.173171849,5.7201,-5.259,275.78,48.67,0.3126,0.0005,303,0.5,1,HCl,PDP,85
comp_390,Bergamottin,C/C(C)=C\CC/C(C)=C/COc2c1ccoc1cc3oc(=O)ccc23,-6.08201694,-6.415628535,-6.705701913,-6.857541448,-2.273239207,10.2463,384.37,3.808777733,5.972348795,2.410910318,4.191629556,1.780719238,2.46666599,0.173171849,5.7201,-5.259,275.78,48.67,0.3126,0.00001,303,0.5,1,HCl,EIS,65
comp_390,Bergamottin,C/C(C)=C\CC/C(C)=C/COc2c1ccoc1cc3oc(=O)ccc23,-6.08201694,-6.415628535,-6.705701913,-6.857541448,-2.273239207,10.2463,384.37,3.808777733,5.972348795,2.410910318,4.191629556,1.780719238,2.46666599,0.173171849,5.7201,-5.259,275.78,48.67,0.3126,0.00005,303,0.5,1,HCl,EIS,71
comp_390,Bergamottin,C/C(C)=C\CC/C(C)=C/COc2c1ccoc1cc3oc(=O)ccc23,-6.08201694,-6.415628535,-6.705701913,-6.857541448,-2.273239207,10.2463,384.37,3.808777733,5.972348795,2.410910318,4.191629556,1.780719238,2.46666599,0.173171849,5.7201,-5.259,275.78,48.67,0.3126,0.0001,303,0.5,1,HCl,EIS,75
comp_390,Bergamottin,C/C(C)=C\CC/C(C)=C/COc2c1ccoc1cc3oc(=O)ccc23,-6.08201694,-6.415628535,-6.705701913,-6.857541448,-2.273239207,10.2463,384.37,3.808777733,5.972348795,2.410910318,4.191629556,1.780719238,2.46666599,0.173171849,5.7201,-5.259,275.78,48.67,0.3126,0.0005,303,0.5,1,HCl,EIS,87
comp_390,Bergamottin,C/C(C)=C\CC/C(C)=C/COc2c1ccoc1cc3oc(=O)ccc23,-6.08201694,-6.415628535,-6.705701913,-6.857541448,-2.273239207,10.2463,384.37,3.808777733,5.972348795,2.410910318,4.191629556,1.780719238,2.46666599,0.173171849,5.7201,-5.259,275.78,48.67,0.3126,0.00001,303,24,1,HCl,WL,57
comp_390,Bergamottin,C/C(C)=C\CC/C(C)=C/COc2c1ccoc1cc3oc(=O)ccc23,-6.08201694,-6.415628535,-6.705701913,-6.857541448,-2.273239207,10.2463,384.37,3.808777733,5.972348795,2.410910318,4.191629556,1.780719238,2.46666599,0.173171849,5.7201,-5.259,275.78,48.67,0.3126,0.00005,303,24,1,HCl,WL,68
comp_390,Bergamottin,C/C(C)=C\CC/C(C)=C/COc2c1ccoc1cc3oc(=O)ccc23,-6.08201694,-6.415628535,-6.705701913,-6.857541448,-2.273239207,10.2463,384.37,3.808777733,5.972348795,2.410910318,4.191629556,1.780719238,2.46666599,0.173171849,5.7201,-5.259,275.78,48.67,0.3126,0.0001,303,24,1,HCl,WL,72
comp_390,Bergamottin,C/C(C)=C\CC/C(C)=C/COc2c1ccoc1cc3oc(=O)ccc23,-6.08201694,-6.415628535,-6.705701913,-6.857541448,-2.273239207,10.2463,384.37,3.808777733,5.972348795,2.410910318,4.191629556,1.780719238,2.46666599,0.173171849,5.7201,-5.259,275.78,48.67,0.3126,0.0005,303,24,1,HCl,WL,83
comp_391,Isopimpinellin,COc2c1ccoc1c(OC)c3oc(=O)ccc23,-5.702418102,-6.699987521,-7.793613135,-8.253757676,-2.263170994,9.8162,257.37,3.439247108,5.597216488,2.398980928,3.998098708,1.59911778,2.499001868,0.313861367,1.809,-3.565,182.82,57.9,0.48039,0.00001,303,0.5,1,HCl,PDP,54
comp_391,Isopimpinellin,COc2c1ccoc1c(OC)c3oc(=O)ccc23,-5.702418102,-6.699987521,-7.793613135,-8.253757676,-2.263170994,9.8162,257.37,3.439247108,5.597216488,2.398980928,3.998098708,1.59911778,2.499001868,0.313861367,1.809,-3.565,182.82,57.9,0.48039,0.00005,303,0.5,1,HCl,PDP,69
comp_391,Isopimpinellin,COc2c1ccoc1c(OC)c3oc(=O)ccc23,-5.702418102,-6.699987521,-7.793613135,-8.253757676,-2.263170994,9.8162,257.37,3.439247108,5.597216488,2.398980928,3.998098708,1.59911778,2.499001868,0.313861367,1.809,-3.565,182.82,57.9,0.48039,0.0001,303,0.5,1,HCl,PDP,81
comp_391,Isopimpinellin,COc2c1ccoc1c(OC)c3oc(=O)ccc23,-5.702418102,-6.699987521,-7.793613135,-8.253757676,-2.263170994,9.8162,257.37,3.439247108,5.597216488,2.398980928,3.998098708,1.59911778,2.499001868,0.313861367,1.809,-3.565,182.82,57.9,0.48039,0.0005,303,0.5,1,HCl,PDP,90
comp_391,Isopimpinellin,COc2c1ccoc1c(OC)c3oc(=O)ccc23,-5.702418102,-6.699987521,-7.793613135,-8.253757676,-2.263170994,9.8162,257.37,3.439247108,5.597216488,2.398980928,3.998098708,1.59911778,2.499001868,0.313861367,1.809,-3.565,182.82,57.9,0.48039,0.00001,303,0.5,1,HCl,EIS,72
comp_391,Isopimpinellin,COc2c1ccoc1c(OC)c3oc(=O)ccc23,-5.702418102,-6.699987521,-7.793613135,-8.253757676,-2.263170994,9.8162,257.37,3.439247108,5.597216488,2.398980928,3.998098708,1.59911778,2.499001868,0.313861367,1.809,-3.565,182.82,57.9,0.48039,0.00005,303,0.5,1,HCl,EIS,82
comp_391,Isopimpinellin,COc2c1ccoc1c(OC)c3oc(=O)ccc23,-5.702418102,-6.699987521,-7.793613135,-8.253757676,-2.263170994,9.8162,257.37,3.439247108,5.597216488,2.398980928,3.998098708,1.59911778,2.499001868,0.313861367,1.809,-3.565,182.82,57.9,0.48039,0.0001,303,0.5,1,HCl,EIS,91
comp_391,Isopimpinellin,COc2c1ccoc1c(OC)c3oc(=O)ccc23,-5.702418102,-6.699987521,-7.793613135,-8.253757676,-2.263170994,9.8162,257.37,3.439247108,5.597216488,2.398980928,3.998098708,1.59911778,2.499001868,0.313861367,1.809,-3.565,182.82,57.9,0.48039,0.0005,303,0.5,1,HCl,EIS,93
comp_391,Isopimpinellin,COc2c1ccoc1c(OC)c3oc(=O)ccc23,-5.702418102,-6.699987521,-7.793613135,-8.253757676,-2.263170994,9.8162,257.37,3.439247108,5.597216488,2.398980928,3.998098708,1.59911778,2.499001868,0.313861367,1.809,-3.565,182.82,57.9,0.48039,0.00001,303,24,1,HCl,WL,63
comp_391,Isopimpinellin,COc2c1ccoc1c(OC)c3oc(=O)ccc23,-5.702418102,-6.699987521,-7.793613135,-8.253757676,-2.263170994,9.8162,257.37,3.439247108,5.597216488,2.398980928,3.998098708,1.59911778,2.499001868,0.313861367,1.809,-3.565,182.82,57.9,0.48039,0.00005,303,24,1,HCl,WL,75
comp_391,Isopimpinellin,COc2c1ccoc1c(OC)c3oc(=O)ccc23,-5.702418102,-6.699987521,-7.793613135,-8.253757676,-2.263170994,9.8162,257.37,3.439247108,5.597216488,2.398980928,3.998098708,1.59911778,2.499001868,0.313861367,1.809,-3.565,182.82,57.9,0.48039,0.0001,303,24,1,HCl,WL,86
comp_391,Isopimpinellin,COc2c1ccoc1c(OC)c3oc(=O)ccc23,-5.702418102,-6.699987521,-7.793613135,-8.253757676,-2.263170994,9.8162,257.37,3.439247108,5.597216488,2.398980928,3.998098708,1.59911778,2.499001868,0.313861367,1.809,-3.565,182.82,57.9,0.48039,0.0005,303,24,1,HCl,WL,91
comp_392,"6-methyl-1H-pyrazolo[5,1-c][1,2,4]triazole-7-carbonitrile",Cc2nn1cn[nH]c1c2C#N,-6.720668175,-7.366122257,-8.753902955,-9.001798684,-1.172810747,3.8221,143.71,5.547857428,6.624152925,1.310110776,3.967131851,2.657021075,1.480806388,0.200550968,-0.8711,-2.533,119.57,69.77,0.55159,0.000001,303,0.5,1,HCl,PDP,80.4
comp_392,"6-methyl-1H-pyrazolo[5,1-c][1,2,4]triazole-7-carbonitrile",Cc2nn1cn[nH]c1c2C#N,-6.720668175,-7.366122257,-8.753902955,-9.001798684,-1.172810747,3.8221,143.71,5.547857428,6.624152925,1.310110776,3.967131851,2.657021075,1.480806388,0.200550968,-0.8711,-2.533,119.57,69.77,0.55159,0.00001,303,0.5,1,HCl,PDP,84.2
comp_392,"6-methyl-1H-pyrazolo[5,1-c][1,2,4]triazole-7-carbonitrile",Cc2nn1cn[nH]c1c2C#N,-6.720668175,-7.366122257,-8.753902955,-9.001798684,-1.172810747,3.8221,143.71,5.547857428,6.624152925,1.310110776,3.967131851,2.657021075,1.480806388,0.200550968,-0.8711,-2.533,119.57,69.77,0.55159,0.0001,303,0.5,1,HCl,PDP,89
comp_392,"6-methyl-1H-pyrazolo[5,1-c][1,2,4]triazole-7-carbonitrile",Cc2nn1cn[nH]c1c2C#N,-6.720668175,-7.366122257,-8.753902955,-9.001798684,-1.172810747,3.8221,143.71,5.547857428,6.624152925,1.310110776,3.967131851,2.657021075,1.480806388,0.200550968,-0.8711,-2.533,119.57,69.77,0.55159,0.001,303,0.5,1,HCl,PDP,89.6
comp_392,"6-methyl-1H-pyrazolo[5,1-c][1,2,4]triazole-7-carbonitrile",Cc2nn1cn[nH]c1c2C#N,-6.720668175,-7.366122257,-8.753902955,-9.001798684,-1.172810747,3.8221,143.71,5.547857428,6.624152925,1.310110776,3.967131851,2.657021075,1.480806388,0.200550968,-0.8711,-2.533,119.57,69.77,0.55159,0.000001,303,0.5,1,HCl,EIS,81.1
comp_392,"6-methyl-1H-pyrazolo[5,1-c][1,2,4]triazole-7-carbonitrile",Cc2nn1cn[nH]c1c2C#N,-6.720668175,-7.366122257,-8.753902955,-9.001798684,-1.172810747,3.8221,143.71,5.547857428,6.624152925,1.310110776,3.967131851,2.657021075,1.480806388,0.200550968,-0.8711,-2.533,119.57,69.77,0.55159,0.00001,303,0.5,1,HCl,EIS,85.4
comp_392,"6-methyl-1H-pyrazolo[5,1-c][1,2,4]triazole-7-carbonitrile",Cc2nn1cn[nH]c1c2C#N,-6.720668175,-7.366122257,-8.753902955,-9.001798684,-1.172810747,3.8221,143.71,5.547857428,6.624152925,1.310110776,3.967131851,2.657021075,1.480806388,0.200550968,-0.8711,-2.533,119.57,69.77,0.55159,0.0001,303,0.5,1,HCl,EIS,90.7
comp_392,"6-methyl-1H-pyrazolo[5,1-c][1,2,4]triazole-7-carbonitrile",Cc2nn1cn[nH]c1c2C#N,-6.720668175,-7.366122257,-8.753902955,-9.001798684,-1.172810747,3.8221,143.71,5.547857428,6.624152925,1.310110776,3.967131851,2.657021075,1.480806388,0.200550968,-0.8711,-2.533,119.57,69.77,0.55159,0.001,303,0.5,1,HCl,EIS,90.8
comp_392,"6-methyl-1H-pyrazolo[5,1-c][1,2,4]triazole-7-carbonitrile",Cc2nn1cn[nH]c1c2C#N,-6.720668175,-7.366122257,-8.753902955,-9.001798684,-1.172810747,3.8221,143.71,5.547857428,6.624152925,1.310110776,3.967131851,2.657021075,1.480806388,0.200550968,-0.8711,-2.533,119.57,69.77,0.55159,0.001,313,0.5,1,HCl,PDP,70.6
comp_392,"6-methyl-1H-pyrazolo[5,1-c][1,2,4]triazole-7-carbonitrile",Cc2nn1cn[nH]c1c2C#N,-6.720668175,-7.366122257,-8.753902955,-9.001798684,-1.172810747,3.8221,143.71,5.547857428,6.624152925,1.310110776,3.967131851,2.657021075,1.480806388,0.200550968,-0.8711,-2.533,119.57,69.77,0.55159,0.001,323,0.5,1,HCl,PDP,66.8
comp_392,"6-methyl-1H-pyrazolo[5,1-c][1,2,4]triazole-7-carbonitrile",Cc2nn1cn[nH]c1c2C#N,-6.720668175,-7.366122257,-8.753902955,-9.001798684,-1.172810747,3.8221,143.71,5.547857428,6.624152925,1.310110776,3.967131851,2.657021075,1.480806388,0.200550968,-0.8711,-2.533,119.57,69.77,0.55159,0.001,333,0.5,1,HCl,PDP,53
comp_393,"1-acetyl-6-methyl-1Hpyrazolo[5,1-c][1,2,4]triazole-7-carbothioamide",CC(=O)n1ncn2nc(C)c(C(N)=S)c12,-6.172086628,-6.811009977,-7.089654573,-7.291835172,-1.963029404,8.0774,230.48,4.209057225,6.051165214,2.04831397,4.049739592,2.001425622,2.048588589,0.224969843,-0.7236,-2.393,168.73,110.3,0.25998,0.000001,303,0.5,1,HCl,PDP,80.3
comp_393,"1-acetyl-6-methyl-1Hpyrazolo[5,1-c][1,2,4]triazole-7-carbothioamide",CC(=O)n1ncn2nc(C)c(C(N)=S)c12,-6.172086628,-6.811009977,-7.089654573,-7.291835172,-1.963029404,8.0774,230.48,4.209057225,6.051165214,2.04831397,4.049739592,2.001425622,2.048588589,0.224969843,-0.7236,-2.393,168.73,110.3,0.25998,0.00001,303,0.5,1,HCl,PDP,82.1
comp_393,"1-acetyl-6-methyl-1Hpyrazolo[5,1-c][1,2,4]triazole-7-carbothioamide",CC(=O)n1ncn2nc(C)c(C(N)=S)c12,-6.172086628,-6.811009977,-7.089654573,-7.291835172,-1.963029404,8.0774,230.48,4.209057225,6.051165214,2.04831397,4.049739592,2.001425622,2.048588589,0.224969843,-0.7236,-2.393,168.73,110.3,0.25998,0.0001,303,0.5,1,HCl,PDP,84.2
comp_393,"1-acetyl-6-methyl-1Hpyrazolo[5,1-c][1,2,4]triazole-7-carbothioamide",CC(=O)n1ncn2nc(C)c(C(N)=S)c12,-6.172086628,-6.811009977,-7.089654573,-7.291835172,-1.963029404,8.0774,230.48,4.209057225,6.051165214,2.04831397,4.049739592,2.001425622,2.048588589,0.224969843,-0.7236,-2.393,168.73,110.3,0.25998,0.001,303,0.5,1,HCl,PDP,93.5
comp_393,"1-acetyl-6-methyl-1Hpyrazolo[5,1-c][1,2,4]triazole-7-carbothioamide",CC(=O)n1ncn2nc(C)c(C(N)=S)c12,-6.172086628,-6.811009977,-7.089654573,-7.291835172,-1.963029404,8.0774,230.48,4.209057225,6.051165214,2.04831397,4.049739592,2.001425622,2.048588589,0.224969843,-0.7236,-2.393,168.73,110.3,0.25998,0.000001,303,0.5,1,HCl,EIS,81.4
comp_393,"1-acetyl-6-methyl-1Hpyrazolo[5,1-c][1,2,4]triazole-7-carbothioamide",CC(=O)n1ncn2nc(C)c(C(N)=S)c12,-6.172086628,-6.811009977,-7.089654573,-7.291835172,-1.963029404,8.0774,230.48,4.209057225,6.051165214,2.04831397,4.049739592,2.001425622,2.048588589,0.224969843,-0.7236,-2.393,168.73,110.3,0.25998,0.00001,303,0.5,1,HCl,EIS,83.8
comp_393,"1-acetyl-6-methyl-1Hpyrazolo[5,1-c][1,2,4]triazole-7-carbothioamide",CC(=O)n1ncn2nc(C)c(C(N)=S)c12,-6.172086628,-6.811009977,-7.089654573,-7.291835172,-1.963029404,8.0774,230.48,4.209057225,6.051165214,2.04831397,4.049739592,2.001425622,2.048588589,0.224969843,-0.7236,-2.393,168.73,110.3,0.25998,0.0001,303,0.5,1,HCl,EIS,85.1
comp_393,"1-acetyl-6-methyl-1Hpyrazolo[5,1-c][1,2,4]triazole-7-carbothioamide",CC(=O)n1ncn2nc(C)c(C(N)=S)c12,-6.172086628,-6.811009977,-7.089654573,-7.291835172,-1.963029404,8.0774,230.48,4.209057225,6.051165214,2.04831397,4.049739592,2.001425622,2.048588589,0.224969843,-0.7236,-2.393,168.73,110.3,0.25998,0.001,303,0.5,1,HCl,EIS,94.2
comp_393,"1-acetyl-6-methyl-1Hpyrazolo[5,1-c][1,2,4]triazole-7-carbothioamide",CC(=O)n1ncn2nc(C)c(C(N)=S)c12,-6.172086628,-6.811009977,-7.089654573,-7.291835172,-1.963029404,8.0774,230.48,4.209057225,6.051165214,2.04831397,4.049739592,2.001425622,2.048588589,0.224969843,-0.7236,-2.393,168.73,110.3,0.25998,0.001,313,0.5,1,HCl,PDP,69.4
comp_393,"1-acetyl-6-methyl-1Hpyrazolo[5,1-c][1,2,4]triazole-7-carbothioamide",CC(=O)n1ncn2nc(C)c(C(N)=S)c12,-6.172086628,-6.811009977,-7.089654573,-7.291835172,-1.963029404,8.0774,230.48,4.209057225,6.051165214,2.04831397,4.049739592,2.001425622,2.048588589,0.224969843,-0.7236,-2.393,168.73,110.3,0.25998,0.001,323,0.5,1,HCl,PDP,68.2
comp_393,"1-acetyl-6-methyl-1Hpyrazolo[5,1-c][1,2,4]triazole-7-carbothioamide",CC(=O)n1ncn2nc(C)c(C(N)=S)c12,-6.172086628,-6.811009977,-7.089654573,-7.291835172,-1.963029404,8.0774,230.48,4.209057225,6.051165214,2.04831397,4.049739592,2.001425622,2.048588589,0.224969843,-0.7236,-2.393,168.73,110.3,0.25998,0.001,333,0.5,1,HCl,PDP,67.9
comp_394,4-Hydroxy-6-methyl-3-(3-quinolin-8-yl-acryloyl)-pyran-2-one,Cc3cc(O)c(C(=O)/C=C/c1cccc2cccnc12)c(=O)o3,-6.547603759,-7.008292528,-7.268977608,-7.373469331,-2.895291497,2.2278,381.75,3.652312262,6.394276033,3.064682648,4.72947934,1.664796692,3.358964932,-0.137842261,1.8788,-3.718,231.36,76.49,0.22648,0.000001,298,6,1,HCl,WL,70.3
comp_394,4-Hydroxy-6-methyl-3-(3-quinolin-8-yl-acryloyl)-pyran-2-one,Cc3cc(O)c(C(=O)/C=C/c1cccc2cccnc12)c(=O)o3,-6.547603759,-7.008292528,-7.268977608,-7.373469331,-2.895291497,2.2278,381.75,3.652312262,6.394276033,3.064682648,4.72947934,1.664796692,3.358964932,-0.137842261,1.8788,-3.718,231.36,76.49,0.22648,0.00001,298,6,1,HCl,WL,72.2
comp_394,4-Hydroxy-6-methyl-3-(3-quinolin-8-yl-acryloyl)-pyran-2-one,Cc3cc(O)c(C(=O)/C=C/c1cccc2cccnc12)c(=O)o3,-6.547603759,-7.008292528,-7.268977608,-7.373469331,-2.895291497,2.2278,381.75,3.652312262,6.394276033,3.064682648,4.72947934,1.664796692,3.358964932,-0.137842261,1.8788,-3.718,231.36,76.49,0.22648,0.0001,298,6,1,HCl,WL,74.8
comp_394,4-Hydroxy-6-methyl-3-(3-quinolin-8-yl-acryloyl)-pyran-2-one,Cc3cc(O)c(C(=O)/C=C/c1cccc2cccnc12)c(=O)o3,-6.547603759,-7.008292528,-7.268977608,-7.373469331,-2.895291497,2.2278,381.75,3.652312262,6.394276033,3.064682648,4.72947934,1.664796692,3.358964932,-0.137842261,1.8788,-3.718,231.36,76.49,0.22648,0.001,298,6,1,HCl,WL,86.5
comp_394,4-Hydroxy-6-methyl-3-(3-quinolin-8-yl-acryloyl)-pyran-2-one,Cc3cc(O)c(C(=O)/C=C/c1cccc2cccnc12)c(=O)o3,-6.547603759,-7.008292528,-7.268977608,-7.373469331,-2.895291497,2.2278,381.75,3.652312262,6.394276033,3.064682648,4.72947934,1.664796692,3.358964932,-0.137842261,1.8788,-3.718,231.36,76.49,0.22648,0.000001,298,0.5,1,HCl,EIS,70.5
comp_394,4-Hydroxy-6-methyl-3-(3-quinolin-8-yl-acryloyl)-pyran-2-one,Cc3cc(O)c(C(=O)/C=C/c1cccc2cccnc12)c(=O)o3,-6.547603759,-7.008292528,-7.268977608,-7.373469331,-2.895291497,2.2278,381.75,3.652312262,6.394276033,3.064682648,4.72947934,1.664796692,3.358964932,-0.137842261,1.8788,-3.718,231.36,76.49,0.22648,0.00001,298,0.5,1,HCl,EIS,71.1
comp_394,4-Hydroxy-6-methyl-3-(3-quinolin-8-yl-acryloyl)-pyran-2-one,Cc3cc(O)c(C(=O)/C=C/c1cccc2cccnc12)c(=O)o3,-6.547603759,-7.008292528,-7.268977608,-7.373469331,-2.895291497,2.2278,381.75,3.652312262,6.394276033,3.064682648,4.72947934,1.664796692,3.358964932,-0.137842261,1.8788,-3.718,231.36,76.49,0.22648,0.0001,298,0.5,1,HCl,EIS,75.8
comp_394,4-Hydroxy-6-methyl-3-(3-quinolin-8-yl-acryloyl)-pyran-2-one,Cc3cc(O)c(C(=O)/C=C/c1cccc2cccnc12)c(=O)o3,-6.547603759,-7.008292528,-7.268977608,-7.373469331,-2.895291497,2.2278,381.75,3.652312262,6.394276033,3.064682648,4.72947934,1.664796692,3.358964932,-0.137842261,1.8788,-3.718,231.36,76.49,0.22648,0.001,298,0.5,1,HCl,EIS,85.2
comp_394,4-Hydroxy-6-methyl-3-(3-quinolin-8-yl-acryloyl)-pyran-2-one,Cc3cc(O)c(C(=O)/C=C/c1cccc2cccnc12)c(=O)o3,-6.547603759,-7.008292528,-7.268977608,-7.373469331,-2.895291497,2.2278,381.75,3.652312262,6.394276033,3.064682648,4.72947934,1.664796692,3.358964932,-0.137842261,1.8788,-3.718,231.36,76.49,0.22648,0.000001,298,0.5,1,HCl,PDP,70.6
comp_394,4-Hydroxy-6-methyl-3-(3-quinolin-8-yl-acryloyl)-pyran-2-one,Cc3cc(O)c(C(=O)/C=C/c1cccc2cccnc12)c(=O)o3,-6.547603759,-7.008292528,-7.268977608,-7.373469331,-2.895291497,2.2278,381.75,3.652312262,6.394276033,3.064682648,4.72947934,1.664796692,3.358964932,-0.137842261,1.8788,-3.718,231.36,76.49,0.22648,0.00001,298,0.5,1,HCl,PDP,71.2
comp_394,4-Hydroxy-6-methyl-3-(3-quinolin-8-yl-acryloyl)-pyran-2-one,Cc3cc(O)c(C(=O)/C=C/c1cccc2cccnc12)c(=O)o3,-6.547603759,-7.008292528,-7.268977608,-7.373469331,-2.895291497,2.2278,381.75,3.652312262,6.394276033,3.064682648,4.72947934,1.664796692,3.358964932,-0.137842261,1.8788,-3.718,231.36,76.49,0.22648,0.0001,298,0.5,1,HCl,PDP,76.6
comp_394,4-Hydroxy-6-methyl-3-(3-quinolin-8-yl-acryloyl)-pyran-2-one,Cc3cc(O)c(C(=O)/C=C/c1cccc2cccnc12)c(=O)o3,-6.547603759,-7.008292528,-7.268977608,-7.373469331,-2.895291497,2.2278,381.75,3.652312262,6.394276033,3.064682648,4.72947934,1.664796692,3.358964932,-0.137842261,1.8788,-3.718,231.36,76.49,0.22648,0.001,298,0.5,1,HCl,PDP,85.4
comp_394,4-Hydroxy-6-methyl-3-(3-quinolin-8-yl-acryloyl)-pyran-2-one,Cc3cc(O)c(C(=O)/C=C/c1cccc2cccnc12)c(=O)o3,-6.547603759,-7.008292528,-7.268977608,-7.373469331,-2.895291497,2.2278,381.75,3.652312262,6.394276033,3.064682648,4.72947934,1.664796692,3.358964932,-0.137842261,1.8788,-3.718,231.36,76.49,0.22648,0.001,308,0.5,1,HCl,PDP,84
comp_394,4-Hydroxy-6-methyl-3-(3-quinolin-8-yl-acryloyl)-pyran-2-one,Cc3cc(O)c(C(=O)/C=C/c1cccc2cccnc12)c(=O)o3,-6.547603759,-7.008292528,-7.268977608,-7.373469331,-2.895291497,2.2278,381.75,3.652312262,6.394276033,3.064682648,4.72947934,1.664796692,3.358964932,-0.137842261,1.8788,-3.718,231.36,76.49,0.22648,0.001,318,0.5,1,HCl,PDP,79
comp_394,4-Hydroxy-6-methyl-3-(3-quinolin-8-yl-acryloyl)-pyran-2-one,Cc3cc(O)c(C(=O)/C=C/c1cccc2cccnc12)c(=O)o3,-6.547603759,-7.008292528,-7.268977608,-7.373469331,-2.895291497,2.2278,381.75,3.652312262,6.394276033,3.064682648,4.72947934,1.664796692,3.358964932,-0.137842261,1.8788,-3.718,231.36,76.49,0.22648,0.001,328,0.5,1,HCl,PDP,77
comp_395,3-[3-(4-Dimethylamino-phenyl)-acryloyl]-4-hydroxy-6-methyl-pyran-2-one,Cc2cc(O)c(C(=O)/C=C/c1ccc(N(C)C)cc1)c(=O)o2,-5.663505819,-6.9252978,-7.381088519,-7.446123732,-2.70317911,4.2783,423.93,2.96032671,5.497903037,2.884630348,4.191266692,1.306636345,3.361056915,0.236280974,1.4592,-3.048,232.82,66.84,0.056513,0.000001,298,6,1,HCl,WL,70.4
comp_395,3-[3-(4-Dimethylamino-phenyl)-acryloyl]-4-hydroxy-6-methyl-pyran-2-one,Cc2cc(O)c(C(=O)/C=C/c1ccc(N(C)C)cc1)c(=O)o2,-5.663505819,-6.9252978,-7.381088519,-7.446123732,-2.70317911,4.2783,423.93,2.96032671,5.497903037,2.884630348,4.191266692,1.306636345,3.361056915,0.236280974,1.4592,-3.048,232.82,66.84,0.056513,0.00001,298,6,1,HCl,WL,83.3
comp_395,3-[3-(4-Dimethylamino-phenyl)-acryloyl]-4-hydroxy-6-methyl-pyran-2-one,Cc2cc(O)c(C(=O)/C=C/c1ccc(N(C)C)cc1)c(=O)o2,-5.663505819,-6.9252978,-7.381088519,-7.446123732,-2.70317911,4.2783,423.93,2.96032671,5.497903037,2.884630348,4.191266692,1.306636345,3.361056915,0.236280974,1.4592,-3.048,232.82,66.84,0.056513,0.0001,298,6,1,HCl,WL,87.4
comp_395,3-[3-(4-Dimethylamino-phenyl)-acryloyl]-4-hydroxy-6-methyl-pyran-2-one,Cc2cc(O)c(C(=O)/C=C/c1ccc(N(C)C)cc1)c(=O)o2,-5.663505819,-6.9252978,-7.381088519,-7.446123732,-2.70317911,4.2783,423.93,2.96032671,5.497903037,2.884630348,4.191266692,1.306636345,3.361056915,0.236280974,1.4592,-3.048,232.82,66.84,0.056513,0.001,298,6,1,HCl,WL,89.2
comp_395,3-[3-(4-Dimethylamino-phenyl)-acryloyl]-4-hydroxy-6-methyl-pyran-2-one,Cc2cc(O)c(C(=O)/C=C/c1ccc(N(C)C)cc1)c(=O)o2,-5.663505819,-6.9252978,-7.381088519,-7.446123732,-2.70317911,4.2783,423.93,2.96032671,5.497903037,2.884630348,4.191266692,1.306636345,3.361056915,0.236280974,1.4592,-3.048,232.82,66.84,0.056513,0.000001,298,0.5,1,HCl,EIS,70.9
comp_395,3-[3-(4-Dimethylamino-phenyl)-acryloyl]-4-hydroxy-6-methyl-pyran-2-one,Cc2cc(O)c(C(=O)/C=C/c1ccc(N(C)C)cc1)c(=O)o2,-5.663505819,-6.9252978,-7.381088519,-7.446123732,-2.70317911,4.2783,423.93,2.96032671,5.497903037,2.884630348,4.191266692,1.306636345,3.361056915,0.236280974,1.4592,-3.048,232.82,66.84,0.056513,0.00001,298,0.5,1,HCl,EIS,83.6
comp_395,3-[3-(4-Dimethylamino-phenyl)-acryloyl]-4-hydroxy-6-methyl-pyran-2-one,Cc2cc(O)c(C(=O)/C=C/c1ccc(N(C)C)cc1)c(=O)o2,-5.663505819,-6.9252978,-7.381088519,-7.446123732,-2.70317911,4.2783,423.93,2.96032671,5.497903037,2.884630348,4.191266692,1.306636345,3.361056915,0.236280974,1.4592,-3.048,232.82,66.84,0.056513,0.0001,298,0.5,1,HCl,EIS,87.8
comp_395,3-[3-(4-Dimethylamino-phenyl)-acryloyl]-4-hydroxy-6-methyl-pyran-2-one,Cc2cc(O)c(C(=O)/C=C/c1ccc(N(C)C)cc1)c(=O)o2,-5.663505819,-6.9252978,-7.381088519,-7.446123732,-2.70317911,4.2783,423.93,2.96032671,5.497903037,2.884630348,4.191266692,1.306636345,3.361056915,0.236280974,1.4592,-3.048,232.82,66.84,0.056513,0.001,298,0.5,1,HCl,EIS,89.8
comp_395,3-[3-(4-Dimethylamino-phenyl)-acryloyl]-4-hydroxy-6-methyl-pyran-2-one,Cc2cc(O)c(C(=O)/C=C/c1ccc(N(C)C)cc1)c(=O)o2,-5.663505819,-6.9252978,-7.381088519,-7.446123732,-2.70317911,4.2783,423.93,2.96032671,5.497903037,2.884630348,4.191266692,1.306636345,3.361056915,0.236280974,1.4592,-3.048,232.82,66.84,0.056513,0.000001,298,0.5,1,HCl,PDP,71
comp_395,3-[3-(4-Dimethylamino-phenyl)-acryloyl]-4-hydroxy-6-methyl-pyran-2-one,Cc2cc(O)c(C(=O)/C=C/c1ccc(N(C)C)cc1)c(=O)o2,-5.663505819,-6.9252978,-7.381088519,-7.446123732,-2.70317911,4.2783,423.93,2.96032671,5.497903037,2.884630348,4.191266692,1.306636345,3.361056915,0.236280974,1.4592,-3.048,232.82,66.84,0.056513,0.00001,298,0.5,1,HCl,PDP,84.1
comp_395,3-[3-(4-Dimethylamino-phenyl)-acryloyl]-4-hydroxy-6-methyl-pyran-2-one,Cc2cc(O)c(C(=O)/C=C/c1ccc(N(C)C)cc1)c(=O)o2,-5.663505819,-6.9252978,-7.381088519,-7.446123732,-2.70317911,4.2783,423.93,2.96032671,5.497903037,2.884630348,4.191266692,1.306636345,3.361056915,0.236280974,1.4592,-3.048,232.82,66.84,0.056513,0.0001,298,0.5,1,HCl,PDP,88.2
comp_395,3-[3-(4-Dimethylamino-phenyl)-acryloyl]-4-hydroxy-6-methyl-pyran-2-one,Cc2cc(O)c(C(=O)/C=C/c1ccc(N(C)C)cc1)c(=O)o2,-5.663505819,-6.9252978,-7.381088519,-7.446123732,-2.70317911,4.2783,423.93,2.96032671,5.497903037,2.884630348,4.191266692,1.306636345,3.361056915,0.236280974,1.4592,-3.048,232.82,66.84,0.056513,0.001,298,0.5,1,HCl,PDP,90
comp_395,3-[3-(4-Dimethylamino-phenyl)-acryloyl]-4-hydroxy-6-methyl-pyran-2-one,Cc2cc(O)c(C(=O)/C=C/c1ccc(N(C)C)cc1)c(=O)o2,-5.663505819,-6.9252978,-7.381088519,-7.446123732,-2.70317911,4.2783,423.93,2.96032671,5.497903037,2.884630348,4.191266692,1.306636345,3.361056915,0.236280974,1.4592,-3.048,232.82,66.84,0.056513,0.001,308,0.5,1,HCl,PDP,87.9
comp_395,3-[3-(4-Dimethylamino-phenyl)-acryloyl]-4-hydroxy-6-methyl-pyran-2-one,Cc2cc(O)c(C(=O)/C=C/c1ccc(N(C)C)cc1)c(=O)o2,-5.663505819,-6.9252978,-7.381088519,-7.446123732,-2.70317911,4.2783,423.93,2.96032671,5.497903037,2.884630348,4.191266692,1.306636345,3.361056915,0.236280974,1.4592,-3.048,232.82,66.84,0.056513,0.001,318,0.5,1,HCl,PDP,85.4
comp_395,3-[3-(4-Dimethylamino-phenyl)-acryloyl]-4-hydroxy-6-methyl-pyran-2-one,Cc2cc(O)c(C(=O)/C=C/c1ccc(N(C)C)cc1)c(=O)o2,-5.663505819,-6.9252978,-7.381088519,-7.446123732,-2.70317911,4.2783,423.93,2.96032671,5.497903037,2.884630348,4.191266692,1.306636345,3.361056915,0.236280974,1.4592,-3.048,232.82,66.84,0.056513,0.001,328,0.5,1,HCl,PDP,83.6
comp_396,"2-(4-chlorophenyl)-1,4,5-triphenyl-1H-imidazole",Clc5ccc(c3nc(c1ccccc1)c(c2ccccc2)n3c4ccccc4)cc5,-5.741602498,-6.875500963,-7.000401226,-7.118770756,-1.635676427,6.3432,518.29,4.105926071,5.589601599,1.817057188,3.703329393,1.886272206,1.817692133,0.422351877,7.0316,-10.157,315.68,17.82,0.057084,0.000001,298,6,0.5,H2SO4,WL,86
comp_396,"2-(4-chlorophenyl)-1,4,5-triphenyl-1H-imidazole",Clc5ccc(c3nc(c1ccccc1)c(c2ccccc2)n3c4ccccc4)cc5,-5.741602498,-6.875500963,-7.000401226,-7.118770756,-1.635676427,6.3432,518.29,4.105926071,5.589601599,1.817057188,3.703329393,1.886272206,1.817692133,0.422351877,7.0316,-10.157,315.68,17.82,0.057084,0.00001,298,6,0.5,H2SO4,WL,86.5
comp_396,"2-(4-chlorophenyl)-1,4,5-triphenyl-1H-imidazole",Clc5ccc(c3nc(c1ccccc1)c(c2ccccc2)n3c4ccccc4)cc5,-5.741602498,-6.875500963,-7.000401226,-7.118770756,-1.635676427,6.3432,518.29,4.105926071,5.589601599,1.817057188,3.703329393,1.886272206,1.817692133,0.422351877,7.0316,-10.157,315.68,17.82,0.057084,0.0001,298,6,0.5,H2SO4,WL,91.9
comp_396,"2-(4-chlorophenyl)-1,4,5-triphenyl-1H-imidazole",Clc5ccc(c3nc(c1ccccc1)c(c2ccccc2)n3c4ccccc4)cc5,-5.741602498,-6.875500963,-7.000401226,-7.118770756,-1.635676427,6.3432,518.29,4.105926071,5.589601599,1.817057188,3.703329393,1.886272206,1.817692133,0.422351877,7.0316,-10.157,315.68,17.82,0.057084,0.001,298,6,0.5,H2SO4,WL,96.7
comp_396,"2-(4-chlorophenyl)-1,4,5-triphenyl-1H-imidazole",Clc5ccc(c3nc(c1ccccc1)c(c2ccccc2)n3c4ccccc4)cc5,-5.741602498,-6.875500963,-7.000401226,-7.118770756,-1.635676427,6.3432,518.29,4.105926071,5.589601599,1.817057188,3.703329393,1.886272206,1.817692133,0.422351877,7.0316,-10.157,315.68,17.82,0.057084,0.000001,298,0.5,0.5,H2SO4,PDP,86.2
comp_396,"2-(4-chlorophenyl)-1,4,5-triphenyl-1H-imidazole",Clc5ccc(c3nc(c1ccccc1)c(c2ccccc2)n3c4ccccc4)cc5,-5.741602498,-6.875500963,-7.000401226,-7.118770756,-1.635676427,6.3432,518.29,4.105926071,5.589601599,1.817057188,3.703329393,1.886272206,1.817692133,0.422351877,7.0316,-10.157,315.68,17.82,0.057084,0.00001,298,0.5,0.5,H2SO4,PDP,87.2
comp_396,"2-(4-chlorophenyl)-1,4,5-triphenyl-1H-imidazole",Clc5ccc(c3nc(c1ccccc1)c(c2ccccc2)n3c4ccccc4)cc5,-5.741602498,-6.875500963,-7.000401226,-7.118770756,-1.635676427,6.3432,518.29,4.105926071,5.589601599,1.817057188,3.703329393,1.886272206,1.817692133,0.422351877,7.0316,-10.157,315.68,17.82,0.057084,0.0001,298,0.5,0.5,H2SO4,PDP,91.6
comp_396,"2-(4-chlorophenyl)-1,4,5-triphenyl-1H-imidazole",Clc5ccc(c3nc(c1ccccc1)c(c2ccccc2)n3c4ccccc4)cc5,-5.741602498,-6.875500963,-7.000401226,-7.118770756,-1.635676427,6.3432,518.29,4.105926071,5.589601599,1.817057188,3.703329393,1.886272206,1.817692133,0.422351877,7.0316,-10.157,315.68,17.82,0.057084,0.001,298,0.5,0.5,H2SO4,PDP,96.3
comp_396,"2-(4-chlorophenyl)-1,4,5-triphenyl-1H-imidazole",Clc5ccc(c3nc(c1ccccc1)c(c2ccccc2)n3c4ccccc4)cc5,-5.741602498,-6.875500963,-7.000401226,-7.118770756,-1.635676427,6.3432,518.29,4.105926071,5.589601599,1.817057188,3.703329393,1.886272206,1.817692133,0.422351877,7.0316,-10.157,315.68,17.82,0.057084,0.000001,298,0.5,0.5,H2SO4,EIS,86.1
comp_396,"2-(4-chlorophenyl)-1,4,5-triphenyl-1H-imidazole",Clc5ccc(c3nc(c1ccccc1)c(c2ccccc2)n3c4ccccc4)cc5,-5.741602498,-6.875500963,-7.000401226,-7.118770756,-1.635676427,6.3432,518.29,4.105926071,5.589601599,1.817057188,3.703329393,1.886272206,1.817692133,0.422351877,7.0316,-10.157,315.68,17.82,0.057084,0.00001,298,0.5,0.5,H2SO4,EIS,86.9
comp_396,"2-(4-chlorophenyl)-1,4,5-triphenyl-1H-imidazole",Clc5ccc(c3nc(c1ccccc1)c(c2ccccc2)n3c4ccccc4)cc5,-5.741602498,-6.875500963,-7.000401226,-7.118770756,-1.635676427,6.3432,518.29,4.105926071,5.589601599,1.817057188,3.703329393,1.886272206,1.817692133,0.422351877,7.0316,-10.157,315.68,17.82,0.057084,0.0001,298,0.5,0.5,H2SO4,EIS,91.1
comp_396,"2-(4-chlorophenyl)-1,4,5-triphenyl-1H-imidazole",Clc5ccc(c3nc(c1ccccc1)c(c2ccccc2)n3c4ccccc4)cc5,-5.741602498,-6.875500963,-7.000401226,-7.118770756,-1.635676427,6.3432,518.29,4.105926071,5.589601599,1.817057188,3.703329393,1.886272206,1.817692133,0.422351877,7.0316,-10.157,315.68,17.82,0.057084,0.001,298,0.5,0.5,H2SO4,EIS,96.2
comp_396,"2-(4-chlorophenyl)-1,4,5-triphenyl-1H-imidazole",Clc5ccc(c3nc(c1ccccc1)c(c2ccccc2)n3c4ccccc4)cc5,-5.741602498,-6.875500963,-7.000401226,-7.118770756,-1.635676427,6.3432,518.29,4.105926071,5.589601599,1.817057188,3.703329393,1.886272206,1.817692133,0.422351877,7.0316,-10.157,315.68,17.82,0.057084,0.001,308,0.5,0.5,H2SO4,PDP,94.5
comp_396,"2-(4-chlorophenyl)-1,4,5-triphenyl-1H-imidazole",Clc5ccc(c3nc(c1ccccc1)c(c2ccccc2)n3c4ccccc4)cc5,-5.741602498,-6.875500963,-7.000401226,-7.118770756,-1.635676427,6.3432,518.29,4.105926071,5.589601599,1.817057188,3.703329393,1.886272206,1.817692133,0.422351877,7.0316,-10.157,315.68,17.82,0.057084,0.001,318,0.5,0.5,H2SO4,PDP,92.1
comp_396,"2-(4-chlorophenyl)-1,4,5-triphenyl-1H-imidazole",Clc5ccc(c3nc(c1ccccc1)c(c2ccccc2)n3c4ccccc4)cc5,-5.741602498,-6.875500963,-7.000401226,-7.118770756,-1.635676427,6.3432,518.29,4.105926071,5.589601599,1.817057188,3.703329393,1.886272206,1.817692133,0.422351877,7.0316,-10.157,315.68,17.82,0.057084,0.001,328,0.5,0.5,H2SO4,PDP,89.6
comp_397,"1,4,5-triphenyl-2-(p-tolyl)-1H-imidazole",Cc5ccc(c3nc(c1ccccc1)c(c2ccccc2)n3c4ccccc4)cc5,-5.680104765,-6.808833066,-6.928018938,-7.111695795,-1.465605263,6.0093,514.92,4.214499502,5.529715052,1.650045944,3.589880498,1.939834554,1.660868702,0.469173776,6.7695,-9.765,312.52,17.82,0.31645,0.000001,298,6,0.5,H2SO4,WL,81.3
comp_397,"1,4,5-triphenyl-2-(p-tolyl)-1H-imidazole",Cc5ccc(c3nc(c1ccccc1)c(c2ccccc2)n3c4ccccc4)cc5,-5.680104765,-6.808833066,-6.928018938,-7.111695795,-1.465605263,6.0093,514.92,4.214499502,5.529715052,1.650045944,3.589880498,1.939834554,1.660868702,0.469173776,6.7695,-9.765,312.52,17.82,0.31645,0.00001,298,6,0.5,H2SO4,WL,83.6
comp_397,"1,4,5-triphenyl-2-(p-tolyl)-1H-imidazole",Cc5ccc(c3nc(c1ccccc1)c(c2ccccc2)n3c4ccccc4)cc5,-5.680104765,-6.808833066,-6.928018938,-7.111695795,-1.465605263,6.0093,514.92,4.214499502,5.529715052,1.650045944,3.589880498,1.939834554,1.660868702,0.469173776,6.7695,-9.765,312.52,17.82,0.31645,0.0001,298,6,0.5,H2SO4,WL,86.2
comp_397,"1,4,5-triphenyl-2-(p-tolyl)-1H-imidazole",Cc5ccc(c3nc(c1ccccc1)c(c2ccccc2)n3c4ccccc4)cc5,-5.680104765,-6.808833066,-6.928018938,-7.111695795,-1.465605263,6.0093,514.92,4.214499502,5.529715052,1.650045944,3.589880498,1.939834554,1.660868702,0.469173776,6.7695,-9.765,312.52,17.82,0.31645,0.001,298,6,0.5,H2SO4,WL,91.9
comp_397,"1,4,5-triphenyl-2-(p-tolyl)-1H-imidazole",Cc5ccc(c3nc(c1ccccc1)c(c2ccccc2)n3c4ccccc4)cc5,-5.680104765,-6.808833066,-6.928018938,-7.111695795,-1.465605263,6.0093,514.92,4.214499502,5.529715052,1.650045944,3.589880498,1.939834554,1.660868702,0.469173776,6.7695,-9.765,312.52,17.82,0.31645,0.000001,298,0.5,0.5,H2SO4,PDP,82.7
comp_397,"1,4,5-triphenyl-2-(p-tolyl)-1H-imidazole",Cc5ccc(c3nc(c1ccccc1)c(c2ccccc2)n3c4ccccc4)cc5,-5.680104765,-6.808833066,-6.928018938,-7.111695795,-1.465605263,6.0093,514.92,4.214499502,5.529715052,1.650045944,3.589880498,1.939834554,1.660868702,0.469173776,6.7695,-9.765,312.52,17.82,0.31645,0.00001,298,0.5,0.5,H2SO4,PDP,85.4
comp_397,"1,4,5-triphenyl-2-(p-tolyl)-1H-imidazole",Cc5ccc(c3nc(c1ccccc1)c(c2ccccc2)n3c4ccccc4)cc5,-5.680104765,-6.808833066,-6.928018938,-7.111695795,-1.465605263,6.0093,514.92,4.214499502,5.529715052,1.650045944,3.589880498,1.939834554,1.660868702,0.469173776,6.7695,-9.765,312.52,17.82,0.31645,0.0001,298,0.5,0.5,H2SO4,PDP,85.8
comp_397,"1,4,5-triphenyl-2-(p-tolyl)-1H-imidazole",Cc5ccc(c3nc(c1ccccc1)c(c2ccccc2)n3c4ccccc4)cc5,-5.680104765,-6.808833066,-6.928018938,-7.111695795,-1.465605263,6.0093,514.92,4.214499502,5.529715052,1.650045944,3.589880498,1.939834554,1.660868702,0.469173776,6.7695,-9.765,312.52,17.82,0.31645,0.001,298,0.5,0.5,H2SO4,PDP,91.7
comp_397,"1,4,5-triphenyl-2-(p-tolyl)-1H-imidazole",Cc5ccc(c3nc(c1ccccc1)c(c2ccccc2)n3c4ccccc4)cc5,-5.680104765,-6.808833066,-6.928018938,-7.111695795,-1.465605263,6.0093,514.92,4.214499502,5.529715052,1.650045944,3.589880498,1.939834554,1.660868702,0.469173776,6.7695,-9.765,312.52,17.82,0.31645,0.000001,298,0.5,0.5,H2SO4,EIS,81.9
