Repository: aveucoloap/Machine-Learning-corrosion-study

File: comp1-502_datasetQM_20220608.csv (part 49 of 61)
comp_ref,Compound,smiles,HOMO,HOMO_1,HOMO_2,HOMO_3,LUMO,Dipole,Polar,Egap,IP,EA,Electronegativity,Chemical hardness,Electrophilicity,deltaN,cLogP,cLogS,Total Surface Area,Polar Surface Area,Relative PSA,ConcInh_M,TempK,Time_H,Med_ConcM,Med_ID,Method,IE
comp_397,"1,4,5-triphenyl-2-(p-tolyl)-1H-imidazole",Cc5ccc(c3nc(c1ccccc1)c(c2ccccc2)n3c4ccccc4)cc5,-5.680104765,-6.808833066,-6.928018938,-7.111695795,-1.465605263,6.0093,514.92,4.214499502,5.529715052,1.650045944,3.589880498,1.939834554,1.660868702,0.469173776,6.7695,-9.765,312.52,17.82,0.31645,0.00001,298,0.5,0.5,H2SO4,EIS,84.9
comp_397,"1,4,5-triphenyl-2-(p-tolyl)-1H-imidazole",Cc5ccc(c3nc(c1ccccc1)c(c2ccccc2)n3c4ccccc4)cc5,-5.680104765,-6.808833066,-6.928018938,-7.111695795,-1.465605263,6.0093,514.92,4.214499502,5.529715052,1.650045944,3.589880498,1.939834554,1.660868702,0.469173776,6.7695,-9.765,312.52,17.82,0.31645,0.0001,298,0.5,0.5,H2SO4,EIS,85.4
comp_397,"1,4,5-triphenyl-2-(p-tolyl)-1H-imidazole",Cc5ccc(c3nc(c1ccccc1)c(c2ccccc2)n3c4ccccc4)cc5,-5.680104765,-6.808833066,-6.928018938,-7.111695795,-1.465605263,6.0093,514.92,4.214499502,5.529715052,1.650045944,3.589880498,1.939834554,1.660868702,0.469173776,6.7695,-9.765,312.52,17.82,0.31645,0.001,298,0.5,0.5,H2SO4,EIS,91.1
comp_397,"1,4,5-triphenyl-2-(p-tolyl)-1H-imidazole",Cc5ccc(c3nc(c1ccccc1)c(c2ccccc2)n3c4ccccc4)cc5,-5.680104765,-6.808833066,-6.928018938,-7.111695795,-1.465605263,6.0093,514.92,4.214499502,5.529715052,1.650045944,3.589880498,1.939834554,1.660868702,0.469173776,6.7695,-9.765,312.52,17.82,0.31645,0.001,308,0.5,0.5,H2SO4,PDP,89.9
comp_397,"1,4,5-triphenyl-2-(p-tolyl)-1H-imidazole",Cc5ccc(c3nc(c1ccccc1)c(c2ccccc2)n3c4ccccc4)cc5,-5.680104765,-6.808833066,-6.928018938,-7.111695795,-1.465605263,6.0093,514.92,4.214499502,5.529715052,1.650045944,3.589880498,1.939834554,1.660868702,0.469173776,6.7695,-9.765,312.52,17.82,0.31645,0.001,318,0.5,0.5,H2SO4,PDP,87.6
comp_397,"1,4,5-triphenyl-2-(p-tolyl)-1H-imidazole",Cc5ccc(c3nc(c1ccccc1)c(c2ccccc2)n3c4ccccc4)cc5,-5.680104765,-6.808833066,-6.928018938,-7.111695795,-1.465605263,6.0093,514.92,4.214499502,5.529715052,1.650045944,3.589880498,1.939834554,1.660868702,0.469173776,6.7695,-9.765,312.52,17.82,0.31645,0.001,328,0.5,0.5,H2SO4,PDP,85.5
comp_398,[1.2-bis(pyrrole-2-ylidenemethyl) hydrazine,C(=N\N=C\c1ccco1)/c2ccco2,-6.062424742,-6.956590894,-7.168839707,-8.183280186,-2.616646901,2.2696,275.11,3.44577784,5.939718587,2.795770613,4.3677446,1.571973987,3.033954927,0.084133326,3.163,-3.496,161.92,51,0.36544,0.00001,308,4,2,H3PO4,WL,62.47
comp_398,[1.2-bis(pyrrole-2-ylidenemethyl) hydrazine,C(=N\N=C\c1ccco1)/c2ccco2,-6.062424742,-6.956590894,-7.168839707,-8.183280186,-2.616646901,2.2696,275.11,3.44577784,5.939718587,2.795770613,4.3677446,1.571973987,3.033954927,0.084133326,3.163,-3.496,161.92,51,0.36544,0.00005,308,4,2,H3PO4,WL,68.21
comp_398,[1.2-bis(pyrrole-2-ylidenemethyl) hydrazine,C(=N\N=C\c1ccco1)/c2ccco2,-6.062424742,-6.956590894,-7.168839707,-8.183280186,-2.616646901,2.2696,275.11,3.44577784,5.939718587,2.795770613,4.3677446,1.571973987,3.033954927,0.084133326,3.163,-3.496,161.92,51,0.36544,0.0001,308,4,2,H3PO4,WL,71.53
comp_398,[1.2-bis(pyrrole-2-ylidenemethyl) hydrazine,C(=N\N=C\c1ccco1)/c2ccco2,-6.062424742,-6.956590894,-7.168839707,-8.183280186,-2.616646901,2.2696,275.11,3.44577784,5.939718587,2.795770613,4.3677446,1.571973987,3.033954927,0.084133326,3.163,-3.496,161.92,51,0.36544,0.0005,308,4,2,H3PO4,WL,73.29
comp_398,[1.2-bis(pyrrole-2-ylidenemethyl) hydrazine,C(=N\N=C\c1ccco1)/c2ccco2,-6.062424742,-6.956590894,-7.168839707,-8.183280186,-2.616646901,2.2696,275.11,3.44577784,5.939718587,2.795770613,4.3677446,1.571973987,3.033954927,0.084133326,3.163,-3.496,161.92,51,0.36544,0.001,308,4,2,H3PO4,WL,77.4
comp_398,[1.2-bis(pyrrole-2-ylidenemethyl) hydrazine,C(=N\N=C\c1ccco1)/c2ccco2,-6.062424742,-6.956590894,-7.168839707,-8.183280186,-2.616646901,2.2696,275.11,3.44577784,5.939718587,2.795770613,4.3677446,1.571973987,3.033954927,0.084133326,3.163,-3.496,161.92,51,0.36544,0.00001,308,0.5,2,H3PO4,EIS,65.19
comp_398,[1.2-bis(pyrrole-2-ylidenemethyl) hydrazine,C(=N\N=C\c1ccco1)/c2ccco2,-6.062424742,-6.956590894,-7.168839707,-8.183280186,-2.616646901,2.2696,275.11,3.44577784,5.939718587,2.795770613,4.3677446,1.571973987,3.033954927,0.084133326,3.163,-3.496,161.92,51,0.36544,0.00005,308,0.5,2,H3PO4,EIS,74.29
comp_398,[1.2-bis(pyrrole-2-ylidenemethyl) hydrazine,C(=N\N=C\c1ccco1)/c2ccco2,-6.062424742,-6.956590894,-7.168839707,-8.183280186,-2.616646901,2.2696,275.11,3.44577784,5.939718587,2.795770613,4.3677446,1.571973987,3.033954927,0.084133326,3.163,-3.496,161.92,51,0.36544,0.0001,308,0.5,2,H3PO4,EIS,75.41
comp_398,[1.2-bis(pyrrole-2-ylidenemethyl) hydrazine,C(=N\N=C\c1ccco1)/c2ccco2,-6.062424742,-6.956590894,-7.168839707,-8.183280186,-2.616646901,2.2696,275.11,3.44577784,5.939718587,2.795770613,4.3677446,1.571973987,3.033954927,0.084133326,3.163,-3.496,161.92,51,0.36544,0.0005,308,0.5,2,H3PO4,EIS,78.97
comp_398,[1.2-bis(pyrrole-2-ylidenemethyl) hydrazine,C(=N\N=C\c1ccco1)/c2ccco2,-6.062424742,-6.956590894,-7.168839707,-8.183280186,-2.616646901,2.2696,275.11,3.44577784,5.939718587,2.795770613,4.3677446,1.571973987,3.033954927,0.084133326,3.163,-3.496,161.92,51,0.36544,0.001,308,0.5,2,H3PO4,EIS,83.57
comp_398,[1.2-bis(pyrrole-2-ylidenemethyl) hydrazine,C(=N\N=C\c1ccco1)/c2ccco2,-6.062424742,-6.956590894,-7.168839707,-8.183280186,-2.616646901,2.2696,275.11,3.44577784,5.939718587,2.795770613,4.3677446,1.571973987,3.033954927,0.084133326,3.163,-3.496,161.92,51,0.36544,0.001,318,4,2,H3PO4,WL,70.79
comp_398,[1.2-bis(pyrrole-2-ylidenemethyl) hydrazine,C(=N\N=C\c1ccco1)/c2ccco2,-6.062424742,-6.956590894,-7.168839707,-8.183280186,-2.616646901,2.2696,275.11,3.44577784,5.939718587,2.795770613,4.3677446,1.571973987,3.033954927,0.084133326,3.163,-3.496,161.92,51,0.36544,0.001,328,4,2,H3PO4,WL,65.1
comp_398,[1.2-bis(pyrrole-2-ylidenemethyl) hydrazine,C(=N\N=C\c1ccco1)/c2ccco2,-6.062424742,-6.956590894,-7.168839707,-8.183280186,-2.616646901,2.2696,275.11,3.44577784,5.939718587,2.795770613,4.3677446,1.571973987,3.033954927,0.084133326,3.163,-3.496,161.92,51,0.36544,0.001,338,4,2,H3PO4,WL,55.37
comp_399,1.2-bis(thiophene-2-idenemethyl) hydrazine,C(=N\N=C\c1cccs1)/c2cccs2,-6.156848252,-6.966659107,-7.23387492,-7.301631271,-2.643858288,1.3127,315.67,3.512989964,6.015380609,2.831229907,4.423305258,1.592075351,3.072346637,0.048172809,4.5188,-4.152,174.42,81.2,0.31544,0.00001,308,4,2,H3PO4,WL,66.72
comp_399,1.2-bis(thiophene-2-idenemethyl) hydrazine,C(=N\N=C\c1cccs1)/c2cccs2,-6.156848252,-6.966659107,-7.23387492,-7.301631271,-2.643858288,1.3127,315.67,3.512989964,6.015380609,2.831229907,4.423305258,1.592075351,3.072346637,0.048172809,4.5188,-4.152,174.42,81.2,0.31544,0.00005,308,4,2,H3PO4,WL,71.26
comp_399,1.2-bis(thiophene-2-idenemethyl) hydrazine,C(=N\N=C\c1cccs1)/c2cccs2,-6.156848252,-6.966659107,-7.23387492,-7.301631271,-2.643858288,1.3127,315.67,3.512989964,6.015380609,2.831229907,4.423305258,1.592075351,3.072346637,0.048172809,4.5188,-4.152,174.42,81.2,0.31544,0.0001,308,4,2,H3PO4,WL,74.61
comp_399,1.2-bis(thiophene-2-idenemethyl) hydrazine,C(=N\N=C\c1cccs1)/c2cccs2,-6.156848252,-6.966659107,-7.23387492,-7.301631271,-2.643858288,1.3127,315.67,3.512989964,6.015380609,2.831229907,4.423305258,1.592075351,3.072346637,0.048172809,4.5188,-4.152,174.42,81.2,0.31544,0.0005,308,4,2,H3PO4,WL,80.17
comp_399,1.2-bis(thiophene-2-idenemethyl) hydrazine,C(=N\N=C\c1cccs1)/c2cccs2,-6.156848252,-6.966659107,-7.23387492,-7.301631271,-2.643858288,1.3127,315.67,3.512989964,6.015380609,2.831229907,4.423305258,1.592075351,3.072346637,0.048172809,4.5188,-4.152,174.42,81.2,0.31544,0.001,308,4,2,H3PO4,WL,82.49
comp_399,1.2-bis(thiophene-2-idenemethyl) hydrazine,C(=N\N=C\c1cccs1)/c2cccs2,-6.156848252,-6.966659107,-7.23387492,-7.301631271,-2.643858288,1.3127,315.67,3.512989964,6.015380609,2.831229907,4.423305258,1.592075351,3.072346637,0.048172809,4.5188,-4.152,174.42,81.2,0.31544,0.00001,308,0.5,2,H3PO4,EIS,77.86
comp_399,1.2-bis(thiophene-2-idenemethyl) hydrazine,C(=N\N=C\c1cccs1)/c2cccs2,-6.156848252,-6.966659107,-7.23387492,-7.301631271,-2.643858288,1.3127,315.67,3.512989964,6.015380609,2.831229907,4.423305258,1.592075351,3.072346637,0.048172809,4.5188,-4.152,174.42,81.2,0.31544,0.00005,308,0.5,2,H3PO4,EIS,79.12
comp_399,1.2-bis(thiophene-2-idenemethyl) hydrazine,C(=N\N=C\c1cccs1)/c2cccs2,-6.156848252,-6.966659107,-7.23387492,-7.301631271,-2.643858288,1.3127,315.67,3.512989964,6.015380609,2.831229907,4.423305258,1.592075351,3.072346637,0.048172809,4.5188,-4.152,174.42,81.2,0.31544,0.0001,308,0.5,2,H3PO4,EIS,80.82
comp_399,1.2-bis(thiophene-2-idenemethyl) hydrazine,C(=N\N=C\c1cccs1)/c2cccs2,-6.156848252,-6.966659107,-7.23387492,-7.301631271,-2.643858288,1.3127,315.67,3.512989964,6.015380609,2.831229907,4.423305258,1.592075351,3.072346637,0.048172809,4.5188,-4.152,174.42,81.2,0.31544,0.0005,308,0.5,2,H3PO4,EIS,84.46
comp_399,1.2-bis(thiophene-2-idenemethyl) hydrazine,C(=N\N=C\c1cccs1)/c2cccs2,-6.156848252,-6.966659107,-7.23387492,-7.301631271,-2.643858288,1.3127,315.67,3.512989964,6.015380609,2.831229907,4.423305258,1.592075351,3.072346637,0.048172809,4.5188,-4.152,174.42,81.2,0.31544,0.001,308,0.5,2,H3PO4,EIS,87.61
comp_399,1.2-bis(thiophene-2-idenemethyl) hydrazine,C(=N\N=C\c1cccs1)/c2cccs2,-6.156848252,-6.966659107,-7.23387492,-7.301631271,-2.643858288,1.3127,315.67,3.512989964,6.015380609,2.831229907,4.423305258,1.592075351,3.072346637,0.048172809,4.5188,-4.152,174.42,81.2,0.31544,0.001,318,4,2,H3PO4,WL,81.49
comp_399,1.2-bis(thiophene-2-idenemethyl) hydrazine,C(=N\N=C\c1cccs1)/c2cccs2,-6.156848252,-6.966659107,-7.23387492,-7.301631271,-2.643858288,1.3127,315.67,3.512989964,6.015380609,2.831229907,4.423305258,1.592075351,3.072346637,0.048172809,4.5188,-4.152,174.42,81.2,0.31544,0.001,328,4,2,H3PO4,WL,81.1
comp_399,1.2-bis(thiophene-2-idenemethyl) hydrazine,C(=N\N=C\c1cccs1)/c2cccs2,-6.156848252,-6.966659107,-7.23387492,-7.301631271,-2.643858288,1.3127,315.67,3.512989964,6.015380609,2.831229907,4.423305258,1.592075351,3.072346637,0.048172809,4.5188,-4.152,174.42,81.2,0.31544,0.001,338,4,2,H3PO4,WL,46.6
comp_400,"1,2-Bis(furyl-2-lidenemethyl) hydrazine",C(=N\N=C\c1ccc[nH]1)/c2ccc[nH]2,-5.563095804,-6.680667437,-6.800397537,-7.306801435,-2.138270731,0.0143,303.03,3.424825073,5.422944457,2.330715641,3.876830049,1.546114408,2.430255347,0.403055523,2.3386,-2.228,161.68,56.3,0.3112,0.00001,308,4,2,H3PO4,WL,55.86
comp_400,"1,2-Bis(furyl-2-lidenemethyl) hydrazine",C(=N\N=C\c1ccc[nH]1)/c2ccc[nH]2,-5.563095804,-6.680667437,-6.800397537,-7.306801435,-2.138270731,0.0143,303.03,3.424825073,5.422944457,2.330715641,3.876830049,1.546114408,2.430255347,0.403055523,2.3386,-2.228,161.68,56.3,0.3112,0.00005,308,4,2,H3PO4,WL,61.7
comp_400,"1,2-Bis(furyl-2-lidenemethyl) hydrazine",C(=N\N=C\c1ccc[nH]1)/c2ccc[nH]2,-5.563095804,-6.680667437,-6.800397537,-7.306801435,-2.138270731,0.0143,303.03,3.424825073,5.422944457,2.330715641,3.876830049,1.546114408,2.430255347,0.403055523,2.3386,-2.228,161.68,56.3,0.3112,0.0001,308,4,2,H3PO4,WL,69.79
comp_400,"1,2-Bis(furyl-2-lidenemethyl) hydrazine",C(=N\N=C\c1ccc[nH]1)/c2ccc[nH]2,-5.563095804,-6.680667437,-6.800397537,-7.306801435,-2.138270731,0.0143,303.03,3.424825073,5.422944457,2.330715641,3.876830049,1.546114408,2.430255347,0.403055523,2.3386,-2.228,161.68,56.3,0.3112,0.0005,308,4,2,H3PO4,WL,78.94
comp_400,"1,2-Bis(furyl-2-lidenemethyl) hydrazine",C(=N\N=C\c1ccc[nH]1)/c2ccc[nH]2,-5.563095804,-6.680667437,-6.800397537,-7.306801435,-2.138270731,0.0143,303.03,3.424825073,5.422944457,2.330715641,3.876830049,1.546114408,2.430255347,0.403055523,2.3386,-2.228,161.68,56.3,0.3112,0.001,308,4,2,H3PO4,WL,81.37
comp_400,"1,2-Bis(furyl-2-lidenemethyl) hydrazine",C(=N\N=C\c1ccc[nH]1)/c2ccc[nH]2,-5.563095804,-6.680667437,-6.800397537,-7.306801435,-2.138270731,0.0143,303.03,3.424825073,5.422944457,2.330715641,3.876830049,1.546114408,2.430255347,0.403055523,2.3386,-2.228,161.68,56.3,0.3112,0.00001,308,0.5,2,H3PO4,EIS,63.26
comp_400,"1,2-Bis(furyl-2-lidenemethyl) hydrazine",C(=N\N=C\c1ccc[nH]1)/c2ccc[nH]2,-5.563095804,-6.680667437,-6.800397537,-7.306801435,-2.138270731,0.0143,303.03,3.424825073,5.422944457,2.330715641,3.876830049,1.546114408,2.430255347,0.403055523,2.3386,-2.228,161.68,56.3,0.3112,0.00005,308,0.5,2,H3PO4,EIS,73.03
comp_400,"1,2-Bis(furyl-2-lidenemethyl) hydrazine",C(=N\N=C\c1ccc[nH]1)/c2ccc[nH]2,-5.563095804,-6.680667437,-6.800397537,-7.306801435,-2.138270731,0.0143,303.03,3.424825073,5.422944457,2.330715641,3.876830049,1.546114408,2.430255347,0.403055523,2.3386,-2.228,161.68,56.3,0.3112,0.0001,308,0.5,2,H3PO4,EIS,76.43
comp_400,"1,2-Bis(furyl-2-lidenemethyl) hydrazine",C(=N\N=C\c1ccc[nH]1)/c2ccc[nH]2,-5.563095804,-6.680667437,-6.800397537,-7.306801435,-2.138270731,0.0143,303.03,3.424825073,5.422944457,2.330715641,3.876830049,1.546114408,2.430255347,0.403055523,2.3386,-2.228,161.68,56.3,0.3112,0.0005,308,0.5,2,H3PO4,EIS,82.62
comp_400,"1,2-Bis(furyl-2-lidenemethyl) hydrazine",C(=N\N=C\c1ccc[nH]1)/c2ccc[nH]2,-5.563095804,-6.680667437,-6.800397537,-7.306801435,-2.138270731,0.0143,303.03,3.424825073,5.422944457,2.330715641,3.876830049,1.546114408,2.430255347,0.403055523,2.3386,-2.228,161.68,56.3,0.3112,0.001,308,0.5,2,H3PO4,EIS,84.6
comp_400,"1,2-Bis(furyl-2-lidenemethyl) hydrazine",C(=N\N=C\c1ccc[nH]1)/c2ccc[nH]2,-5.563095804,-6.680667437,-6.800397537,-7.306801435,-2.138270731,0.0143,303.03,3.424825073,5.422944457,2.330715641,3.876830049,1.546114408,2.430255347,0.403055523,2.3386,-2.228,161.68,56.3,0.3112,0.001,318,4,2,H3PO4,WL,65.41
comp_400,"1,2-Bis(furyl-2-lidenemethyl) hydrazine",C(=N\N=C\c1ccc[nH]1)/c2ccc[nH]2,-5.563095804,-6.680667437,-6.800397537,-7.306801435,-2.138270731,0.0143,303.03,3.424825073,5.422944457,2.330715641,3.876830049,1.546114408,2.430255347,0.403055523,2.3386,-2.228,161.68,56.3,0.3112,0.001,328,4,2,H3PO4,WL,58.8
comp_400,"1,2-Bis(furyl-2-lidenemethyl) hydrazine",C(=N\N=C\c1ccc[nH]1)/c2ccc[nH]2,-5.563095804,-6.680667437,-6.800397537,-7.306801435,-2.138270731,0.0143,303.03,3.424825073,5.422944457,2.330715641,3.876830049,1.546114408,2.430255347,0.403055523,2.3386,-2.228,161.68,56.3,0.3112,0.001,338,4,2,H3PO4,WL,50.82
comp_401,Ethyl hydrogen [(2-methoxyphenyl)(methylamino) methyl]phosphonate,CCOP(=O)(O)C(NC)c1ccccc1OC,-6.291544614,-6.46950708,-7.242582563,-8.126408389,-0.957840796,6.6246,241.83,5.333703818,6.252156949,1.132561569,3.692359259,2.55979769,1.33150336,0.315509598,-1.7588,-1.246,197.88,77.6,0.3112,0.00001,298,24,1,HCl,WL,61.88
comp_401,Ethyl hydrogen [(2-methoxyphenyl)(methylamino) methyl]phosphonate,CCOP(=O)(O)C(NC)c1ccccc1OC,-6.291544614,-6.46950708,-7.242582563,-8.126408389,-0.957840796,6.6246,241.83,5.333703818,6.252156949,1.132561569,3.692359259,2.55979769,1.33150336,0.315509598,-1.7588,-1.246,197.88,77.6,0.3112,0.00005,298,24,1,HCl,WL,62.31
comp_401,Ethyl hydrogen [(2-methoxyphenyl)(methylamino) methyl]phosphonate,CCOP(=O)(O)C(NC)c1ccccc1OC,-6.291544614,-6.46950708,-7.242582563,-8.126408389,-0.957840796,6.6246,241.83,5.333703818,6.252156949,1.132561569,3.692359259,2.55979769,1.33150336,0.315509598,-1.7588,-1.246,197.88,77.6,0.3112,0.0001,298,24,1,HCl,WL,73.49
comp_401,Ethyl hydrogen [(2-methoxyphenyl)(methylamino) methyl]phosphonate,CCOP(=O)(O)C(NC)c1ccccc1OC,-6.291544614,-6.46950708,-7.242582563,-8.126408389,-0.957840796,6.6246,241.83,5.333703818,6.252156949,1.132561569,3.692359259,2.55979769,1.33150336,0.315509598,-1.7588,-1.246,197.88,77.6,0.3112,0.0005,298,24,1,HCl,WL,78.57
comp_401,Ethyl hydrogen [(2-methoxyphenyl)(methylamino) methyl]phosphonate,CCOP(=O)(O)C(NC)c1ccccc1OC,-6.291544614,-6.46950708,-7.242582563,-8.126408389,-0.957840796,6.6246,241.83,5.333703818,6.252156949,1.132561569,3.692359259,2.55979769,1.33150336,0.315509598,-1.7588,-1.246,197.88,77.6,0.3112,0.001,298,24,1,HCl,WL,90.73
comp_401,Ethyl hydrogen [(2-methoxyphenyl)(methylamino) methyl]phosphonate,CCOP(=O)(O)C(NC)c1ccccc1OC,-6.291544614,-6.46950708,-7.242582563,-8.126408389,-0.957840796,6.6246,241.83,5.333703818,6.252156949,1.132561569,3.692359259,2.55979769,1.33150336,0.315509598,-1.7588,-1.246,197.88,77.6,0.3112,0.00001,298,24,0.5,H2SO4,WL,36.96
comp_401,Ethyl hydrogen [(2-methoxyphenyl)(methylamino) methyl]phosphonate,CCOP(=O)(O)C(NC)c1ccccc1OC,-6.291544614,-6.46950708,-7.242582563,-8.126408389,-0.957840796,6.6246,241.83,5.333703818,6.252156949,1.132561569,3.692359259,2.55979769,1.33150336,0.315509598,-1.7588,-1.246,197.88,77.6,0.3112,0.00005,298,24,0.5,H2SO4,WL,61.79
comp_401,Ethyl hydrogen [(2-methoxyphenyl)(methylamino) methyl]phosphonate,CCOP(=O)(O)C(NC)c1ccccc1OC,-6.291544614,-6.46950708,-7.242582563,-8.126408389,-0.957840796,6.6246,241.83,5.333703818,6.252156949,1.132561569,3.692359259,2.55979769,1.33150336,0.315509598,-1.7588,-1.246,197.88,77.6,0.3112,0.0001,298,24,0.5,H2SO4,WL,79.54
comp_401,Ethyl hydrogen [(2-methoxyphenyl)(methylamino) methyl]phosphonate,CCOP(=O)(O)C(NC)c1ccccc1OC,-6.291544614,-6.46950708,-7.242582563,-8.126408389,-0.957840796,6.6246,241.83,5.333703818,6.252156949,1.132561569,3.692359259,2.55979769,1.33150336,0.315509598,-1.7588,-1.246,197.88,77.6,0.3112,0.0005,298,24,0.5,H2SO4,WL,81.32
comp_401,Ethyl hydrogen [(2-methoxyphenyl)(methylamino) methyl]phosphonate,CCOP(=O)(O)C(NC)c1ccccc1OC,-6.291544614,-6.46950708,-7.242582563,-8.126408389,-0.957840796,6.6246,241.83,5.333703818,6.252156949,1.132561569,3.692359259,2.55979769,1.33150336,0.315509598,-1.7588,-1.246,197.88,77.6,0.3112,0.001,298,24,0.5,H2SO4,WL,89.13
comp_401,Ethyl hydrogen [(2-methoxyphenyl)(methylamino) methyl]phosphonate,CCOP(=O)(O)C(NC)c1ccccc1OC,-6.291544614,-6.46950708,-7.242582563,-8.126408389,-0.957840796,6.6246,241.83,5.333703818,6.252156949,1.132561569,3.692359259,2.55979769,1.33150336,0.315509598,-1.7588,-1.246,197.88,77.6,0.3112,0.00001,298,0.5,1,HCl,PDP,70.93
comp_401,Ethyl hydrogen [(2-methoxyphenyl)(methylamino) methyl]phosphonate,CCOP(=O)(O)C(NC)c1ccccc1OC,-6.291544614,-6.46950708,-7.242582563,-8.126408389,-0.957840796,6.6246,241.83,5.333703818,6.252156949,1.132561569,3.692359259,2.55979769,1.33150336,0.315509598,-1.7588,-1.246,197.88,77.6,0.3112,0.00005,298,0.5,1,HCl,PDP,69.08
comp_401,Ethyl hydrogen [(2-methoxyphenyl)(methylamino) methyl]phosphonate,CCOP(=O)(O)C(NC)c1ccccc1OC,-6.291544614,-6.46950708,-7.242582563,-8.126408389,-0.957840796,6.6246,241.83,5.333703818,6.252156949,1.132561569,3.692359259,2.55979769,1.33150336,0.315509598,-1.7588,-1.246,197.88,77.6,0.3112,0.0001,298,0.5,1,HCl,PDP,71.29
comp_401,Ethyl hydrogen [(2-methoxyphenyl)(methylamino) methyl]phosphonate,CCOP(=O)(O)C(NC)c1ccccc1OC,-6.291544614,-6.46950708,-7.242582563,-8.126408389,-0.957840796,6.6246,241.83,5.333703818,6.252156949,1.132561569,3.692359259,2.55979769,1.33150336,0.315509598,-1.7588,-1.246,197.88,77.6,0.3112,0.0005,298,0.5,1,HCl,PDP,90.5
comp_401,Ethyl hydrogen [(2-methoxyphenyl)(methylamino) methyl]phosphonate,CCOP(=O)(O)C(NC)c1ccccc1OC,-6.291544614,-6.46950708,-7.242582563,-8.126408389,-0.957840796,6.6246,241.83,5.333703818,6.252156949,1.132561569,3.692359259,2.55979769,1.33150336,0.315509598,-1.7588,-1.246,197.88,77.6,0.3112,0.001,298,0.5,1,HCl,PDP,93.22
comp_401,Ethyl hydrogen [(2-methoxyphenyl)(methylamino) methyl]phosphonate,CCOP(=O)(O)C(NC)c1ccccc1OC,-6.291544614,-6.46950708,-7.242582563,-8.126408389,-0.957840796,6.6246,241.83,5.333703818,6.252156949,1.132561569,3.692359259,2.55979769,1.33150336,0.315509598,-1.7588,-1.246,197.88,77.6,0.3112,0.00001,298,0.5,0.5,H2SO4,PDP,49.14
comp_401,Ethyl hydrogen [(2-methoxyphenyl)(methylamino) methyl]phosphonate,CCOP(=O)(O)C(NC)c1ccccc1OC,-6.291544614,-6.46950708,-7.242582563,-8.126408389,-0.957840796,6.6246,241.83,5.333703818,6.252156949,1.132561569,3.692359259,2.55979769,1.33150336,0.315509598,-1.7588,-1.246,197.88,77.6,0.3112,0.00005,298,0.5,0.5,H2SO4,PDP,64.27
comp_401,Ethyl hydrogen [(2-methoxyphenyl)(methylamino) methyl]phosphonate,CCOP(=O)(O)C(NC)c1ccccc1OC,-6.291544614,-6.46950708,-7.242582563,-8.126408389,-0.957840796,6.6246,241.83,5.333703818,6.252156949,1.132561569,3.692359259,2.55979769,1.33150336,0.315509598,-1.7588,-1.246,197.88,77.6,0.3112,0.0001,298,0.5,0.5,H2SO4,PDP,78.27
comp_401,Ethyl hydrogen [(2-methoxyphenyl)(methylamino) methyl]phosphonate,CCOP(=O)(O)C(NC)c1ccccc1OC,-6.291544614,-6.46950708,-7.242582563,-8.126408389,-0.957840796,6.6246,241.83,5.333703818,6.252156949,1.132561569,3.692359259,2.55979769,1.33150336,0.315509598,-1.7588,-1.246,197.88,77.6,0.3112,0.0005,298,0.5,0.5,H2SO4,PDP,83.91
comp_401,Ethyl hydrogen [(2-methoxyphenyl)(methylamino) methyl]phosphonate,CCOP(=O)(O)C(NC)c1ccccc1OC,-6.291544614,-6.46950708,-7.242582563,-8.126408389,-0.957840796,6.6246,241.83,5.333703818,6.252156949,1.132561569,3.692359259,2.55979769,1.33150336,0.315509598,-1.7588,-1.246,197.88,77.6,0.3112,0.001,298,0.5,0.5,H2SO4,PDP,89.16
comp_401,Ethyl hydrogen [(2-methoxyphenyl)(methylamino) methyl]phosphonate,CCOP(=O)(O)C(NC)c1ccccc1OC,-6.291544614,-6.46950708,-7.242582563,-8.126408389,-0.957840796,6.6246,241.83,5.333703818,6.252156949,1.132561569,3.692359259,2.55979769,1.33150336,0.315509598,-1.7588,-1.246,197.88,77.6,0.3112,0.00001,298,0.5,1,HCl,EIS,62.68
comp_401,Ethyl hydrogen [(2-methoxyphenyl)(methylamino) methyl]phosphonate,CCOP(=O)(O)C(NC)c1ccccc1OC,-6.291544614,-6.46950708,-7.242582563,-8.126408389,-0.957840796,6.6246,241.83,5.333703818,6.252156949,1.132561569,3.692359259,2.55979769,1.33150336,0.315509598,-1.7588,-1.246,197.88,77.6,0.3112,0.00005,298,0.5,1,HCl,EIS,71.53
comp_401,Ethyl hydrogen [(2-methoxyphenyl)(methylamino) methyl]phosphonate,CCOP(=O)(O)C(NC)c1ccccc1OC,-6.291544614,-6.46950708,-7.242582563,-8.126408389,-0.957840796,6.6246,241.83,5.333703818,6.252156949,1.132561569,3.692359259,2.55979769,1.33150336,0.315509598,-1.7588,-1.246,197.88,77.6,0.3112,0.0001,298,0.5,1,HCl,EIS,76.87
comp_401,Ethyl hydrogen [(2-methoxyphenyl)(methylamino) methyl]phosphonate,CCOP(=O)(O)C(NC)c1ccccc1OC,-6.291544614,-6.46950708,-7.242582563,-8.126408389,-0.957840796,6.6246,241.83,5.333703818,6.252156949,1.132561569,3.692359259,2.55979769,1.33150336,0.315509598,-1.7588,-1.246,197.88,77.6,0.3112,0.0005,298,0.5,1,HCl,EIS,81.94
comp_401,Ethyl hydrogen [(2-methoxyphenyl)(methylamino) methyl]phosphonate,CCOP(=O)(O)C(NC)c1ccccc1OC,-6.291544614,-6.46950708,-7.242582563,-8.126408389,-0.957840796,6.6246,241.83,5.333703818,6.252156949,1.132561569,3.692359259,2.55979769,1.33150336,0.315509598,-1.7588,-1.246,197.88,77.6,0.3112,0.001,298,0.5,1,HCl,EIS,94.06
comp_401,Ethyl hydrogen [(2-methoxyphenyl)(methylamino) methyl]phosphonate,CCOP(=O)(O)C(NC)c1ccccc1OC,-6.291544614,-6.46950708,-7.242582563,-8.126408389,-0.957840796,6.6246,241.83,5.333703818,6.252156949,1.132561569,3.692359259,2.55979769,1.33150336,0.315509598,-1.7588,-1.246,197.88,77.6,0.3112,0.00001,298,0.5,0.5,H2SO4,EIS,63.88
comp_401,Ethyl hydrogen [(2-methoxyphenyl)(methylamino) methyl]phosphonate,CCOP(=O)(O)C(NC)c1ccccc1OC,-6.291544614,-6.46950708,-7.242582563,-8.126408389,-0.957840796,6.6246,241.83,5.333703818,6.252156949,1.132561569,3.692359259,2.55979769,1.33150336,0.315509598,-1.7588,-1.246,197.88,77.6,0.3112,0.00005,298,0.5,0.5,H2SO4,EIS,66.16
comp_401,Ethyl hydrogen [(2-methoxyphenyl)(methylamino) methyl]phosphonate,CCOP(=O)(O)C(NC)c1ccccc1OC,-6.291544614,-6.46950708,-7.242582563,-8.126408389,-0.957840796,6.6246,241.83,5.333703818,6.252156949,1.132561569,3.692359259,2.55979769,1.33150336,0.315509598,-1.7588,-1.246,197.88,77.6,0.3112,0.0001,298,0.5,0.5,H2SO4,EIS,74.78
comp_401,Ethyl hydrogen [(2-methoxyphenyl)(methylamino) methyl]phosphonate,CCOP(=O)(O)C(NC)c1ccccc1OC,-6.291544614,-6.46950708,-7.242582563,-8.126408389,-0.957840796,6.6246,241.83,5.333703818,6.252156949,1.132561569,3.692359259,2.55979769,1.33150336,0.315509598,-1.7588,-1.246,197.88,77.6,0.3112,0.0005,298,0.5,0.5,H2SO4,EIS,77.61
comp_401,Ethyl hydrogen [(2-methoxyphenyl)(methylamino) methyl]phosphonate,CCOP(=O)(O)C(NC)c1ccccc1OC,-6.291544614,-6.46950708,-7.242582563,-8.126408389,-0.957840796,6.6246,241.83,5.333703818,6.252156949,1.132561569,3.692359259,2.55979769,1.33150336,0.315509598,-1.7588,-1.246,197.88,77.6,0.3112,0.001,298,0.5,0.5,H2SO4,EIS,81.91
comp_402,Ethyl hydrogen [(3-methoxyphenyl)(methylamino) methyl]phosphonate,CCOP(=O)(O)C(NC)c1cccc(OC)c1,-6.285830223,-6.490731961,-6.849105918,-7.216187519,-2.516781114,6.1921,255.67,3.769049109,6.172798478,2.682296003,4.427547241,1.745251237,2.808073438,0.041514229,-1.7588,-1.246,197.88,77.6,0.20513,0.00001,298,24,1,HCl,WL,52.72
comp_402,Ethyl hydrogen [(3-methoxyphenyl)(methylamino) methyl]phosphonate,CCOP(=O)(O)C(NC)c1cccc(OC)c1,-6.285830223,-6.490731961,-6.849105918,-7.216187519,-2.516781114,6.1921,255.67,3.769049109,6.172798478,2.682296003,4.427547241,1.745251237,2.808073438,0.041514229,-1.7588,-1.246,197.88,77.6,0.20513,0.00005,298,24,1,HCl,WL,65.02
comp_402,Ethyl hydrogen [(3-methoxyphenyl)(methylamino) methyl]phosphonate,CCOP(=O)(O)C(NC)c1cccc(OC)c1,-6.285830223,-6.490731961,-6.849105918,-7.216187519,-2.516781114,6.1921,255.67,3.769049109,6.172798478,2.682296003,4.427547241,1.745251237,2.808073438,0.041514229,-1.7588,-1.246,197.88,77.6,0.20513,0.0001,298,24,1,HCl,WL,74.57
comp_402,Ethyl hydrogen [(3-methoxyphenyl)(methylamino) methyl]phosphonate,CCOP(=O)(O)C(NC)c1cccc(OC)c1,-6.285830223,-6.490731961,-6.849105918,-7.216187519,-2.516781114,6.1921,255.67,3.769049109,6.172798478,2.682296003,4.427547241,1.745251237,2.808073438,0.041514229,-1.7588,-1.246,197.88,77.6,0.20513,0.0005,298,24,1,HCl,WL,78.12
comp_402,Ethyl hydrogen [(3-methoxyphenyl)(methylamino) methyl]phosphonate,CCOP(=O)(O)C(NC)c1cccc(OC)c1,-6.285830223,-6.490731961,-6.849105918,-7.216187519,-2.516781114,6.1921,255.67,3.769049109,6.172798478,2.682296003,4.427547241,1.745251237,2.808073438,0.041514229,-1.7588,-1.246,197.88,77.6,0.20513,0.001,298,24,1,HCl,WL,81
comp_402,Ethyl hydrogen [(3-methoxyphenyl)(methylamino) methyl]phosphonate,CCOP(=O)(O)C(NC)c1cccc(OC)c1,-6.285830223,-6.490731961,-6.849105918,-7.216187519,-2.516781114,6.1921,255.67,3.769049109,6.172798478,2.682296003,4.427547241,1.745251237,2.808073438,0.041514229,-1.7588,-1.246,197.88,77.6,0.20513,0.00001,298,24,0.5,H2SO4,WL,43.31
comp_402,Ethyl hydrogen [(3-methoxyphenyl)(methylamino) methyl]phosphonate,CCOP(=O)(O)C(NC)c1cccc(OC)c1,-6.285830223,-6.490731961,-6.849105918,-7.216187519,-2.516781114,6.1921,255.67,3.769049109,6.172798478,2.682296003,4.427547241,1.745251237,2.808073438,0.041514229,-1.7588,-1.246,197.88,77.6,0.20513,0.00005,298,24,0.5,H2SO4,WL,44.8
comp_402,Ethyl hydrogen [(3-methoxyphenyl)(methylamino) methyl]phosphonate,CCOP(=O)(O)C(NC)c1cccc(OC)c1,-6.285830223,-6.490731961,-6.849105918,-7.216187519,-2.516781114,6.1921,255.67,3.769049109,6.172798478,2.682296003,4.427547241,1.745251237,2.808073438,0.041514229,-1.7588,-1.246,197.88,77.6,0.20513,0.0001,298,24,0.5,H2SO4,WL,61.03
comp_402,Ethyl hydrogen [(3-methoxyphenyl)(methylamino) methyl]phosphonate,CCOP(=O)(O)C(NC)c1cccc(OC)c1,-6.285830223,-6.490731961,-6.849105918,-7.216187519,-2.516781114,6.1921,255.67,3.769049109,6.172798478,2.682296003,4.427547241,1.745251237,2.808073438,0.041514229,-1.7588,-1.246,197.88,77.6,0.20513,0.0005,298,24,0.5,H2SO4,WL,69.97
comp_402,Ethyl hydrogen [(3-methoxyphenyl)(methylamino) methyl]phosphonate,CCOP(=O)(O)C(NC)c1cccc(OC)c1,-6.285830223,-6.490731961,-6.849105918,-7.216187519,-2.516781114,6.1921,255.67,3.769049109,6.172798478,2.682296003,4.427547241,1.745251237,2.808073438,0.041514229,-1.7588,-1.246,197.88,77.6,0.20513,0.001,298,24,0.5,H2SO4,WL,78.1
comp_402,Ethyl hydrogen [(3-methoxyphenyl)(methylamino) methyl]phosphonate,CCOP(=O)(O)C(NC)c1cccc(OC)c1,-6.285830223,-6.490731961,-6.849105918,-7.216187519,-2.516781114,6.1921,255.67,3.769049109,6.172798478,2.682296003,4.427547241,1.745251237,2.808073438,0.041514229,-1.7588,-1.246,197.88,77.6,0.20513,0.00001,298,0.5,1,HCl,PDP,46.75
comp_402,Ethyl hydrogen [(3-methoxyphenyl)(methylamino) methyl]phosphonate,CCOP(=O)(O)C(NC)c1cccc(OC)c1,-6.285830223,-6.490731961,-6.849105918,-7.216187519,-2.516781114,6.1921,255.67,3.769049109,6.172798478,2.682296003,4.427547241,1.745251237,2.808073438,0.041514229,-1.7588,-1.246,197.88,77.6,0.20513,0.00005,298,0.5,1,HCl,PDP,59.7
comp_402,Ethyl hydrogen [(3-methoxyphenyl)(methylamino) methyl]phosphonate,CCOP(=O)(O)C(NC)c1cccc(OC)c1,-6.285830223,-6.490731961,-6.849105918,-7.216187519,-2.516781114,6.1921,255.67,3.769049109,6.172798478,2.682296003,4.427547241,1.745251237,2.808073438,0.041514229,-1.7588,-1.246,197.88,77.6,0.20513,0.0001,298,0.5,1,HCl,PDP,78.41
comp_402,Ethyl hydrogen [(3-methoxyphenyl)(methylamino) methyl]phosphonate,CCOP(=O)(O)C(NC)c1cccc(OC)c1,-6.285830223,-6.490731961,-6.849105918,-7.216187519,-2.516781114,6.1921,255.67,3.769049109,6.172798478,2.682296003,4.427547241,1.745251237,2.808073438,0.041514229,-1.7588,-1.246,197.88,77.6,0.20513,0.0005,298,0.5,1,HCl,PDP,84.17
comp_402,Ethyl hydrogen [(3-methoxyphenyl)(methylamino) methyl]phosphonate,CCOP(=O)(O)C(NC)c1cccc(OC)c1,-6.285830223,-6.490731961,-6.849105918,-7.216187519,-2.516781114,6.1921,255.67,3.769049109,6.172798478,2.682296003,4.427547241,1.745251237,2.808073438,0.041514229,-1.7588,-1.246,197.88,77.6,0.20513,0.001,298,0.5,1,HCl,PDP,88.48
comp_402,Ethyl hydrogen [(3-methoxyphenyl)(methylamino) methyl]phosphonate,CCOP(=O)(O)C(NC)c1cccc(OC)c1,-6.285830223,-6.490731961,-6.849105918,-7.216187519,-2.516781114,6.1921,255.67,3.769049109,6.172798478,2.682296003,4.427547241,1.745251237,2.808073438,0.041514229,-1.7588,-1.246,197.88,77.6,0.20513,0.00001,298,0.5,0.5,H2SO4,PDP,26.42
comp_402,Ethyl hydrogen [(3-methoxyphenyl)(methylamino) methyl]phosphonate,CCOP(=O)(O)C(NC)c1cccc(OC)c1,-6.285830223,-6.490731961,-6.849105918,-7.216187519,-2.516781114,6.1921,255.67,3.769049109,6.172798478,2.682296003,4.427547241,1.745251237,2.808073438,0.041514229,-1.7588,-1.246,197.88,77.6,0.20513,0.00005,298,0.5,0.5,H2SO4,PDP,52.14
comp_402,Ethyl hydrogen [(3-methoxyphenyl)(methylamino) methyl]phosphonate,CCOP(=O)(O)C(NC)c1cccc(OC)c1,-6.285830223,-6.490731961,-6.849105918,-7.216187519,-2.516781114,6.1921,255.67,3.769049109,6.172798478,2.682296003,4.427547241,1.745251237,2.808073438,0.041514229,-1.7588,-1.246,197.88,77.6,0.20513,0.0001,298,0.5,0.5,H2SO4,PDP,58.57
comp_402,Ethyl hydrogen [(3-methoxyphenyl)(methylamino) methyl]phosphonate,CCOP(=O)(O)C(NC)c1cccc(OC)c1,-6.285830223,-6.490731961,-6.849105918,-7.216187519,-2.516781114,6.1921,255.67,3.769049109,6.172798478,2.682296003,4.427547241,1.745251237,2.808073438,0.041514229,-1.7588,-1.246,197.88,77.6,0.20513,0.0005,298,0.5,0.5,H2SO4,PDP,72.14
comp_402,Ethyl hydrogen [(3-methoxyphenyl)(methylamino) methyl]phosphonate,CCOP(=O)(O)C(NC)c1cccc(OC)c1,-6.285830223,-6.490731961,-6.849105918,-7.216187519,-2.516781114,6.1921,255.67,3.769049109,6.172798478,2.682296003,4.427547241,1.745251237,2.808073438,0.041514229,-1.7588,-1.246,197.88,77.6,0.20513,0.001,298,0.5,0.5,H2SO4,PDP,79.28
comp_402,Ethyl hydrogen [(3-methoxyphenyl)(methylamino) methyl]phosphonate,CCOP(=O)(O)C(NC)c1cccc(OC)c1,-6.285830223,-6.490731961,-6.849105918,-7.216187519,-2.516781114,6.1921,255.67,3.769049109,6.172798478,2.682296003,4.427547241,1.745251237,2.808073438,0.041514229,-1.7588,-1.246,197.88,77.6,0.20513,0.00001,298,0.5,1,HCl,EIS,43.2
comp_402,Ethyl hydrogen [(3-methoxyphenyl)(methylamino) methyl]phosphonate,CCOP(=O)(O)C(NC)c1cccc(OC)c1,-6.285830223,-6.490731961,-6.849105918,-7.216187519,-2.516781114,6.1921,255.67,3.769049109,6.172798478,2.682296003,4.427547241,1.745251237,2.808073438,0.041514229,-1.7588,-1.246,197.88,77.6,0.20513,0.00005,298,0.5,1,HCl,EIS,50.68
comp_402,Ethyl hydrogen [(3-methoxyphenyl)(methylamino) methyl]phosphonate,CCOP(=O)(O)C(NC)c1cccc(OC)c1,-6.285830223,-6.490731961,-6.849105918,-7.216187519,-2.516781114,6.1921,255.67,3.769049109,6.172798478,2.682296003,4.427547241,1.745251237,2.808073438,0.041514229,-1.7588,-1.246,197.88,77.6,0.20513,0.0001,298,0.5,1,HCl,EIS,71.76
comp_402,Ethyl hydrogen [(3-methoxyphenyl)(methylamino) methyl]phosphonate,CCOP(=O)(O)C(NC)c1cccc(OC)c1,-6.285830223,-6.490731961,-6.849105918,-7.216187519,-2.516781114,6.1921,255.67,3.769049109,6.172798478,2.682296003,4.427547241,1.745251237,2.808073438,0.041514229,-1.7588,-1.246,197.88,77.6,0.20513,0.0005,298,0.5,1,HCl,EIS,79.83
comp_402,Ethyl hydrogen [(3-methoxyphenyl)(methylamino) methyl]phosphonate,CCOP(=O)(O)C(NC)c1cccc(OC)c1,-6.285830223,-6.490731961,-6.849105918,-7.216187519,-2.516781114,6.1921,255.67,3.769049109,6.172798478,2.682296003,4.427547241,1.745251237,2.808073438,0.041514229,-1.7588,-1.246,197.88,77.6,0.20513,0.001,298,0.5,1,HCl,EIS,86.64
comp_402,Ethyl hydrogen [(3-methoxyphenyl)(methylamino) methyl]phosphonate,CCOP(=O)(O)C(NC)c1cccc(OC)c1,-6.285830223,-6.490731961,-6.849105918,-7.216187519,-2.516781114,6.1921,255.67,3.769049109,6.172798478,2.682296003,4.427547241,1.745251237,2.808073438,0.041514229,-1.7588,-1.246,197.88,77.6,0.20513,0.00001,298,0.5,0.5,H2SO4,EIS,39.66
comp_402,Ethyl hydrogen [(3-methoxyphenyl)(methylamino) methyl]phosphonate,CCOP(=O)(O)C(NC)c1cccc(OC)c1,-6.285830223,-6.490731961,-6.849105918,-7.216187519,-2.516781114,6.1921,255.67,3.769049109,6.172798478,2.682296003,4.427547241,1.745251237,2.808073438,0.041514229,-1.7588,-1.246,197.88,77.6,0.20513,0.00005,298,0.5,0.5,H2SO4,EIS,54.39
comp_402,Ethyl hydrogen [(3-methoxyphenyl)(methylamino) methyl]phosphonate,CCOP(=O)(O)C(NC)c1cccc(OC)c1,-6.285830223,-6.490731961,-6.849105918,-7.216187519,-2.516781114,6.1921,255.67,3.769049109,6.172798478,2.682296003,4.427547241,1.745251237,2.808073438,0.041514229,-1.7588,-1.246,197.88,77.6,0.20513,0.0001,298,0.5,0.5,H2SO4,EIS,60.31
comp_402,Ethyl hydrogen [(3-methoxyphenyl)(methylamino) methyl]phosphonate,CCOP(=O)(O)C(NC)c1cccc(OC)c1,-6.285830223,-6.490731961,-6.849105918,-7.216187519,-2.516781114,6.1921,255.67,3.769049109,6.172798478,2.682296003,4.427547241,1.745251237,2.808073438,0.041514229,-1.7588,-1.246,197.88,77.6,0.20513,0.0005,298,0.5,0.5,H2SO4,EIS,71.74
comp_402,Ethyl hydrogen [(3-methoxyphenyl)(methylamino) methyl]phosphonate,CCOP(=O)(O)C(NC)c1cccc(OC)c1,-6.285830223,-6.490731961,-6.849105918,-7.216187519,-2.516781114,6.1921,255.67,3.769049109,6.172798478,2.682296003,4.427547241,1.745251237,2.808073438,0.041514229,-1.7588,-1.246,197.88,77.6,0.20513,0.001,298,0.5,0.5,H2SO4,EIS,75.58
comp_403,(8-hydroxyquinolin-5-yl) methyl-4-chlorobenzoate,O=C(OCc1ccc(O)c2ncccc12)c3ccc(Cl)cc3,-6.293177297,-7.281222732,-7.389524049,-7.718237595,-2.073779746,2.3767,327.5,4.219397551,6.196549937,2.241468825,4.219009381,1.977540556,2.250274982,0.142090951,3.567,-4.226,229.66,59.42,0.32588,0.000001,298,6,1,HCl,WL,83.2
comp_403,(8-hydroxyquinolin-5-yl) methyl-4-chlorobenzoate,O=C(OCc1ccc(O)c2ncccc12)c3ccc(Cl)cc3,-6.293177297,-7.281222732,-7.389524049,-7.718237595,-2.073779746,2.3767,327.5,4.219397551,6.196549937,2.241468825,4.219009381,1.977540556,2.250274982,0.142090951,3.567,-4.226,229.66,59.42,0.32588,0.00001,298,6,1,HCl,WL,87.08
comp_403,(8-hydroxyquinolin-5-yl) methyl-4-chlorobenzoate,O=C(OCc1ccc(O)c2ncccc12)c3ccc(Cl)cc3,-6.293177297,-7.281222732,-7.389524049,-7.718237595,-2.073779746,2.3767,327.5,4.219397551,6.196549937,2.241468825,4.219009381,1.977540556,2.250274982,0.142090951,3.567,-4.226,229.66,59.42,0.32588,0.0001,298,6,1,HCl,WL,91.08
comp_403,(8-hydroxyquinolin-5-yl) methyl-4-chlorobenzoate,O=C(OCc1ccc(O)c2ncccc12)c3ccc(Cl)cc3,-6.293177297,-7.281222732,-7.389524049,-7.718237595,-2.073779746,2.3767,327.5,4.219397551,6.196549937,2.241468825,4.219009381,1.977540556,2.250274982,0.142090951,3.567,-4.226,229.66,59.42,0.32588,0.001,298,6,1,HCl,WL,95.2
comp_403,(8-hydroxyquinolin-5-yl) methyl-4-chlorobenzoate,O=C(OCc1ccc(O)c2ncccc12)c3ccc(Cl)cc3,-6.293177297,-7.281222732,-7.389524049,-7.718237595,-2.073779746,2.3767,327.5,4.219397551,6.196549937,2.241468825,4.219009381,1.977540556,2.250274982,0.142090951,3.567,-4.226,229.66,59.42,0.32588,0.001,298,0.5,1,HCl,PDP,94.8
comp_403,(8-hydroxyquinolin-5-yl) methyl-4-chlorobenzoate,O=C(OCc1ccc(O)c2ncccc12)c3ccc(Cl)cc3,-6.293177297,-7.281222732,-7.389524049,-7.718237595,-2.073779746,2.3767,327.5,4.219397551,6.196549937,2.241468825,4.219009381,1.977540556,2.250274982,0.142090951,3.567,-4.226,229.66,59.42,0.32588,0.0001,298,0.5,1,HCl,PDP,93.9
comp_403,(8-hydroxyquinolin-5-yl) methyl-4-chlorobenzoate,O=C(OCc1ccc(O)c2ncccc12)c3ccc(Cl)cc3,-6.293177297,-7.281222732,-7.389524049,-7.718237595,-2.073779746,2.3767,327.5,4.219397551,6.196549937,2.241468825,4.219009381,1.977540556,2.250274982,0.142090951,3.567,-4.226,229.66,59.42,0.32588,0.00001,298,0.5,1,HCl,PDP,93.7
comp_403,(8-hydroxyquinolin-5-yl) methyl-4-chlorobenzoate,O=C(OCc1ccc(O)c2ncccc12)c3ccc(Cl)cc3,-6.293177297,-7.281222732,-7.389524049,-7.718237595,-2.073779746,2.3767,327.5,4.219397551,6.196549937,2.241468825,4.219009381,1.977540556,2.250274982,0.142090951,3.567,-4.226,229.66,59.42,0.32588,0.000001,298,0.5,1,HCl,PDP,70.2
comp_403,(8-hydroxyquinolin-5-yl) methyl-4-chlorobenzoate,O=C(OCc1ccc(O)c2ncccc12)c3ccc(Cl)cc3,-6.293177297,-7.281222732,-7.389524049,-7.718237595,-2.073779746,2.3767,327.5,4.219397551,6.196549937,2.241468825,4.219009381,1.977540556,2.250274982,0.142090951,3.567,-4.226,229.66,59.42,0.32588,0.001,298,0.5,1,HCl,EIS,93.1
comp_403,(8-hydroxyquinolin-5-yl) methyl-4-chlorobenzoate,O=C(OCc1ccc(O)c2ncccc12)c3ccc(Cl)cc3,-6.293177297,-7.281222732,-7.389524049,-7.718237595,-2.073779746,2.3767,327.5,4.219397551,6.196549937,2.241468825,4.219009381,1.977540556,2.250274982,0.142090951,3.567,-4.226,229.66,59.42,0.32588,0.0001,298,0.5,1,HCl,EIS,90.2
comp_403,(8-hydroxyquinolin-5-yl) methyl-4-chlorobenzoate,O=C(OCc1ccc(O)c2ncccc12)c3ccc(Cl)cc3,-6.293177297,-7.281222732,-7.389524049,-7.718237595,-2.073779746,2.3767,327.5,4.219397551,6.196549937,2.241468825,4.219009381,1.977540556,2.250274982,0.142090951,3.567,-4.226,229.66,59.42,0.32588,0.00001,298,0.5,1,HCl,EIS,90
comp_403,(8-hydroxyquinolin-5-yl) methyl-4-chlorobenzoate,O=C(OCc1ccc(O)c2ncccc12)c3ccc(Cl)cc3,-6.293177297,-7.281222732,-7.389524049,-7.718237595,-2.073779746,2.3767,327.5,4.219397551,6.196549937,2.241468825,4.219009381,1.977540556,2.250274982,0.142090951,3.567,-4.226,229.66,59.42,0.32588,0.000001,298,0.5,1,HCl,EIS,68.6
comp_403,(8-hydroxyquinolin-5-yl) methyl-4-chlorobenzoate,O=C(OCc1ccc(O)c2ncccc12)c3ccc(Cl)cc3,-6.293177297,-7.281222732,-7.389524049,-7.718237595,-2.073779746,2.3767,327.5,4.219397551,6.196549937,2.241468825,4.219009381,1.977540556,2.250274982,0.142090951,3.567,-4.226,229.66,59.42,0.32588,0.001,308,0.5,1,HCl,PDP,92.5
comp_403,(8-hydroxyquinolin-5-yl) methyl-4-chlorobenzoate,O=C(OCc1ccc(O)c2ncccc12)c3ccc(Cl)cc3,-6.293177297,-7.281222732,-7.389524049,-7.718237595,-2.073779746,2.3767,327.5,4.219397551,6.196549937,2.241468825,4.219009381,1.977540556,2.250274982,0.142090951,3.567,-4.226,229.66,59.42,0.32588,0.001,318,0.5,1,HCl,PDP,91.6
comp_403,(8-hydroxyquinolin-5-yl) methyl-4-chlorobenzoate,O=C(OCc1ccc(O)c2ncccc12)c3ccc(Cl)cc3,-6.293177297,-7.281222732,-7.389524049,-7.718237595,-2.073779746,2.3767,327.5,4.219397551,6.196549937,2.241468825,4.219009381,1.977540556,2.250274982,0.142090951,3.567,-4.226,229.66,59.42,0.32588,0.001,328,0.5,1,HCl,PDP,82.6
comp_404,(8-hydroxyquinolin-5-yl) methyl-4-nitrobenzoate,O=C(OCc1ccc(O)c2ncccc12)c3ccc(N(=O)=O)cc3,-6.134262801,-7.353877133,-7.73619711,-8.001780239,-3.440879791,1.5223,336.58,2.693383011,6.040351137,3.495662026,4.768006582,1.272344556,4.466928132,-0.21063994,2.0394,-3.95,237.91,105.24,0.38696,0.000001,298,6,1,HCl,WL,77.36
comp_404,(8-hydroxyquinolin-5-yl) methyl-4-nitrobenzoate,O=C(OCc1ccc(O)c2ncccc12)c3ccc(N(=O)=O)cc3,-6.134262801,-7.353877133,-7.73619711,-8.001780239,-3.440879791,1.5223,336.58,2.693383011,6.040351137,3.495662026,4.768006582,1.272344556,4.466928132,-0.21063994,2.0394,-3.95,237.91,105.24,0.38696,0.00001,298,6,1,HCl,WL,81.2
comp_404,(8-hydroxyquinolin-5-yl) methyl-4-nitrobenzoate,O=C(OCc1ccc(O)c2ncccc12)c3ccc(N(=O)=O)cc3,-6.134262801,-7.353877133,-7.73619711,-8.001780239,-3.440879791,1.5223,336.58,2.693383011,6.040351137,3.495662026,4.768006582,1.272344556,4.466928132,-0.21063994,2.0394,-3.95,237.91,105.24,0.38696,0.0001,298,6,1,HCl,WL,86.2
comp_404,(8-hydroxyquinolin-5-yl) methyl-4-nitrobenzoate,O=C(OCc1ccc(O)c2ncccc12)c3ccc(N(=O)=O)cc3,-6.134262801,-7.353877133,-7.73619711,-8.001780239,-3.440879791,1.5223,336.58,2.693383011,6.040351137,3.495662026,4.768006582,1.272344556,4.466928132,-0.21063994,2.0394,-3.95,237.91,105.24,0.38696,0.001,298,6,1,HCl,WL,92.4
