Repository: aveucoloap/Machine-Learning-corrosion-study

File: comp1-502_datasetQM_20220608.csv (part 50 of 61)
comp_ref,Compound,smiles,HOMO,HOMO_1,HOMO_2,HOMO_3,LUMO,Dipole,Polar,Egap,IP,EA,Electronegativity,Chemical hardness,Electrophilicity,deltaN,cLogP,cLogS,Total Surface Area,Polar Surface Area,Relative PSA,ConcInh_M,TempK,Time_H,Med_ConcM,Med_ID,Method,IE
comp_404,(8-hydroxyquinolin-5-yl) methyl-4-nitrobenzoate,O=C(OCc1ccc(O)c2ncccc12)c3ccc(N(=O)=O)cc3,-6.134262801,-7.353877133,-7.73619711,-8.001780239,-3.440879791,1.5223,336.58,2.693383011,6.040351137,3.495662026,4.768006582,1.272344556,4.466928132,-0.21063994,2.0394,-3.95,237.91,105.24,0.38696,0.001,298,0.5,1,HCl,PDP,92.2
comp_404,(8-hydroxyquinolin-5-yl) methyl-4-nitrobenzoate,O=C(OCc1ccc(O)c2ncccc12)c3ccc(N(=O)=O)cc3,-6.134262801,-7.353877133,-7.73619711,-8.001780239,-3.440879791,1.5223,336.58,2.693383011,6.040351137,3.495662026,4.768006582,1.272344556,4.466928132,-0.21063994,2.0394,-3.95,237.91,105.24,0.38696,0.0001,298,0.5,1,HCl,PDP,85
comp_404,(8-hydroxyquinolin-5-yl) methyl-4-nitrobenzoate,O=C(OCc1ccc(O)c2ncccc12)c3ccc(N(=O)=O)cc3,-6.134262801,-7.353877133,-7.73619711,-8.001780239,-3.440879791,1.5223,336.58,2.693383011,6.040351137,3.495662026,4.768006582,1.272344556,4.466928132,-0.21063994,2.0394,-3.95,237.91,105.24,0.38696,0.00001,298,0.5,1,HCl,PDP,84.1
comp_404,(8-hydroxyquinolin-5-yl) methyl-4-nitrobenzoate,O=C(OCc1ccc(O)c2ncccc12)c3ccc(N(=O)=O)cc3,-6.134262801,-7.353877133,-7.73619711,-8.001780239,-3.440879791,1.5223,336.58,2.693383011,6.040351137,3.495662026,4.768006582,1.272344556,4.466928132,-0.21063994,2.0394,-3.95,237.91,105.24,0.38696,0.000001,298,0.5,1,HCl,PDP,80
comp_404,(8-hydroxyquinolin-5-yl) methyl-4-nitrobenzoate,O=C(OCc1ccc(O)c2ncccc12)c3ccc(N(=O)=O)cc3,-6.134262801,-7.353877133,-7.73619711,-8.001780239,-3.440879791,1.5223,336.58,2.693383011,6.040351137,3.495662026,4.768006582,1.272344556,4.466928132,-0.21063994,2.0394,-3.95,237.91,105.24,0.38696,0.001,298,0.5,1,HCl,EIS,90.1
comp_404,(8-hydroxyquinolin-5-yl) methyl-4-nitrobenzoate,O=C(OCc1ccc(O)c2ncccc12)c3ccc(N(=O)=O)cc3,-6.134262801,-7.353877133,-7.73619711,-8.001780239,-3.440879791,1.5223,336.58,2.693383011,6.040351137,3.495662026,4.768006582,1.272344556,4.466928132,-0.21063994,2.0394,-3.95,237.91,105.24,0.38696,0.0001,298,0.5,1,HCl,EIS,82.2
comp_404,(8-hydroxyquinolin-5-yl) methyl-4-nitrobenzoate,O=C(OCc1ccc(O)c2ncccc12)c3ccc(N(=O)=O)cc3,-6.134262801,-7.353877133,-7.73619711,-8.001780239,-3.440879791,1.5223,336.58,2.693383011,6.040351137,3.495662026,4.768006582,1.272344556,4.466928132,-0.21063994,2.0394,-3.95,237.91,105.24,0.38696,0.00001,298,0.5,1,HCl,EIS,81
comp_404,(8-hydroxyquinolin-5-yl) methyl-4-nitrobenzoate,O=C(OCc1ccc(O)c2ncccc12)c3ccc(N(=O)=O)cc3,-6.134262801,-7.353877133,-7.73619711,-8.001780239,-3.440879791,1.5223,336.58,2.693383011,6.040351137,3.495662026,4.768006582,1.272344556,4.466928132,-0.21063994,2.0394,-3.95,237.91,105.24,0.38696,0.000001,298,0.5,1,HCl,EIS,79
comp_404,(8-hydroxyquinolin-5-yl) methyl-4-nitrobenzoate,O=C(OCc1ccc(O)c2ncccc12)c3ccc(N(=O)=O)cc3,-6.134262801,-7.353877133,-7.73619711,-8.001780239,-3.440879791,1.5223,336.58,2.693383011,6.040351137,3.495662026,4.768006582,1.272344556,4.466928132,-0.21063994,2.0394,-3.95,237.91,105.24,0.38696,0.001,308,0.5,1,HCl,PDP,90.7
comp_404,(8-hydroxyquinolin-5-yl) methyl-4-nitrobenzoate,O=C(OCc1ccc(O)c2ncccc12)c3ccc(N(=O)=O)cc3,-6.134262801,-7.353877133,-7.73619711,-8.001780239,-3.440879791,1.5223,336.58,2.693383011,6.040351137,3.495662026,4.768006582,1.272344556,4.466928132,-0.21063994,2.0394,-3.95,237.91,105.24,0.38696,0.001,318,0.5,1,HCl,PDP,87
comp_404,(8-hydroxyquinolin-5-yl) methyl-4-nitrobenzoate,O=C(OCc1ccc(O)c2ncccc12)c3ccc(N(=O)=O)cc3,-6.134262801,-7.353877133,-7.73619711,-8.001780239,-3.440879791,1.5223,336.58,2.693383011,6.040351137,3.495662026,4.768006582,1.272344556,4.466928132,-0.21063994,2.0394,-3.95,237.91,105.24,0.38696,0.001,328,0.5,1,HCl,PDP,68
comp_405,"(Z)-4-((4-methoxybenzylidene)amino)-5-methyl-2,4-dihydro-3H-1,2,4- triazole-3-thione",COc2ccc(/C=N\n1c(C)n[nH]c1=S)cc2,-6.020247093,-6.348144297,-6.701620205,-7.57347302,-2.137182276,7.5694,280.08,3.883064817,5.890221566,2.290169043,4.090195304,1.800026261,2.323535215,0.227665954,1.8065,-3.299,196.48,81.31,0.38222,0.000001,308,6,1,HCl,WL,61
comp_405,"(Z)-4-((4-methoxybenzylidene)amino)-5-methyl-2,4-dihydro-3H-1,2,4- triazole-3-thione",COc2ccc(/C=N\n1c(C)n[nH]c1=S)cc2,-6.020247093,-6.348144297,-6.701620205,-7.57347302,-2.137182276,7.5694,280.08,3.883064817,5.890221566,2.290169043,4.090195304,1.800026261,2.323535215,0.227665954,1.8065,-3.299,196.48,81.31,0.38222,0.00001,308,6,1,HCl,WL,69
comp_405,"(Z)-4-((4-methoxybenzylidene)amino)-5-methyl-2,4-dihydro-3H-1,2,4- triazole-3-thione",COc2ccc(/C=N\n1c(C)n[nH]c1=S)cc2,-6.020247093,-6.348144297,-6.701620205,-7.57347302,-2.137182276,7.5694,280.08,3.883064817,5.890221566,2.290169043,4.090195304,1.800026261,2.323535215,0.227665954,1.8065,-3.299,196.48,81.31,0.38222,0.0001,308,6,1,HCl,WL,78
comp_405,"(Z)-4-((4-methoxybenzylidene)amino)-5-methyl-2,4-dihydro-3H-1,2,4- triazole-3-thione",COc2ccc(/C=N\n1c(C)n[nH]c1=S)cc2,-6.020247093,-6.348144297,-6.701620205,-7.57347302,-2.137182276,7.5694,280.08,3.883064817,5.890221566,2.290169043,4.090195304,1.800026261,2.323535215,0.227665954,1.8065,-3.299,196.48,81.31,0.38222,0.001,308,6,1,HCl,WL,83
comp_405,"(Z)-4-((4-methoxybenzylidene)amino)-5-methyl-2,4-dihydro-3H-1,2,4- triazole-3-thione",COc2ccc(/C=N\n1c(C)n[nH]c1=S)cc2,-6.020247093,-6.348144297,-6.701620205,-7.57347302,-2.137182276,7.5694,280.08,3.883064817,5.890221566,2.290169043,4.090195304,1.800026261,2.323535215,0.227665954,1.8065,-3.299,196.48,81.31,0.38222,0.001,318,6,1,HCl,WL,78
comp_405,"(Z)-4-((4-methoxybenzylidene)amino)-5-methyl-2,4-dihydro-3H-1,2,4- triazole-3-thione",COc2ccc(/C=N\n1c(C)n[nH]c1=S)cc2,-6.020247093,-6.348144297,-6.701620205,-7.57347302,-2.137182276,7.5694,280.08,3.883064817,5.890221566,2.290169043,4.090195304,1.800026261,2.323535215,0.227665954,1.8065,-3.299,196.48,81.31,0.38222,0.001,328,6,1,HCl,WL,72
comp_405,"(Z)-4-((4-methoxybenzylidene)amino)-5-methyl-2,4-dihydro-3H-1,2,4- triazole-3-thione",COc2ccc(/C=N\n1c(C)n[nH]c1=S)cc2,-6.020247093,-6.348144297,-6.701620205,-7.57347302,-2.137182276,7.5694,280.08,3.883064817,5.890221566,2.290169043,4.090195304,1.800026261,2.323535215,0.227665954,1.8065,-3.299,196.48,81.31,0.38222,0.001,338,6,1,HCl,WL,65
comp_405,"(Z)-4-((4-methoxybenzylidene)amino)-5-methyl-2,4-dihydro-3H-1,2,4- triazole-3-thione",COc2ccc(/C=N\n1c(C)n[nH]c1=S)cc2,-6.020247093,-6.348144297,-6.701620205,-7.57347302,-2.137182276,7.5694,280.08,3.883064817,5.890221566,2.290169043,4.090195304,1.800026261,2.323535215,0.227665954,1.8065,-3.299,196.48,81.31,0.38222,0.001,348,6,1,HCl,WL,59
comp_405,"(Z)-4-((4-methoxybenzylidene)amino)-5-methyl-2,4-dihydro-3H-1,2,4- triazole-3-thione",COc2ccc(/C=N\n1c(C)n[nH]c1=S)cc2,-6.020247093,-6.348144297,-6.701620205,-7.57347302,-2.137182276,7.5694,280.08,3.883064817,5.890221566,2.290169043,4.090195304,1.800026261,2.323535215,0.227665954,1.8065,-3.299,196.48,81.31,0.38222,0.000001,308,0.5,1,HCl,PDP,62
comp_405,"(Z)-4-((4-methoxybenzylidene)amino)-5-methyl-2,4-dihydro-3H-1,2,4- triazole-3-thione",COc2ccc(/C=N\n1c(C)n[nH]c1=S)cc2,-6.020247093,-6.348144297,-6.701620205,-7.57347302,-2.137182276,7.5694,280.08,3.883064817,5.890221566,2.290169043,4.090195304,1.800026261,2.323535215,0.227665954,1.8065,-3.299,196.48,81.31,0.38222,0.00001,308,0.5,1,HCl,PDP,73
comp_405,"(Z)-4-((4-methoxybenzylidene)amino)-5-methyl-2,4-dihydro-3H-1,2,4- triazole-3-thione",COc2ccc(/C=N\n1c(C)n[nH]c1=S)cc2,-6.020247093,-6.348144297,-6.701620205,-7.57347302,-2.137182276,7.5694,280.08,3.883064817,5.890221566,2.290169043,4.090195304,1.800026261,2.323535215,0.227665954,1.8065,-3.299,196.48,81.31,0.38222,0.0001,308,0.5,1,HCl,PDP,80
comp_405,"(Z)-4-((4-methoxybenzylidene)amino)-5-methyl-2,4-dihydro-3H-1,2,4- triazole-3-thione",COc2ccc(/C=N\n1c(C)n[nH]c1=S)cc2,-6.020247093,-6.348144297,-6.701620205,-7.57347302,-2.137182276,7.5694,280.08,3.883064817,5.890221566,2.290169043,4.090195304,1.800026261,2.323535215,0.227665954,1.8065,-3.299,196.48,81.31,0.38222,0.001,308,0.5,1,HCl,PDP,83
comp_405,"(Z)-4-((4-methoxybenzylidene)amino)-5-methyl-2,4-dihydro-3H-1,2,4- triazole-3-thione",COc2ccc(/C=N\n1c(C)n[nH]c1=S)cc2,-6.020247093,-6.348144297,-6.701620205,-7.57347302,-2.137182276,7.5694,280.08,3.883064817,5.890221566,2.290169043,4.090195304,1.800026261,2.323535215,0.227665954,1.8065,-3.299,196.48,81.31,0.38222,0.000001,308,0.5,1,HCl,EIS,65
comp_405,"(Z)-4-((4-methoxybenzylidene)amino)-5-methyl-2,4-dihydro-3H-1,2,4- triazole-3-thione",COc2ccc(/C=N\n1c(C)n[nH]c1=S)cc2,-6.020247093,-6.348144297,-6.701620205,-7.57347302,-2.137182276,7.5694,280.08,3.883064817,5.890221566,2.290169043,4.090195304,1.800026261,2.323535215,0.227665954,1.8065,-3.299,196.48,81.31,0.38222,0.00001,308,0.5,1,HCl,EIS,77
comp_405,"(Z)-4-((4-methoxybenzylidene)amino)-5-methyl-2,4-dihydro-3H-1,2,4- triazole-3-thione",COc2ccc(/C=N\n1c(C)n[nH]c1=S)cc2,-6.020247093,-6.348144297,-6.701620205,-7.57347302,-2.137182276,7.5694,280.08,3.883064817,5.890221566,2.290169043,4.090195304,1.800026261,2.323535215,0.227665954,1.8065,-3.299,196.48,81.31,0.38222,0.0001,308,0.5,1,HCl,EIS,81
comp_405,"(Z)-4-((4-methoxybenzylidene)amino)-5-methyl-2,4-dihydro-3H-1,2,4- triazole-3-thione",COc2ccc(/C=N\n1c(C)n[nH]c1=S)cc2,-6.020247093,-6.348144297,-6.701620205,-7.57347302,-2.137182276,7.5694,280.08,3.883064817,5.890221566,2.290169043,4.090195304,1.800026261,2.323535215,0.227665954,1.8065,-3.299,196.48,81.31,0.38222,0.001,308,0.5,1,HCl,EIS,86
comp_406,"5-[(2-(3,4,5-trimethoxyphenyl)-6-phenylimidazo[2,1-b][1,3,4]thiadiazol-5-yl)methylidene]-1,3-thiazolidine-2,4-dione",COc5cc(c4nn3c(C=c1sc(=O)[nH]c1=O)c(c2ccccc2)nc3s4)cc(OC)c5OC,-5.80935885,-6.219978668,-6.418349674,-6.948155364,-2.785085382,11.0558,591.36,3.024273467,5.680040002,2.935556457,4.307798229,1.372241772,3.380804673,0.140064072,2.9886,-3.519,353.93,157.59,0.38619,0.00004044,303,6,4.865,HCl,WL,70.2
comp_406,"5-[(2-(3,4,5-trimethoxyphenyl)-6-phenylimidazo[2,1-b][1,3,4]thiadiazol-5-yl)methylidene]-1,3-thiazolidine-2,4-dione",COc5cc(c4nn3c(C=c1sc(=O)[nH]c1=O)c(c2ccccc2)nc3s4)cc(OC)c5OC,-5.80935885,-6.219978668,-6.418349674,-6.948155364,-2.785085382,11.0558,591.36,3.024273467,5.680040002,2.935556457,4.307798229,1.372241772,3.380804673,0.140064072,2.9886,-3.519,353.93,157.59,0.38619,0.0001011,303,6,4.865,HCl,WL,79.9
comp_406,"5-[(2-(3,4,5-trimethoxyphenyl)-6-phenylimidazo[2,1-b][1,3,4]thiadiazol-5-yl)methylidene]-1,3-thiazolidine-2,4-dione",COc5cc(c4nn3c(C=c1sc(=O)[nH]c1=O)c(c2ccccc2)nc3s4)cc(OC)c5OC,-5.80935885,-6.219978668,-6.418349674,-6.948155364,-2.785085382,11.0558,591.36,3.024273467,5.680040002,2.935556457,4.307798229,1.372241772,3.380804673,0.140064072,2.9886,-3.519,353.93,157.59,0.38619,0.0002022,303,6,4.865,HCl,WL,81.1
comp_406,"5-[(2-(3,4,5-trimethoxyphenyl)-6-phenylimidazo[2,1-b][1,3,4]thiadiazol-5-yl)methylidene]-1,3-thiazolidine-2,4-dione",COc5cc(c4nn3c(C=c1sc(=O)[nH]c1=O)c(c2ccccc2)nc3s4)cc(OC)c5OC,-5.80935885,-6.219978668,-6.418349674,-6.948155364,-2.785085382,11.0558,591.36,3.024273467,5.680040002,2.935556457,4.307798229,1.372241772,3.380804673,0.140064072,2.9886,-3.519,353.93,157.59,0.38619,0.0003033,303,6,4.865,HCl,WL,85.1
comp_406,"5-[(2-(3,4,5-trimethoxyphenyl)-6-phenylimidazo[2,1-b][1,3,4]thiadiazol-5-yl)methylidene]-1,3-thiazolidine-2,4-dione",COc5cc(c4nn3c(C=c1sc(=O)[nH]c1=O)c(c2ccccc2)nc3s4)cc(OC)c5OC,-5.80935885,-6.219978668,-6.418349674,-6.948155364,-2.785085382,11.0558,591.36,3.024273467,5.680040002,2.935556457,4.307798229,1.372241772,3.380804673,0.140064072,2.9886,-3.519,353.93,157.59,0.38619,0.0004044,303,6,4.865,HCl,WL,88.2
comp_406,"5-[(2-(3,4,5-trimethoxyphenyl)-6-phenylimidazo[2,1-b][1,3,4]thiadiazol-5-yl)methylidene]-1,3-thiazolidine-2,4-dione",COc5cc(c4nn3c(C=c1sc(=O)[nH]c1=O)c(c2ccccc2)nc3s4)cc(OC)c5OC,-5.80935885,-6.219978668,-6.418349674,-6.948155364,-2.785085382,11.0558,591.36,3.024273467,5.680040002,2.935556457,4.307798229,1.372241772,3.380804673,0.140064072,2.9886,-3.519,353.93,157.59,0.38619,0.00004044,313,6,4.865,HCl,WL,72.4
comp_406,"5-[(2-(3,4,5-trimethoxyphenyl)-6-phenylimidazo[2,1-b][1,3,4]thiadiazol-5-yl)methylidene]-1,3-thiazolidine-2,4-dione",COc5cc(c4nn3c(C=c1sc(=O)[nH]c1=O)c(c2ccccc2)nc3s4)cc(OC)c5OC,-5.80935885,-6.219978668,-6.418349674,-6.948155364,-2.785085382,11.0558,591.36,3.024273467,5.680040002,2.935556457,4.307798229,1.372241772,3.380804673,0.140064072,2.9886,-3.519,353.93,157.59,0.38619,0.0001011,313,6,4.865,HCl,WL,82.4
comp_406,"5-[(2-(3,4,5-trimethoxyphenyl)-6-phenylimidazo[2,1-b][1,3,4]thiadiazol-5-yl)methylidene]-1,3-thiazolidine-2,4-dione",COc5cc(c4nn3c(C=c1sc(=O)[nH]c1=O)c(c2ccccc2)nc3s4)cc(OC)c5OC,-5.80935885,-6.219978668,-6.418349674,-6.948155364,-2.785085382,11.0558,591.36,3.024273467,5.680040002,2.935556457,4.307798229,1.372241772,3.380804673,0.140064072,2.9886,-3.519,353.93,157.59,0.38619,0.0002022,313,6,4.865,HCl,WL,84.4
comp_406,"5-[(2-(3,4,5-trimethoxyphenyl)-6-phenylimidazo[2,1-b][1,3,4]thiadiazol-5-yl)methylidene]-1,3-thiazolidine-2,4-dione",COc5cc(c4nn3c(C=c1sc(=O)[nH]c1=O)c(c2ccccc2)nc3s4)cc(OC)c5OC,-5.80935885,-6.219978668,-6.418349674,-6.948155364,-2.785085382,11.0558,591.36,3.024273467,5.680040002,2.935556457,4.307798229,1.372241772,3.380804673,0.140064072,2.9886,-3.519,353.93,157.59,0.38619,0.0003033,313,6,4.865,HCl,WL,87.6
comp_406,"5-[(2-(3,4,5-trimethoxyphenyl)-6-phenylimidazo[2,1-b][1,3,4]thiadiazol-5-yl)methylidene]-1,3-thiazolidine-2,4-dione",COc5cc(c4nn3c(C=c1sc(=O)[nH]c1=O)c(c2ccccc2)nc3s4)cc(OC)c5OC,-5.80935885,-6.219978668,-6.418349674,-6.948155364,-2.785085382,11.0558,591.36,3.024273467,5.680040002,2.935556457,4.307798229,1.372241772,3.380804673,0.140064072,2.9886,-3.519,353.93,157.59,0.38619,0.0004044,313,6,4.865,HCl,WL,90.2
comp_406,"5-[(2-(3,4,5-trimethoxyphenyl)-6-phenylimidazo[2,1-b][1,3,4]thiadiazol-5-yl)methylidene]-1,3-thiazolidine-2,4-dione",COc5cc(c4nn3c(C=c1sc(=O)[nH]c1=O)c(c2ccccc2)nc3s4)cc(OC)c5OC,-5.80935885,-6.219978668,-6.418349674,-6.948155364,-2.785085382,11.0558,591.36,3.024273467,5.680040002,2.935556457,4.307798229,1.372241772,3.380804673,0.140064072,2.9886,-3.519,353.93,157.59,0.38619,0.00004044,323,6,4.865,HCl,WL,76.7
comp_406,"5-[(2-(3,4,5-trimethoxyphenyl)-6-phenylimidazo[2,1-b][1,3,4]thiadiazol-5-yl)methylidene]-1,3-thiazolidine-2,4-dione",COc5cc(c4nn3c(C=c1sc(=O)[nH]c1=O)c(c2ccccc2)nc3s4)cc(OC)c5OC,-5.80935885,-6.219978668,-6.418349674,-6.948155364,-2.785085382,11.0558,591.36,3.024273467,5.680040002,2.935556457,4.307798229,1.372241772,3.380804673,0.140064072,2.9886,-3.519,353.93,157.59,0.38619,0.0001011,323,6,4.865,HCl,WL,83.4
comp_406,"5-[(2-(3,4,5-trimethoxyphenyl)-6-phenylimidazo[2,1-b][1,3,4]thiadiazol-5-yl)methylidene]-1,3-thiazolidine-2,4-dione",COc5cc(c4nn3c(C=c1sc(=O)[nH]c1=O)c(c2ccccc2)nc3s4)cc(OC)c5OC,-5.80935885,-6.219978668,-6.418349674,-6.948155364,-2.785085382,11.0558,591.36,3.024273467,5.680040002,2.935556457,4.307798229,1.372241772,3.380804673,0.140064072,2.9886,-3.519,353.93,157.59,0.38619,0.0002022,323,6,4.865,HCl,WL,89.3
comp_406,"5-[(2-(3,4,5-trimethoxyphenyl)-6-phenylimidazo[2,1-b][1,3,4]thiadiazol-5-yl)methylidene]-1,3-thiazolidine-2,4-dione",COc5cc(c4nn3c(C=c1sc(=O)[nH]c1=O)c(c2ccccc2)nc3s4)cc(OC)c5OC,-5.80935885,-6.219978668,-6.418349674,-6.948155364,-2.785085382,11.0558,591.36,3.024273467,5.680040002,2.935556457,4.307798229,1.372241772,3.380804673,0.140064072,2.9886,-3.519,353.93,157.59,0.38619,0.0003033,323,6,4.865,HCl,WL,92.2
comp_406,"5-[(2-(3,4,5-trimethoxyphenyl)-6-phenylimidazo[2,1-b][1,3,4]thiadiazol-5-yl)methylidene]-1,3-thiazolidine-2,4-dione",COc5cc(c4nn3c(C=c1sc(=O)[nH]c1=O)c(c2ccccc2)nc3s4)cc(OC)c5OC,-5.80935885,-6.219978668,-6.418349674,-6.948155364,-2.785085382,11.0558,591.36,3.024273467,5.680040002,2.935556457,4.307798229,1.372241772,3.380804673,0.140064072,2.9886,-3.519,353.93,157.59,0.38619,0.0004044,323,6,4.865,HCl,WL,94.2
comp_406,"5-[(2-(3,4,5-trimethoxyphenyl)-6-phenylimidazo[2,1-b][1,3,4]thiadiazol-5-yl)methylidene]-1,3-thiazolidine-2,4-dione",COc5cc(c4nn3c(C=c1sc(=O)[nH]c1=O)c(c2ccccc2)nc3s4)cc(OC)c5OC,-5.80935885,-6.219978668,-6.418349674,-6.948155364,-2.785085382,11.0558,591.36,3.024273467,5.680040002,2.935556457,4.307798229,1.372241772,3.380804673,0.140064072,2.9886,-3.519,353.93,157.59,0.38619,0.00004044,333,6,4.865,HCl,WL,82.5
comp_406,"5-[(2-(3,4,5-trimethoxyphenyl)-6-phenylimidazo[2,1-b][1,3,4]thiadiazol-5-yl)methylidene]-1,3-thiazolidine-2,4-dione",COc5cc(c4nn3c(C=c1sc(=O)[nH]c1=O)c(c2ccccc2)nc3s4)cc(OC)c5OC,-5.80935885,-6.219978668,-6.418349674,-6.948155364,-2.785085382,11.0558,591.36,3.024273467,5.680040002,2.935556457,4.307798229,1.372241772,3.380804673,0.140064072,2.9886,-3.519,353.93,157.59,0.38619,0.0001011,333,6,4.865,HCl,WL,86.2
comp_406,"5-[(2-(3,4,5-trimethoxyphenyl)-6-phenylimidazo[2,1-b][1,3,4]thiadiazol-5-yl)methylidene]-1,3-thiazolidine-2,4-dione",COc5cc(c4nn3c(C=c1sc(=O)[nH]c1=O)c(c2ccccc2)nc3s4)cc(OC)c5OC,-5.80935885,-6.219978668,-6.418349674,-6.948155364,-2.785085382,11.0558,591.36,3.024273467,5.680040002,2.935556457,4.307798229,1.372241772,3.380804673,0.140064072,2.9886,-3.519,353.93,157.59,0.38619,0.0002022,333,6,4.865,HCl,WL,91.1
comp_406,"5-[(2-(3,4,5-trimethoxyphenyl)-6-phenylimidazo[2,1-b][1,3,4]thiadiazol-5-yl)methylidene]-1,3-thiazolidine-2,4-dione",COc5cc(c4nn3c(C=c1sc(=O)[nH]c1=O)c(c2ccccc2)nc3s4)cc(OC)c5OC,-5.80935885,-6.219978668,-6.418349674,-6.948155364,-2.785085382,11.0558,591.36,3.024273467,5.680040002,2.935556457,4.307798229,1.372241772,3.380804673,0.140064072,2.9886,-3.519,353.93,157.59,0.38619,0.0003033,333,6,4.865,HCl,WL,93.1
comp_406,"5-[(2-(3,4,5-trimethoxyphenyl)-6-phenylimidazo[2,1-b][1,3,4]thiadiazol-5-yl)methylidene]-1,3-thiazolidine-2,4-dione",COc5cc(c4nn3c(C=c1sc(=O)[nH]c1=O)c(c2ccccc2)nc3s4)cc(OC)c5OC,-5.80935885,-6.219978668,-6.418349674,-6.948155364,-2.785085382,11.0558,591.36,3.024273467,5.680040002,2.935556457,4.307798229,1.372241772,3.380804673,0.140064072,2.9886,-3.519,353.93,157.59,0.38619,0.0004044,333,6,4.865,HCl,WL,95.3
comp_406,"5-[(2-(3,4,5-trimethoxyphenyl)-6-phenylimidazo[2,1-b][1,3,4]thiadiazol-5-yl)methylidene]-1,3-thiazolidine-2,4-dione",COc5cc(c4nn3c(C=c1sc(=O)[nH]c1=O)c(c2ccccc2)nc3s4)cc(OC)c5OC,-5.80935885,-6.219978668,-6.418349674,-6.948155364,-2.785085382,11.0558,591.36,3.024273467,5.680040002,2.935556457,4.307798229,1.372241772,3.380804673,0.140064072,2.9886,-3.519,353.93,157.59,0.38619,0.00004044,303,0.5,4.865,HCl,PDP,72.1
comp_406,"5-[(2-(3,4,5-trimethoxyphenyl)-6-phenylimidazo[2,1-b][1,3,4]thiadiazol-5-yl)methylidene]-1,3-thiazolidine-2,4-dione",COc5cc(c4nn3c(C=c1sc(=O)[nH]c1=O)c(c2ccccc2)nc3s4)cc(OC)c5OC,-5.80935885,-6.219978668,-6.418349674,-6.948155364,-2.785085382,11.0558,591.36,3.024273467,5.680040002,2.935556457,4.307798229,1.372241772,3.380804673,0.140064072,2.9886,-3.519,353.93,157.59,0.38619,0.0001011,303,0.5,4.865,HCl,PDP,79.9
comp_406,"5-[(2-(3,4,5-trimethoxyphenyl)-6-phenylimidazo[2,1-b][1,3,4]thiadiazol-5-yl)methylidene]-1,3-thiazolidine-2,4-dione",COc5cc(c4nn3c(C=c1sc(=O)[nH]c1=O)c(c2ccccc2)nc3s4)cc(OC)c5OC,-5.80935885,-6.219978668,-6.418349674,-6.948155364,-2.785085382,11.0558,591.36,3.024273467,5.680040002,2.935556457,4.307798229,1.372241772,3.380804673,0.140064072,2.9886,-3.519,353.93,157.59,0.38619,0.0002022,303,0.5,4.865,HCl,PDP,82.1
comp_406,"5-[(2-(3,4,5-trimethoxyphenyl)-6-phenylimidazo[2,1-b][1,3,4]thiadiazol-5-yl)methylidene]-1,3-thiazolidine-2,4-dione",COc5cc(c4nn3c(C=c1sc(=O)[nH]c1=O)c(c2ccccc2)nc3s4)cc(OC)c5OC,-5.80935885,-6.219978668,-6.418349674,-6.948155364,-2.785085382,11.0558,591.36,3.024273467,5.680040002,2.935556457,4.307798229,1.372241772,3.380804673,0.140064072,2.9886,-3.519,353.93,157.59,0.38619,0.0003033,303,0.5,4.865,HCl,PDP,86.1
comp_406,"5-[(2-(3,4,5-trimethoxyphenyl)-6-phenylimidazo[2,1-b][1,3,4]thiadiazol-5-yl)methylidene]-1,3-thiazolidine-2,4-dione",COc5cc(c4nn3c(C=c1sc(=O)[nH]c1=O)c(c2ccccc2)nc3s4)cc(OC)c5OC,-5.80935885,-6.219978668,-6.418349674,-6.948155364,-2.785085382,11.0558,591.36,3.024273467,5.680040002,2.935556457,4.307798229,1.372241772,3.380804673,0.140064072,2.9886,-3.519,353.93,157.59,0.38619,0.0004044,303,0.5,4.865,HCl,PDP,89.2
comp_406,"5-[(2-(3,4,5-trimethoxyphenyl)-6-phenylimidazo[2,1-b][1,3,4]thiadiazol-5-yl)methylidene]-1,3-thiazolidine-2,4-dione",COc5cc(c4nn3c(C=c1sc(=O)[nH]c1=O)c(c2ccccc2)nc3s4)cc(OC)c5OC,-5.80935885,-6.219978668,-6.418349674,-6.948155364,-2.785085382,11.0558,591.36,3.024273467,5.680040002,2.935556457,4.307798229,1.372241772,3.380804673,0.140064072,2.9886,-3.519,353.93,157.59,0.38619,0.00004044,303,0.5,4.865,HCl,EIS,71.8
comp_406,"5-[(2-(3,4,5-trimethoxyphenyl)-6-phenylimidazo[2,1-b][1,3,4]thiadiazol-5-yl)methylidene]-1,3-thiazolidine-2,4-dione",COc5cc(c4nn3c(C=c1sc(=O)[nH]c1=O)c(c2ccccc2)nc3s4)cc(OC)c5OC,-5.80935885,-6.219978668,-6.418349674,-6.948155364,-2.785085382,11.0558,591.36,3.024273467,5.680040002,2.935556457,4.307798229,1.372241772,3.380804673,0.140064072,2.9886,-3.519,353.93,157.59,0.38619,0.0001011,303,0.5,4.865,HCl,EIS,79.1
comp_406,"5-[(2-(3,4,5-trimethoxyphenyl)-6-phenylimidazo[2,1-b][1,3,4]thiadiazol-5-yl)methylidene]-1,3-thiazolidine-2,4-dione",COc5cc(c4nn3c(C=c1sc(=O)[nH]c1=O)c(c2ccccc2)nc3s4)cc(OC)c5OC,-5.80935885,-6.219978668,-6.418349674,-6.948155364,-2.785085382,11.0558,591.36,3.024273467,5.680040002,2.935556457,4.307798229,1.372241772,3.380804673,0.140064072,2.9886,-3.519,353.93,157.59,0.38619,0.0002022,303,0.5,4.865,HCl,EIS,81.1
comp_406,"5-[(2-(3,4,5-trimethoxyphenyl)-6-phenylimidazo[2,1-b][1,3,4]thiadiazol-5-yl)methylidene]-1,3-thiazolidine-2,4-dione",COc5cc(c4nn3c(C=c1sc(=O)[nH]c1=O)c(c2ccccc2)nc3s4)cc(OC)c5OC,-5.80935885,-6.219978668,-6.418349674,-6.948155364,-2.785085382,11.0558,591.36,3.024273467,5.680040002,2.935556457,4.307798229,1.372241772,3.380804673,0.140064072,2.9886,-3.519,353.93,157.59,0.38619,0.0003033,303,0.5,4.865,HCl,EIS,85.5
comp_406,"5-[(2-(3,4,5-trimethoxyphenyl)-6-phenylimidazo[2,1-b][1,3,4]thiadiazol-5-yl)methylidene]-1,3-thiazolidine-2,4-dione",COc5cc(c4nn3c(C=c1sc(=O)[nH]c1=O)c(c2ccccc2)nc3s4)cc(OC)c5OC,-5.80935885,-6.219978668,-6.418349674,-6.948155364,-2.785085382,11.0558,591.36,3.024273467,5.680040002,2.935556457,4.307798229,1.372241772,3.380804673,0.140064072,2.9886,-3.519,353.93,157.59,0.38619,0.0004044,303,0.5,4.865,HCl,EIS,88.7
comp_407,"5-[2-(3,4,5-trimethoxyphenyl)-6-(4-methoxylphenyl)-imidazo[2,1-b][1,3,4]thiadiazol-5-yl)methylidene]-1,3-thiazolidine-2,4-dione",COc5ccc(c3nc2sc(c1cc(OC)c(OC)c(OC)c1)nn2c3C=c4sc(=O)[nH]c4=O)cc5,-5.65017224,-6.104058163,-6.400934387,-6.668966541,-2.732023179,9.286,623.72,2.918149061,5.516211946,2.88290705,4.199559498,1.316652448,3.348700716,0.228185124,2.9186,-3.537,376.19,166.82,0.4934,0.00003813,303,6,4.865,HCl,WL,78.1
comp_407,"5-[2-(3,4,5-trimethoxyphenyl)-6-(4-methoxylphenyl)-imidazo[2,1-b][1,3,4]thiadiazol-5-yl)methylidene]-1,3-thiazolidine-2,4-dione",COc5ccc(c3nc2sc(c1cc(OC)c(OC)c(OC)c1)nn2c3C=c4sc(=O)[nH]c4=O)cc5,-5.65017224,-6.104058163,-6.400934387,-6.668966541,-2.732023179,9.286,623.72,2.918149061,5.516211946,2.88290705,4.199559498,1.316652448,3.348700716,0.228185124,2.9186,-3.537,376.19,166.82,0.4934,0.00009532,303,6,4.865,HCl,WL,83.1
comp_407,"5-[2-(3,4,5-trimethoxyphenyl)-6-(4-methoxylphenyl)-imidazo[2,1-b][1,3,4]thiadiazol-5-yl)methylidene]-1,3-thiazolidine-2,4-dione",COc5ccc(c3nc2sc(c1cc(OC)c(OC)c(OC)c1)nn2c3C=c4sc(=O)[nH]c4=O)cc5,-5.65017224,-6.104058163,-6.400934387,-6.668966541,-2.732023179,9.286,623.72,2.918149061,5.516211946,2.88290705,4.199559498,1.316652448,3.348700716,0.228185124,2.9186,-3.537,376.19,166.82,0.4934,0.00019063,303,6,4.865,HCl,WL,88.9
comp_407,"5-[2-(3,4,5-trimethoxyphenyl)-6-(4-methoxylphenyl)-imidazo[2,1-b][1,3,4]thiadiazol-5-yl)methylidene]-1,3-thiazolidine-2,4-dione",COc5ccc(c3nc2sc(c1cc(OC)c(OC)c(OC)c1)nn2c3C=c4sc(=O)[nH]c4=O)cc5,-5.65017224,-6.104058163,-6.400934387,-6.668966541,-2.732023179,9.286,623.72,2.918149061,5.516211946,2.88290705,4.199559498,1.316652448,3.348700716,0.228185124,2.9186,-3.537,376.19,166.82,0.4934,0.00028595,303,6,4.865,HCl,WL,91.9
comp_407,"5-[2-(3,4,5-trimethoxyphenyl)-6-(4-methoxylphenyl)-imidazo[2,1-b][1,3,4]thiadiazol-5-yl)methylidene]-1,3-thiazolidine-2,4-dione",COc5ccc(c3nc2sc(c1cc(OC)c(OC)c(OC)c1)nn2c3C=c4sc(=O)[nH]c4=O)cc5,-5.65017224,-6.104058163,-6.400934387,-6.668966541,-2.732023179,9.286,623.72,2.918149061,5.516211946,2.88290705,4.199559498,1.316652448,3.348700716,0.228185124,2.9186,-3.537,376.19,166.82,0.4934,0.0003813,303,6,4.865,HCl,WL,93.1
comp_407,"5-[2-(3,4,5-trimethoxyphenyl)-6-(4-methoxylphenyl)-imidazo[2,1-b][1,3,4]thiadiazol-5-yl)methylidene]-1,3-thiazolidine-2,4-dione",COc5ccc(c3nc2sc(c1cc(OC)c(OC)c(OC)c1)nn2c3C=c4sc(=O)[nH]c4=O)cc5,-5.65017224,-6.104058163,-6.400934387,-6.668966541,-2.732023179,9.286,623.72,2.918149061,5.516211946,2.88290705,4.199559498,1.316652448,3.348700716,0.228185124,2.9186,-3.537,376.19,166.82,0.4934,0.00003813,313,6,4.865,HCl,WL,82.2
comp_407,"5-[2-(3,4,5-trimethoxyphenyl)-6-(4-methoxylphenyl)-imidazo[2,1-b][1,3,4]thiadiazol-5-yl)methylidene]-1,3-thiazolidine-2,4-dione",COc5ccc(c3nc2sc(c1cc(OC)c(OC)c(OC)c1)nn2c3C=c4sc(=O)[nH]c4=O)cc5,-5.65017224,-6.104058163,-6.400934387,-6.668966541,-2.732023179,9.286,623.72,2.918149061,5.516211946,2.88290705,4.199559498,1.316652448,3.348700716,0.228185124,2.9186,-3.537,376.19,166.82,0.4934,0.00009532,313,6,4.865,HCl,WL,85.6
comp_407,"5-[2-(3,4,5-trimethoxyphenyl)-6-(4-methoxylphenyl)-imidazo[2,1-b][1,3,4]thiadiazol-5-yl)methylidene]-1,3-thiazolidine-2,4-dione",COc5ccc(c3nc2sc(c1cc(OC)c(OC)c(OC)c1)nn2c3C=c4sc(=O)[nH]c4=O)cc5,-5.65017224,-6.104058163,-6.400934387,-6.668966541,-2.732023179,9.286,623.72,2.918149061,5.516211946,2.88290705,4.199559498,1.316652448,3.348700716,0.228185124,2.9186,-3.537,376.19,166.82,0.4934,0.00019063,313,6,4.865,HCl,WL,90.4
comp_407,"5-[2-(3,4,5-trimethoxyphenyl)-6-(4-methoxylphenyl)-imidazo[2,1-b][1,3,4]thiadiazol-5-yl)methylidene]-1,3-thiazolidine-2,4-dione",COc5ccc(c3nc2sc(c1cc(OC)c(OC)c(OC)c1)nn2c3C=c4sc(=O)[nH]c4=O)cc5,-5.65017224,-6.104058163,-6.400934387,-6.668966541,-2.732023179,9.286,623.72,2.918149061,5.516211946,2.88290705,4.199559498,1.316652448,3.348700716,0.228185124,2.9186,-3.537,376.19,166.82,0.4934,0.00028595,313,6,4.865,HCl,WL,94.1
comp_407,"5-[2-(3,4,5-trimethoxyphenyl)-6-(4-methoxylphenyl)-imidazo[2,1-b][1,3,4]thiadiazol-5-yl)methylidene]-1,3-thiazolidine-2,4-dione",COc5ccc(c3nc2sc(c1cc(OC)c(OC)c(OC)c1)nn2c3C=c4sc(=O)[nH]c4=O)cc5,-5.65017224,-6.104058163,-6.400934387,-6.668966541,-2.732023179,9.286,623.72,2.918149061,5.516211946,2.88290705,4.199559498,1.316652448,3.348700716,0.228185124,2.9186,-3.537,376.19,166.82,0.4934,0.0003813,313,6,4.865,HCl,WL,95.2
comp_407,"5-[2-(3,4,5-trimethoxyphenyl)-6-(4-methoxylphenyl)-imidazo[2,1-b][1,3,4]thiadiazol-5-yl)methylidene]-1,3-thiazolidine-2,4-dione",COc5ccc(c3nc2sc(c1cc(OC)c(OC)c(OC)c1)nn2c3C=c4sc(=O)[nH]c4=O)cc5,-5.65017224,-6.104058163,-6.400934387,-6.668966541,-2.732023179,9.286,623.72,2.918149061,5.516211946,2.88290705,4.199559498,1.316652448,3.348700716,0.228185124,2.9186,-3.537,376.19,166.82,0.4934,0.00003813,323,6,4.865,HCl,WL,84.5
comp_407,"5-[2-(3,4,5-trimethoxyphenyl)-6-(4-methoxylphenyl)-imidazo[2,1-b][1,3,4]thiadiazol-5-yl)methylidene]-1,3-thiazolidine-2,4-dione",COc5ccc(c3nc2sc(c1cc(OC)c(OC)c(OC)c1)nn2c3C=c4sc(=O)[nH]c4=O)cc5,-5.65017224,-6.104058163,-6.400934387,-6.668966541,-2.732023179,9.286,623.72,2.918149061,5.516211946,2.88290705,4.199559498,1.316652448,3.348700716,0.228185124,2.9186,-3.537,376.19,166.82,0.4934,0.00009532,323,6,4.865,HCl,WL,87.6
comp_407,"5-[2-(3,4,5-trimethoxyphenyl)-6-(4-methoxylphenyl)-imidazo[2,1-b][1,3,4]thiadiazol-5-yl)methylidene]-1,3-thiazolidine-2,4-dione",COc5ccc(c3nc2sc(c1cc(OC)c(OC)c(OC)c1)nn2c3C=c4sc(=O)[nH]c4=O)cc5,-5.65017224,-6.104058163,-6.400934387,-6.668966541,-2.732023179,9.286,623.72,2.918149061,5.516211946,2.88290705,4.199559498,1.316652448,3.348700716,0.228185124,2.9186,-3.537,376.19,166.82,0.4934,0.00019063,323,6,4.865,HCl,WL,92.8
comp_407,"5-[2-(3,4,5-trimethoxyphenyl)-6-(4-methoxylphenyl)-imidazo[2,1-b][1,3,4]thiadiazol-5-yl)methylidene]-1,3-thiazolidine-2,4-dione",COc5ccc(c3nc2sc(c1cc(OC)c(OC)c(OC)c1)nn2c3C=c4sc(=O)[nH]c4=O)cc5,-5.65017224,-6.104058163,-6.400934387,-6.668966541,-2.732023179,9.286,623.72,2.918149061,5.516211946,2.88290705,4.199559498,1.316652448,3.348700716,0.228185124,2.9186,-3.537,376.19,166.82,0.4934,0.00028595,323,6,4.865,HCl,WL,95.2
comp_407,"5-[2-(3,4,5-trimethoxyphenyl)-6-(4-methoxylphenyl)-imidazo[2,1-b][1,3,4]thiadiazol-5-yl)methylidene]-1,3-thiazolidine-2,4-dione",COc5ccc(c3nc2sc(c1cc(OC)c(OC)c(OC)c1)nn2c3C=c4sc(=O)[nH]c4=O)cc5,-5.65017224,-6.104058163,-6.400934387,-6.668966541,-2.732023179,9.286,623.72,2.918149061,5.516211946,2.88290705,4.199559498,1.316652448,3.348700716,0.228185124,2.9186,-3.537,376.19,166.82,0.4934,0.0003813,323,6,4.865,HCl,WL,96.1
comp_407,"5-[2-(3,4,5-trimethoxyphenyl)-6-(4-methoxylphenyl)-imidazo[2,1-b][1,3,4]thiadiazol-5-yl)methylidene]-1,3-thiazolidine-2,4-dione",COc5ccc(c3nc2sc(c1cc(OC)c(OC)c(OC)c1)nn2c3C=c4sc(=O)[nH]c4=O)cc5,-5.65017224,-6.104058163,-6.400934387,-6.668966541,-2.732023179,9.286,623.72,2.918149061,5.516211946,2.88290705,4.199559498,1.316652448,3.348700716,0.228185124,2.9186,-3.537,376.19,166.82,0.4934,0.00003813,333,6,4.865,HCl,WL,85.2
comp_407,"5-[2-(3,4,5-trimethoxyphenyl)-6-(4-methoxylphenyl)-imidazo[2,1-b][1,3,4]thiadiazol-5-yl)methylidene]-1,3-thiazolidine-2,4-dione",COc5ccc(c3nc2sc(c1cc(OC)c(OC)c(OC)c1)nn2c3C=c4sc(=O)[nH]c4=O)cc5,-5.65017224,-6.104058163,-6.400934387,-6.668966541,-2.732023179,9.286,623.72,2.918149061,5.516211946,2.88290705,4.199559498,1.316652448,3.348700716,0.228185124,2.9186,-3.537,376.19,166.82,0.4934,0.00009532,333,6,4.865,HCl,WL,88.3
comp_407,"5-[2-(3,4,5-trimethoxyphenyl)-6-(4-methoxylphenyl)-imidazo[2,1-b][1,3,4]thiadiazol-5-yl)methylidene]-1,3-thiazolidine-2,4-dione",COc5ccc(c3nc2sc(c1cc(OC)c(OC)c(OC)c1)nn2c3C=c4sc(=O)[nH]c4=O)cc5,-5.65017224,-6.104058163,-6.400934387,-6.668966541,-2.732023179,9.286,623.72,2.918149061,5.516211946,2.88290705,4.199559498,1.316652448,3.348700716,0.228185124,2.9186,-3.537,376.19,166.82,0.4934,0.00019063,333,6,4.865,HCl,WL,93.4
comp_407,"5-[2-(3,4,5-trimethoxyphenyl)-6-(4-methoxylphenyl)-imidazo[2,1-b][1,3,4]thiadiazol-5-yl)methylidene]-1,3-thiazolidine-2,4-dione",COc5ccc(c3nc2sc(c1cc(OC)c(OC)c(OC)c1)nn2c3C=c4sc(=O)[nH]c4=O)cc5,-5.65017224,-6.104058163,-6.400934387,-6.668966541,-2.732023179,9.286,623.72,2.918149061,5.516211946,2.88290705,4.199559498,1.316652448,3.348700716,0.228185124,2.9186,-3.537,376.19,166.82,0.4934,0.00028595,333,6,4.865,HCl,WL,96.5
comp_407,"5-[2-(3,4,5-trimethoxyphenyl)-6-(4-methoxylphenyl)-imidazo[2,1-b][1,3,4]thiadiazol-5-yl)methylidene]-1,3-thiazolidine-2,4-dione",COc5ccc(c3nc2sc(c1cc(OC)c(OC)c(OC)c1)nn2c3C=c4sc(=O)[nH]c4=O)cc5,-5.65017224,-6.104058163,-6.400934387,-6.668966541,-2.732023179,9.286,623.72,2.918149061,5.516211946,2.88290705,4.199559498,1.316652448,3.348700716,0.228185124,2.9186,-3.537,376.19,166.82,0.4934,0.0003813,333,6,4.865,HCl,WL,97.1
comp_407,"5-[2-(3,4,5-trimethoxyphenyl)-6-(4-methoxylphenyl)-imidazo[2,1-b][1,3,4]thiadiazol-5-yl)methylidene]-1,3-thiazolidine-2,4-dione",COc5ccc(c3nc2sc(c1cc(OC)c(OC)c(OC)c1)nn2c3C=c4sc(=O)[nH]c4=O)cc5,-5.65017224,-6.104058163,-6.400934387,-6.668966541,-2.732023179,9.286,623.72,2.918149061,5.516211946,2.88290705,4.199559498,1.316652448,3.348700716,0.228185124,2.9186,-3.537,376.19,166.82,0.4934,0.00003813,303,0.5,4.865,HCl,PDP,77.1
comp_407,"5-[2-(3,4,5-trimethoxyphenyl)-6-(4-methoxylphenyl)-imidazo[2,1-b][1,3,4]thiadiazol-5-yl)methylidene]-1,3-thiazolidine-2,4-dione",COc5ccc(c3nc2sc(c1cc(OC)c(OC)c(OC)c1)nn2c3C=c4sc(=O)[nH]c4=O)cc5,-5.65017224,-6.104058163,-6.400934387,-6.668966541,-2.732023179,9.286,623.72,2.918149061,5.516211946,2.88290705,4.199559498,1.316652448,3.348700716,0.228185124,2.9186,-3.537,376.19,166.82,0.4934,0.00009532,303,0.5,4.865,HCl,PDP,82.1
comp_407,"5-[2-(3,4,5-trimethoxyphenyl)-6-(4-methoxylphenyl)-imidazo[2,1-b][1,3,4]thiadiazol-5-yl)methylidene]-1,3-thiazolidine-2,4-dione",COc5ccc(c3nc2sc(c1cc(OC)c(OC)c(OC)c1)nn2c3C=c4sc(=O)[nH]c4=O)cc5,-5.65017224,-6.104058163,-6.400934387,-6.668966541,-2.732023179,9.286,623.72,2.918149061,5.516211946,2.88290705,4.199559498,1.316652448,3.348700716,0.228185124,2.9186,-3.537,376.19,166.82,0.4934,0.00019063,303,0.5,4.865,HCl,PDP,88.1
comp_407,"5-[2-(3,4,5-trimethoxyphenyl)-6-(4-methoxylphenyl)-imidazo[2,1-b][1,3,4]thiadiazol-5-yl)methylidene]-1,3-thiazolidine-2,4-dione",COc5ccc(c3nc2sc(c1cc(OC)c(OC)c(OC)c1)nn2c3C=c4sc(=O)[nH]c4=O)cc5,-5.65017224,-6.104058163,-6.400934387,-6.668966541,-2.732023179,9.286,623.72,2.918149061,5.516211946,2.88290705,4.199559498,1.316652448,3.348700716,0.228185124,2.9186,-3.537,376.19,166.82,0.4934,0.00028595,303,0.5,4.865,HCl,PDP,93.1
comp_407,"5-[2-(3,4,5-trimethoxyphenyl)-6-(4-methoxylphenyl)-imidazo[2,1-b][1,3,4]thiadiazol-5-yl)methylidene]-1,3-thiazolidine-2,4-dione",COc5ccc(c3nc2sc(c1cc(OC)c(OC)c(OC)c1)nn2c3C=c4sc(=O)[nH]c4=O)cc5,-5.65017224,-6.104058163,-6.400934387,-6.668966541,-2.732023179,9.286,623.72,2.918149061,5.516211946,2.88290705,4.199559498,1.316652448,3.348700716,0.228185124,2.9186,-3.537,376.19,166.82,0.4934,0.0003813,303,0.5,4.865,HCl,PDP,94.2
comp_407,"5-[2-(3,4,5-trimethoxyphenyl)-6-(4-methoxylphenyl)-imidazo[2,1-b][1,3,4]thiadiazol-5-yl)methylidene]-1,3-thiazolidine-2,4-dione",COc5ccc(c3nc2sc(c1cc(OC)c(OC)c(OC)c1)nn2c3C=c4sc(=O)[nH]c4=O)cc5,-5.65017224,-6.104058163,-6.400934387,-6.668966541,-2.732023179,9.286,623.72,2.918149061,5.516211946,2.88290705,4.199559498,1.316652448,3.348700716,0.228185124,2.9186,-3.537,376.19,166.82,0.4934,0.00003813,303,0.5,4.865,HCl,EIS,76.1
comp_407,"5-[2-(3,4,5-trimethoxyphenyl)-6-(4-methoxylphenyl)-imidazo[2,1-b][1,3,4]thiadiazol-5-yl)methylidene]-1,3-thiazolidine-2,4-dione",COc5ccc(c3nc2sc(c1cc(OC)c(OC)c(OC)c1)nn2c3C=c4sc(=O)[nH]c4=O)cc5,-5.65017224,-6.104058163,-6.400934387,-6.668966541,-2.732023179,9.286,623.72,2.918149061,5.516211946,2.88290705,4.199559498,1.316652448,3.348700716,0.228185124,2.9186,-3.537,376.19,166.82,0.4934,0.00009532,303,0.5,4.865,HCl,EIS,81.4
comp_407,"5-[2-(3,4,5-trimethoxyphenyl)-6-(4-methoxylphenyl)-imidazo[2,1-b][1,3,4]thiadiazol-5-yl)methylidene]-1,3-thiazolidine-2,4-dione",COc5ccc(c3nc2sc(c1cc(OC)c(OC)c(OC)c1)nn2c3C=c4sc(=O)[nH]c4=O)cc5,-5.65017224,-6.104058163,-6.400934387,-6.668966541,-2.732023179,9.286,623.72,2.918149061,5.516211946,2.88290705,4.199559498,1.316652448,3.348700716,0.228185124,2.9186,-3.537,376.19,166.82,0.4934,0.00019063,303,0.5,4.865,HCl,EIS,86.9
comp_407,"5-[2-(3,4,5-trimethoxyphenyl)-6-(4-methoxylphenyl)-imidazo[2,1-b][1,3,4]thiadiazol-5-yl)methylidene]-1,3-thiazolidine-2,4-dione",COc5ccc(c3nc2sc(c1cc(OC)c(OC)c(OC)c1)nn2c3C=c4sc(=O)[nH]c4=O)cc5,-5.65017224,-6.104058163,-6.400934387,-6.668966541,-2.732023179,9.286,623.72,2.918149061,5.516211946,2.88290705,4.199559498,1.316652448,3.348700716,0.228185124,2.9186,-3.537,376.19,166.82,0.4934,0.00028595,303,0.5,4.865,HCl,EIS,91.3
comp_407,"5-[2-(3,4,5-trimethoxyphenyl)-6-(4-methoxylphenyl)-imidazo[2,1-b][1,3,4]thiadiazol-5-yl)methylidene]-1,3-thiazolidine-2,4-dione",COc5ccc(c3nc2sc(c1cc(OC)c(OC)c(OC)c1)nn2c3C=c4sc(=O)[nH]c4=O)cc5,-5.65017224,-6.104058163,-6.400934387,-6.668966541,-2.732023179,9.286,623.72,2.918149061,5.516211946,2.88290705,4.199559498,1.316652448,3.348700716,0.228185124,2.9186,-3.537,376.19,166.82,0.4934,0.0003813,303,0.5,4.865,HCl,EIS,92.9
comp_408,1-methylhydantoin,CN1CC(=O)NC1=O,-7.218636543,-7.828171595,-8.317160206,-8.639615133,-0.91375835,4.2378,88.28,6.304878193,7.195700964,1.030081666,4.112891315,3.082809649,1.37179042,0.12557009,-0.8628,-0.396,83.28,49.41,0.52491,0.01,303,0.5,0.5,HCl,PDP,47.76
comp_408,1-methylhydantoin,CN1CC(=O)NC1=O,-7.218636543,-7.828171595,-8.317160206,-8.639615133,-0.91375835,4.2378,88.28,6.304878193,7.195700964,1.030081666,4.112891315,3.082809649,1.37179042,0.12557009,-0.8628,-0.396,83.28,49.41,0.52491,0.02,303,0.5,0.5,HCl,PDP,50.47
comp_408,1-methylhydantoin,CN1CC(=O)NC1=O,-7.218636543,-7.828171595,-8.317160206,-8.639615133,-0.91375835,4.2378,88.28,6.304878193,7.195700964,1.030081666,4.112891315,3.082809649,1.37179042,0.12557009,-0.8628,-0.396,83.28,49.41,0.52491,0.03,303,0.5,0.5,HCl,PDP,74.24
comp_408,1-methylhydantoin,CN1CC(=O)NC1=O,-7.218636543,-7.828171595,-8.317160206,-8.639615133,-0.91375835,4.2378,88.28,6.304878193,7.195700964,1.030081666,4.112891315,3.082809649,1.37179042,0.12557009,-0.8628,-0.396,83.28,49.41,0.52491,0.04,303,0.5,0.5,HCl,PDP,75.75
comp_408,1-methylhydantoin,CN1CC(=O)NC1=O,-7.218636543,-7.828171595,-8.317160206,-8.639615133,-0.91375835,4.2378,88.28,6.304878193,7.195700964,1.030081666,4.112891315,3.082809649,1.37179042,0.12557009,-0.8628,-0.396,83.28,49.41,0.52491,0.05,303,0.5,0.5,HCl,PDP,76.21
comp_408,1-methylhydantoin,CN1CC(=O)NC1=O,-7.218636543,-7.828171595,-8.317160206,-8.639615133,-0.91375835,4.2378,88.28,6.304878193,7.195700964,1.030081666,4.112891315,3.082809649,1.37179042,0.12557009,-0.8628,-0.396,83.28,49.41,0.52491,0.01,303,0.5,0.5,HCl,EIS,40.52
comp_408,1-methylhydantoin,CN1CC(=O)NC1=O,-7.218636543,-7.828171595,-8.317160206,-8.639615133,-0.91375835,4.2378,88.28,6.304878193,7.195700964,1.030081666,4.112891315,3.082809649,1.37179042,0.12557009,-0.8628,-0.396,83.28,49.41,0.52491,0.02,303,0.5,0.5,HCl,EIS,52.66
comp_408,1-methylhydantoin,CN1CC(=O)NC1=O,-7.218636543,-7.828171595,-8.317160206,-8.639615133,-0.91375835,4.2378,88.28,6.304878193,7.195700964,1.030081666,4.112891315,3.082809649,1.37179042,0.12557009,-0.8628,-0.396,83.28,49.41,0.52491,0.03,303,0.5,0.5,HCl,EIS,54.67
comp_408,1-methylhydantoin,CN1CC(=O)NC1=O,-7.218636543,-7.828171595,-8.317160206,-8.639615133,-0.91375835,4.2378,88.28,6.304878193,7.195700964,1.030081666,4.112891315,3.082809649,1.37179042,0.12557009,-0.8628,-0.396,83.28,49.41,0.52491,0.04,303,0.5,0.5,HCl,EIS,65.42
comp_408,1-methylhydantoin,CN1CC(=O)NC1=O,-7.218636543,-7.828171595,-8.317160206,-8.639615133,-0.91375835,4.2378,88.28,6.304878193,7.195700964,1.030081666,4.112891315,3.082809649,1.37179042,0.12557009,-0.8628,-0.396,83.28,49.41,0.52491,0.05,303,0.5,0.5,HCl,EIS,69.86
comp_409,"5,5-dimethyl-hydantoin",CC1(C)NC(=O)NC1=O,-7.607487253,-7.768034432,-8.330493785,-8.529136905,-0.847090454,4.2606,104.42,6.760396799,7.608513721,0.908760244,4.258636983,3.349876738,1.353481812,0.072051313,-0.493,-1.245,93.35,58.2,0.69075,0.01,303,0.5,0.5,HCl,PDP,72.82
comp_409,"5,5-dimethyl-hydantoin",CC1(C)NC(=O)NC1=O,-7.607487253,-7.768034432,-8.330493785,-8.529136905,-0.847090454,4.2606,104.42,6.760396799,7.608513721,0.908760244,4.258636983,3.349876738,1.353481812,0.072051313,-0.493,-1.245,93.35,58.2,0.69075,0.02,303,0.5,0.5,HCl,PDP,76.73
comp_409,"5,5-dimethyl-hydantoin",CC1(C)NC(=O)NC1=O,-7.607487253,-7.768034432,-8.330493785,-8.529136905,-0.847090454,4.2606,104.42,6.760396799,7.608513721,0.908760244,4.258636983,3.349876738,1.353481812,0.072051313,-0.493,-1.245,93.35,58.2,0.69075,0.03,303,0.5,0.5,HCl,PDP,82.09
comp_409,"5,5-dimethyl-hydantoin",CC1(C)NC(=O)NC1=O,-7.607487253,-7.768034432,-8.330493785,-8.529136905,-0.847090454,4.2606,104.42,6.760396799,7.608513721,0.908760244,4.258636983,3.349876738,1.353481812,0.072051313,-0.493,-1.245,93.35,58.2,0.69075,0.04,303,0.5,0.5,HCl,PDP,85.49
comp_409,"5,5-dimethyl-hydantoin",CC1(C)NC(=O)NC1=O,-7.607487253,-7.768034432,-8.330493785,-8.529136905,-0.847090454,4.2606,104.42,6.760396799,7.608513721,0.908760244,4.258636983,3.349876738,1.353481812,0.072051313,-0.493,-1.245,93.35,58.2,0.69075,0.05,303,0.5,0.5,HCl,PDP,86.4
comp_409,"5,5-dimethyl-hydantoin",CC1(C)NC(=O)NC1=O,-7.607487253,-7.768034432,-8.330493785,-8.529136905,-0.847090454,4.2606,104.42,6.760396799,7.608513721,0.908760244,4.258636983,3.349876738,1.353481812,0.072051313,-0.493,-1.245,93.35,58.2,0.69075,0.01,303,0.5,0.5,HCl,EIS,61.63
comp_409,"5,5-dimethyl-hydantoin",CC1(C)NC(=O)NC1=O,-7.607487253,-7.768034432,-8.330493785,-8.529136905,-0.847090454,4.2606,104.42,6.760396799,7.608513721,0.908760244,4.258636983,3.349876738,1.353481812,0.072051313,-0.493,-1.245,93.35,58.2,0.69075,0.02,303,0.5,0.5,HCl,EIS,73.42
comp_409,"5,5-dimethyl-hydantoin",CC1(C)NC(=O)NC1=O,-7.607487253,-7.768034432,-8.330493785,-8.529136905,-0.847090454,4.2606,104.42,6.760396799,7.608513721,0.908760244,4.258636983,3.349876738,1.353481812,0.072051313,-0.493,-1.245,93.35,58.2,0.69075,0.03,303,0.5,0.5,HCl,EIS,77.24
