Repository: aveucoloap/Machine-Learning-corrosion-study

File: comp1-502_datasetQM_20220608.csv (part 51 of 61)
comp_ref,Compound,smiles,HOMO,HOMO_1,HOMO_2,HOMO_3,LUMO,Dipole,Polar,Egap,IP,EA,Electronegativity,Chemical hardness,Electrophilicity,deltaN,cLogP,cLogS,Total Surface Area,Polar Surface Area,Relative PSA,ConcInh_M,TempK,Time_H,Med_ConcM,Med_ID,Method,IE
comp_409,"5,5-dimethyl-hydantoin",CC1(C)NC(=O)NC1=O,-7.607487253,-7.768034432,-8.330493785,-8.529136905,-0.847090454,4.2606,104.42,6.760396799,7.608513721,0.908760244,4.258636983,3.349876738,1.353481812,0.072051313,-0.493,-1.245,93.35,58.2,0.69075,0.04,303,0.5,0.5,HCl,EIS,78.93
comp_409,"5,5-dimethyl-hydantoin",CC1(C)NC(=O)NC1=O,-7.607487253,-7.768034432,-8.330493785,-8.529136905,-0.847090454,4.2606,104.42,6.760396799,7.608513721,0.908760244,4.258636983,3.349876738,1.353481812,0.072051313,-0.493,-1.245,93.35,58.2,0.69075,0.05,303,0.5,0.5,HCl,EIS,84.02
comp_410,hydantoin-5-acetic acid,O=C(O)CC1NC(=O)NC1=O,-7.662726367,-7.761775813,-8.34491582,-8.400699162,-1.0560739,6.8167,110.39,6.606652467,7.657227572,1.251784122,4.454505847,3.202721725,1.548887481,0.014204841,-1.6129,-0.881,108.78,95.5,0.25863,0.01,303,0.5,0.5,HCl,PDP,59.58
comp_410,hydantoin-5-acetic acid,O=C(O)CC1NC(=O)NC1=O,-7.662726367,-7.761775813,-8.34491582,-8.400699162,-1.0560739,6.8167,110.39,6.606652467,7.657227572,1.251784122,4.454505847,3.202721725,1.548887481,0.014204841,-1.6129,-0.881,108.78,95.5,0.25863,0.02,303,0.5,0.5,HCl,PDP,73.55
comp_410,hydantoin-5-acetic acid,O=C(O)CC1NC(=O)NC1=O,-7.662726367,-7.761775813,-8.34491582,-8.400699162,-1.0560739,6.8167,110.39,6.606652467,7.657227572,1.251784122,4.454505847,3.202721725,1.548887481,0.014204841,-1.6129,-0.881,108.78,95.5,0.25863,0.03,303,0.5,0.5,HCl,PDP,74.29
comp_410,hydantoin-5-acetic acid,O=C(O)CC1NC(=O)NC1=O,-7.662726367,-7.761775813,-8.34491582,-8.400699162,-1.0560739,6.8167,110.39,6.606652467,7.657227572,1.251784122,4.454505847,3.202721725,1.548887481,0.014204841,-1.6129,-0.881,108.78,95.5,0.25863,0.04,303,0.5,0.5,HCl,PDP,76.88
comp_410,hydantoin-5-acetic acid,O=C(O)CC1NC(=O)NC1=O,-7.662726367,-7.761775813,-8.34491582,-8.400699162,-1.0560739,6.8167,110.39,6.606652467,7.657227572,1.251784122,4.454505847,3.202721725,1.548887481,0.014204841,-1.6129,-0.881,108.78,95.5,0.25863,0.05,303,0.5,0.5,HCl,PDP,78.38
comp_410,hydantoin-5-acetic acid,O=C(O)CC1NC(=O)NC1=O,-7.662726367,-7.761775813,-8.34491582,-8.400699162,-1.0560739,6.8167,110.39,6.606652467,7.657227572,1.251784122,4.454505847,3.202721725,1.548887481,0.014204841,-1.6129,-0.881,108.78,95.5,0.25863,0.01,303,0.5,0.5,HCl,EIS,46.16
comp_410,hydantoin-5-acetic acid,O=C(O)CC1NC(=O)NC1=O,-7.662726367,-7.761775813,-8.34491582,-8.400699162,-1.0560739,6.8167,110.39,6.606652467,7.657227572,1.251784122,4.454505847,3.202721725,1.548887481,0.014204841,-1.6129,-0.881,108.78,95.5,0.25863,0.02,303,0.5,0.5,HCl,EIS,58.36
comp_410,hydantoin-5-acetic acid,O=C(O)CC1NC(=O)NC1=O,-7.662726367,-7.761775813,-8.34491582,-8.400699162,-1.0560739,6.8167,110.39,6.606652467,7.657227572,1.251784122,4.454505847,3.202721725,1.548887481,0.014204841,-1.6129,-0.881,108.78,95.5,0.25863,0.03,303,0.5,0.5,HCl,EIS,63.21
comp_410,hydantoin-5-acetic acid,O=C(O)CC1NC(=O)NC1=O,-7.662726367,-7.761775813,-8.34491582,-8.400699162,-1.0560739,6.8167,110.39,6.606652467,7.657227572,1.251784122,4.454505847,3.202721725,1.548887481,0.014204841,-1.6129,-0.881,108.78,95.5,0.25863,0.04,303,0.5,0.5,HCl,EIS,66.28
comp_410,hydantoin-5-acetic acid,O=C(O)CC1NC(=O)NC1=O,-7.662726367,-7.761775813,-8.34491582,-8.400699162,-1.0560739,6.8167,110.39,6.606652467,7.657227572,1.251784122,4.454505847,3.202721725,1.548887481,0.014204841,-1.6129,-0.881,108.78,95.5,0.25863,0.05,303,0.5,0.5,HCl,EIS,71.12
comp_411,"1,3-dibromo-5,5-dimethylhydantoin",CC1(C)C(=O)N(Br)C(=O)N1Br,-7.423266168,-8.19416474,-8.256750929,-8.844244758,-3.766872198,4.6251,174.21,3.65639397,7.340313345,3.840453147,5.590383246,1.749930099,4.464804745,-0.623101029,0.3086,-1.783,128.29,40.62,0.67886,0.01,303,0.5,0.5,HCl,PDP,76.36
comp_411,"1,3-dibromo-5,5-dimethylhydantoin",CC1(C)C(=O)N(Br)C(=O)N1Br,-7.423266168,-8.19416474,-8.256750929,-8.844244758,-3.766872198,4.6251,174.21,3.65639397,7.340313345,3.840453147,5.590383246,1.749930099,4.464804745,-0.623101029,0.3086,-1.783,128.29,40.62,0.67886,0.02,303,0.5,0.5,HCl,PDP,81.42
comp_411,"1,3-dibromo-5,5-dimethylhydantoin",CC1(C)C(=O)N(Br)C(=O)N1Br,-7.423266168,-8.19416474,-8.256750929,-8.844244758,-3.766872198,4.6251,174.21,3.65639397,7.340313345,3.840453147,5.590383246,1.749930099,4.464804745,-0.623101029,0.3086,-1.783,128.29,40.62,0.67886,0.03,303,0.5,0.5,HCl,PDP,87.78
comp_411,"1,3-dibromo-5,5-dimethylhydantoin",CC1(C)C(=O)N(Br)C(=O)N1Br,-7.423266168,-8.19416474,-8.256750929,-8.844244758,-3.766872198,4.6251,174.21,3.65639397,7.340313345,3.840453147,5.590383246,1.749930099,4.464804745,-0.623101029,0.3086,-1.783,128.29,40.62,0.67886,0.04,303,0.5,0.5,HCl,PDP,88.89
comp_411,"1,3-dibromo-5,5-dimethylhydantoin",CC1(C)C(=O)N(Br)C(=O)N1Br,-7.423266168,-8.19416474,-8.256750929,-8.844244758,-3.766872198,4.6251,174.21,3.65639397,7.340313345,3.840453147,5.590383246,1.749930099,4.464804745,-0.623101029,0.3086,-1.783,128.29,40.62,0.67886,0.05,303,0.5,0.5,HCl,PDP,89.79
comp_411,"1,3-dibromo-5,5-dimethylhydantoin",CC1(C)C(=O)N(Br)C(=O)N1Br,-7.423266168,-8.19416474,-8.256750929,-8.844244758,-3.766872198,4.6251,174.21,3.65639397,7.340313345,3.840453147,5.590383246,1.749930099,4.464804745,-0.623101029,0.3086,-1.783,128.29,40.62,0.67886,0.01,303,0.5,0.5,HCl,EIS,62.18
comp_411,"1,3-dibromo-5,5-dimethylhydantoin",CC1(C)C(=O)N(Br)C(=O)N1Br,-7.423266168,-8.19416474,-8.256750929,-8.844244758,-3.766872198,4.6251,174.21,3.65639397,7.340313345,3.840453147,5.590383246,1.749930099,4.464804745,-0.623101029,0.3086,-1.783,128.29,40.62,0.67886,0.02,303,0.5,0.5,HCl,EIS,79.82
comp_411,"1,3-dibromo-5,5-dimethylhydantoin",CC1(C)C(=O)N(Br)C(=O)N1Br,-7.423266168,-8.19416474,-8.256750929,-8.844244758,-3.766872198,4.6251,174.21,3.65639397,7.340313345,3.840453147,5.590383246,1.749930099,4.464804745,-0.623101029,0.3086,-1.783,128.29,40.62,0.67886,0.03,303,0.5,0.5,HCl,EIS,87.84
comp_411,"1,3-dibromo-5,5-dimethylhydantoin",CC1(C)C(=O)N(Br)C(=O)N1Br,-7.423266168,-8.19416474,-8.256750929,-8.844244758,-3.766872198,4.6251,174.21,3.65639397,7.340313345,3.840453147,5.590383246,1.749930099,4.464804745,-0.623101029,0.3086,-1.783,128.29,40.62,0.67886,0.04,303,0.5,0.5,HCl,EIS,89.32
comp_411,"1,3-dibromo-5,5-dimethylhydantoin",CC1(C)C(=O)N(Br)C(=O)N1Br,-7.423266168,-8.19416474,-8.256750929,-8.844244758,-3.766872198,4.6251,174.21,3.65639397,7.340313345,3.840453147,5.590383246,1.749930099,4.464804745,-0.623101029,0.3086,-1.783,128.29,40.62,0.67886,0.05,303,0.5,0.5,HCl,EIS,91.35
comp_412,hydantoin,O=C1CNC(=O)N1,-7.649392788,-7.894839492,-8.373487776,-8.660295787,-0.939881281,3.8519,71.13,6.709511507,7.666467932,1.03786366,4.352165796,3.314302136,1.428758328,0.044604927,-1.1157,-0.758,72.18,58.2,0.34789,0.01,303,0.5,0.5,HCl,PDP,73.46
comp_412,hydantoin,O=C1CNC(=O)N1,-7.649392788,-7.894839492,-8.373487776,-8.660295787,-0.939881281,3.8519,71.13,6.709511507,7.666467932,1.03786366,4.352165796,3.314302136,1.428758328,0.044604927,-1.1157,-0.758,72.18,58.2,0.34789,0.02,303,0.5,0.5,HCl,PDP,81.27
comp_412,hydantoin,O=C1CNC(=O)N1,-7.649392788,-7.894839492,-8.373487776,-8.660295787,-0.939881281,3.8519,71.13,6.709511507,7.666467932,1.03786366,4.352165796,3.314302136,1.428758328,0.044604927,-1.1157,-0.758,72.18,58.2,0.34789,0.03,303,0.5,0.5,HCl,PDP,85.62
comp_412,hydantoin,O=C1CNC(=O)N1,-7.649392788,-7.894839492,-8.373487776,-8.660295787,-0.939881281,3.8519,71.13,6.709511507,7.666467932,1.03786366,4.352165796,3.314302136,1.428758328,0.044604927,-1.1157,-0.758,72.18,58.2,0.34789,0.04,303,0.5,0.5,HCl,PDP,85.62
comp_412,hydantoin,O=C1CNC(=O)N1,-7.649392788,-7.894839492,-8.373487776,-8.660295787,-0.939881281,3.8519,71.13,6.709511507,7.666467932,1.03786366,4.352165796,3.314302136,1.428758328,0.044604927,-1.1157,-0.758,72.18,58.2,0.34789,0.05,303,0.5,0.5,HCl,PDP,88.06
comp_412,hydantoin,O=C1CNC(=O)N1,-7.649392788,-7.894839492,-8.373487776,-8.660295787,-0.939881281,3.8519,71.13,6.709511507,7.666467932,1.03786366,4.352165796,3.314302136,1.428758328,0.044604927,-1.1157,-0.758,72.18,58.2,0.34789,0.01,303,0.5,0.5,HCl,EIS,48.38
comp_412,hydantoin,O=C1CNC(=O)N1,-7.649392788,-7.894839492,-8.373487776,-8.660295787,-0.939881281,3.8519,71.13,6.709511507,7.666467932,1.03786366,4.352165796,3.314302136,1.428758328,0.044604927,-1.1157,-0.758,72.18,58.2,0.34789,0.02,303,0.5,0.5,HCl,EIS,61.76
comp_412,hydantoin,O=C1CNC(=O)N1,-7.649392788,-7.894839492,-8.373487776,-8.660295787,-0.939881281,3.8519,71.13,6.709511507,7.666467932,1.03786366,4.352165796,3.314302136,1.428758328,0.044604927,-1.1157,-0.758,72.18,58.2,0.34789,0.03,303,0.5,0.5,HCl,EIS,78.23
comp_412,hydantoin,O=C1CNC(=O)N1,-7.649392788,-7.894839492,-8.373487776,-8.660295787,-0.939881281,3.8519,71.13,6.709511507,7.666467932,1.03786366,4.352165796,3.314302136,1.428758328,0.044604927,-1.1157,-0.758,72.18,58.2,0.34789,0.04,303,0.5,0.5,HCl,EIS,81.76
comp_412,hydantoin,O=C1CNC(=O)N1,-7.649392788,-7.894839492,-8.373487776,-8.660295787,-0.939881281,3.8519,71.13,6.709511507,7.666467932,1.03786366,4.352165796,3.314302136,1.428758328,0.044604927,-1.1157,-0.758,72.18,58.2,0.34789,0.05,303,0.5,0.5,HCl,EIS,84.55
comp_413,5-methyl-5-phenylhydantoin,CC2(c1ccccc1)NC(=O)NC2=O,-7.163941657,-7.334012821,-7.744360526,-7.920146081,-1.053352762,4.1469,181.78,6.110588895,7.075199476,1.189802489,4.132500983,2.942698493,1.450842178,0.124885039,0.7931,-2.266,140.85,58.2,0.49822,0.01,303,0.5,0.5,HCl,PDP,48.5
comp_413,5-methyl-5-phenylhydantoin,CC2(c1ccccc1)NC(=O)NC2=O,-7.163941657,-7.334012821,-7.744360526,-7.920146081,-1.053352762,4.1469,181.78,6.110588895,7.075199476,1.189802489,4.132500983,2.942698493,1.450842178,0.124885039,0.7931,-2.266,140.85,58.2,0.49822,0.02,303,0.5,0.5,HCl,PDP,65.34
comp_413,5-methyl-5-phenylhydantoin,CC2(c1ccccc1)NC(=O)NC2=O,-7.163941657,-7.334012821,-7.744360526,-7.920146081,-1.053352762,4.1469,181.78,6.110588895,7.075199476,1.189802489,4.132500983,2.942698493,1.450842178,0.124885039,0.7931,-2.266,140.85,58.2,0.49822,0.03,303,0.5,0.5,HCl,PDP,71.62
comp_413,5-methyl-5-phenylhydantoin,CC2(c1ccccc1)NC(=O)NC2=O,-7.163941657,-7.334012821,-7.744360526,-7.920146081,-1.053352762,4.1469,181.78,6.110588895,7.075199476,1.189802489,4.132500983,2.942698493,1.450842178,0.124885039,0.7931,-2.266,140.85,58.2,0.49822,0.04,303,0.5,0.5,HCl,PDP,73.93
comp_413,5-methyl-5-phenylhydantoin,CC2(c1ccccc1)NC(=O)NC2=O,-7.163941657,-7.334012821,-7.744360526,-7.920146081,-1.053352762,4.1469,181.78,6.110588895,7.075199476,1.189802489,4.132500983,2.942698493,1.450842178,0.124885039,0.7931,-2.266,140.85,58.2,0.49822,0.05,303,0.5,0.5,HCl,PDP,74.49
comp_413,5-methyl-5-phenylhydantoin,CC2(c1ccccc1)NC(=O)NC2=O,-7.163941657,-7.334012821,-7.744360526,-7.920146081,-1.053352762,4.1469,181.78,6.110588895,7.075199476,1.189802489,4.132500983,2.942698493,1.450842178,0.124885039,0.7931,-2.266,140.85,58.2,0.49822,0.01,303,0.5,0.5,HCl,EIS,48.91
comp_413,5-methyl-5-phenylhydantoin,CC2(c1ccccc1)NC(=O)NC2=O,-7.163941657,-7.334012821,-7.744360526,-7.920146081,-1.053352762,4.1469,181.78,6.110588895,7.075199476,1.189802489,4.132500983,2.942698493,1.450842178,0.124885039,0.7931,-2.266,140.85,58.2,0.49822,0.02,303,0.5,0.5,HCl,EIS,58.35
comp_413,5-methyl-5-phenylhydantoin,CC2(c1ccccc1)NC(=O)NC2=O,-7.163941657,-7.334012821,-7.744360526,-7.920146081,-1.053352762,4.1469,181.78,6.110588895,7.075199476,1.189802489,4.132500983,2.942698493,1.450842178,0.124885039,0.7931,-2.266,140.85,58.2,0.49822,0.03,303,0.5,0.5,HCl,EIS,61.68
comp_413,5-methyl-5-phenylhydantoin,CC2(c1ccccc1)NC(=O)NC2=O,-7.163941657,-7.334012821,-7.744360526,-7.920146081,-1.053352762,4.1469,181.78,6.110588895,7.075199476,1.189802489,4.132500983,2.942698493,1.450842178,0.124885039,0.7931,-2.266,140.85,58.2,0.49822,0.04,303,0.5,0.5,HCl,EIS,63.81
comp_413,5-methyl-5-phenylhydantoin,CC2(c1ccccc1)NC(=O)NC2=O,-7.163941657,-7.334012821,-7.744360526,-7.920146081,-1.053352762,4.1469,181.78,6.110588895,7.075199476,1.189802489,4.132500983,2.942698493,1.450842178,0.124885039,0.7931,-2.266,140.85,58.2,0.49822,0.05,303,0.5,0.5,HCl,EIS,70.89
comp_414,"3-methoxy,4-hydroxyl-benzaldehyde thiosemicarbazone",Oc1ccc(cc1OC)\C=N\NC(N)=S,-5.88337382,-6.021879776,-6.480119521,-6.966659107,-1.853367517,12.9811,259.78,4.030006303,5.753461764,2.041369896,3.89741583,1.856045934,2.04599599,0.32466016,1.1163,-2.62,179.32,111.96,0.49822,0.00005,298,8,1,HCl,WL,60.3
comp_414,"3-methoxy,4-hydroxyl-benzaldehyde thiosemicarbazone",Oc1ccc(cc1OC)\C=N\NC(N)=S,-5.88337382,-6.021879776,-6.480119521,-6.966659107,-1.853367517,12.9811,259.78,4.030006303,5.753461764,2.041369896,3.89741583,1.856045934,2.04599599,0.32466016,1.1163,-2.62,179.32,111.96,0.49822,0.0001,298,8,1,HCl,WL,81.8
comp_414,"3-methoxy,4-hydroxyl-benzaldehyde thiosemicarbazone",Oc1ccc(cc1OC)\C=N\NC(N)=S,-5.88337382,-6.021879776,-6.480119521,-6.966659107,-1.853367517,12.9811,259.78,4.030006303,5.753461764,2.041369896,3.89741583,1.856045934,2.04599599,0.32466016,1.1163,-2.62,179.32,111.96,0.49822,0.0002,298,8,1,HCl,WL,91.7
comp_414,"3-methoxy,4-hydroxyl-benzaldehyde thiosemicarbazone",Oc1ccc(cc1OC)\C=N\NC(N)=S,-5.88337382,-6.021879776,-6.480119521,-6.966659107,-1.853367517,12.9811,259.78,4.030006303,5.753461764,2.041369896,3.89741583,1.856045934,2.04599599,0.32466016,1.1163,-2.62,179.32,111.96,0.49822,0.0003,298,8,1,HCl,WL,96.1
comp_414,"3-methoxy,4-hydroxyl-benzaldehyde thiosemicarbazone",Oc1ccc(cc1OC)\C=N\NC(N)=S,-5.88337382,-6.021879776,-6.480119521,-6.966659107,-1.853367517,12.9811,259.78,4.030006303,5.753461764,2.041369896,3.89741583,1.856045934,2.04599599,0.32466016,1.1163,-2.62,179.32,111.96,0.49822,0.00005,298,1,1,HCl,PDP,57.2
comp_414,"3-methoxy,4-hydroxyl-benzaldehyde thiosemicarbazone",Oc1ccc(cc1OC)\C=N\NC(N)=S,-5.88337382,-6.021879776,-6.480119521,-6.966659107,-1.853367517,12.9811,259.78,4.030006303,5.753461764,2.041369896,3.89741583,1.856045934,2.04599599,0.32466016,1.1163,-2.62,179.32,111.96,0.49822,0.0001,298,1,1,HCl,PDP,78.2
comp_414,"3-methoxy,4-hydroxyl-benzaldehyde thiosemicarbazone",Oc1ccc(cc1OC)\C=N\NC(N)=S,-5.88337382,-6.021879776,-6.480119521,-6.966659107,-1.853367517,12.9811,259.78,4.030006303,5.753461764,2.041369896,3.89741583,1.856045934,2.04599599,0.32466016,1.1163,-2.62,179.32,111.96,0.49822,0.0002,298,1,1,HCl,PDP,89.4
comp_414,"3-methoxy,4-hydroxyl-benzaldehyde thiosemicarbazone",Oc1ccc(cc1OC)\C=N\NC(N)=S,-5.88337382,-6.021879776,-6.480119521,-6.966659107,-1.853367517,12.9811,259.78,4.030006303,5.753461764,2.041369896,3.89741583,1.856045934,2.04599599,0.32466016,1.1163,-2.62,179.32,111.96,0.49822,0.0003,298,1,1,HCl,PDP,93.8
comp_414,"3-methoxy,4-hydroxyl-benzaldehyde thiosemicarbazone",Oc1ccc(cc1OC)\C=N\NC(N)=S,-5.88337382,-6.021879776,-6.480119521,-6.966659107,-1.853367517,12.9811,259.78,4.030006303,5.753461764,2.041369896,3.89741583,1.856045934,2.04599599,0.32466016,1.1163,-2.62,179.32,111.96,0.49822,0.00005,298,1,1,HCl,EIS,55.4
comp_414,"3-methoxy,4-hydroxyl-benzaldehyde thiosemicarbazone",Oc1ccc(cc1OC)\C=N\NC(N)=S,-5.88337382,-6.021879776,-6.480119521,-6.966659107,-1.853367517,12.9811,259.78,4.030006303,5.753461764,2.041369896,3.89741583,1.856045934,2.04599599,0.32466016,1.1163,-2.62,179.32,111.96,0.49822,0.0001,298,1,1,HCl,EIS,74.8
comp_414,"3-methoxy,4-hydroxyl-benzaldehyde thiosemicarbazone",Oc1ccc(cc1OC)\C=N\NC(N)=S,-5.88337382,-6.021879776,-6.480119521,-6.966659107,-1.853367517,12.9811,259.78,4.030006303,5.753461764,2.041369896,3.89741583,1.856045934,2.04599599,0.32466016,1.1163,-2.62,179.32,111.96,0.49822,0.0002,298,1,1,HCl,EIS,86.9
comp_414,"3-methoxy,4-hydroxyl-benzaldehyde thiosemicarbazone",Oc1ccc(cc1OC)\C=N\NC(N)=S,-5.88337382,-6.021879776,-6.480119521,-6.966659107,-1.853367517,12.9811,259.78,4.030006303,5.753461764,2.041369896,3.89741583,1.856045934,2.04599599,0.32466016,1.1163,-2.62,179.32,111.96,0.49822,0.0003,298,1,1,HCl,EIS,92.3
comp_415,"2-hydroxyl,3-methoxy-benzaldehyde thiosemicarbazone",Oc1c(cccc1OC)\C=N\NC(N)=S,-5.973987736,-6.249094851,-6.346783728,-6.703252888,-1.964934201,10.8214,255.27,4.009053536,5.883999682,2.140219611,4.012109646,1.871890036,2.149835662,0.260640499,1.1163,-2.62,179.32,111.96,0.2855,0.00005,298,8,1,HCl,WL,58.2
comp_415,"2-hydroxyl,3-methoxy-benzaldehyde thiosemicarbazone",Oc1c(cccc1OC)\C=N\NC(N)=S,-5.973987736,-6.249094851,-6.346783728,-6.703252888,-1.964934201,10.8214,255.27,4.009053536,5.883999682,2.140219611,4.012109646,1.871890036,2.149835662,0.260640499,1.1163,-2.62,179.32,111.96,0.2855,0.0001,298,8,1,HCl,WL,79.5
comp_415,"2-hydroxyl,3-methoxy-benzaldehyde thiosemicarbazone",Oc1c(cccc1OC)\C=N\NC(N)=S,-5.973987736,-6.249094851,-6.346783728,-6.703252888,-1.964934201,10.8214,255.27,4.009053536,5.883999682,2.140219611,4.012109646,1.871890036,2.149835662,0.260640499,1.1163,-2.62,179.32,111.96,0.2855,0.0002,298,8,1,HCl,WL,90.3
comp_415,"2-hydroxyl,3-methoxy-benzaldehyde thiosemicarbazone",Oc1c(cccc1OC)\C=N\NC(N)=S,-5.973987736,-6.249094851,-6.346783728,-6.703252888,-1.964934201,10.8214,255.27,4.009053536,5.883999682,2.140219611,4.012109646,1.871890036,2.149835662,0.260640499,1.1163,-2.62,179.32,111.96,0.2855,0.0003,298,8,1,HCl,WL,95.7
comp_415,"2-hydroxyl,3-methoxy-benzaldehyde thiosemicarbazone",Oc1c(cccc1OC)\C=N\NC(N)=S,-5.973987736,-6.249094851,-6.346783728,-6.703252888,-1.964934201,10.8214,255.27,4.009053536,5.883999682,2.140219611,4.012109646,1.871890036,2.149835662,0.260640499,1.1163,-2.62,179.32,111.96,0.2855,0.00005,298,1,1,HCl,PDP,54.9
comp_415,"2-hydroxyl,3-methoxy-benzaldehyde thiosemicarbazone",Oc1c(cccc1OC)\C=N\NC(N)=S,-5.973987736,-6.249094851,-6.346783728,-6.703252888,-1.964934201,10.8214,255.27,4.009053536,5.883999682,2.140219611,4.012109646,1.871890036,2.149835662,0.260640499,1.1163,-2.62,179.32,111.96,0.2855,0.0001,298,1,1,HCl,PDP,74.2
comp_415,"2-hydroxyl,3-methoxy-benzaldehyde thiosemicarbazone",Oc1c(cccc1OC)\C=N\NC(N)=S,-5.973987736,-6.249094851,-6.346783728,-6.703252888,-1.964934201,10.8214,255.27,4.009053536,5.883999682,2.140219611,4.012109646,1.871890036,2.149835662,0.260640499,1.1163,-2.62,179.32,111.96,0.2855,0.0002,298,1,1,HCl,PDP,87.1
comp_415,"2-hydroxyl,3-methoxy-benzaldehyde thiosemicarbazone",Oc1c(cccc1OC)\C=N\NC(N)=S,-5.973987736,-6.249094851,-6.346783728,-6.703252888,-1.964934201,10.8214,255.27,4.009053536,5.883999682,2.140219611,4.012109646,1.871890036,2.149835662,0.260640499,1.1163,-2.62,179.32,111.96,0.2855,0.0003,298,1,1,HCl,PDP,92.6
comp_415,"2-hydroxyl,3-methoxy-benzaldehyde thiosemicarbazone",Oc1c(cccc1OC)\C=N\NC(N)=S,-5.973987736,-6.249094851,-6.346783728,-6.703252888,-1.964934201,10.8214,255.27,4.009053536,5.883999682,2.140219611,4.012109646,1.871890036,2.149835662,0.260640499,1.1163,-2.62,179.32,111.96,0.2855,0.00005,298,1,1,HCl,EIS,52.7
comp_415,"2-hydroxyl,3-methoxy-benzaldehyde thiosemicarbazone",Oc1c(cccc1OC)\C=N\NC(N)=S,-5.973987736,-6.249094851,-6.346783728,-6.703252888,-1.964934201,10.8214,255.27,4.009053536,5.883999682,2.140219611,4.012109646,1.871890036,2.149835662,0.260640499,1.1163,-2.62,179.32,111.96,0.2855,0.0001,298,1,1,HCl,EIS,71.4
comp_415,"2-hydroxyl,3-methoxy-benzaldehyde thiosemicarbazone",Oc1c(cccc1OC)\C=N\NC(N)=S,-5.973987736,-6.249094851,-6.346783728,-6.703252888,-1.964934201,10.8214,255.27,4.009053536,5.883999682,2.140219611,4.012109646,1.871890036,2.149835662,0.260640499,1.1163,-2.62,179.32,111.96,0.2855,0.0002,298,1,1,HCl,EIS,84.6
comp_415,"2-hydroxyl,3-methoxy-benzaldehyde thiosemicarbazone",Oc1c(cccc1OC)\C=N\NC(N)=S,-5.973987736,-6.249094851,-6.346783728,-6.703252888,-1.964934201,10.8214,255.27,4.009053536,5.883999682,2.140219611,4.012109646,1.871890036,2.149835662,0.260640499,1.1163,-2.62,179.32,111.96,0.2855,0.0003,298,1,1,HCl,EIS,90.9
comp_416,5-amino-3-methyl-1-phenyl-1H-pyrazole-4-carbonitrile,Nc1c(C#N)c(C)nn1c1ccccc1,-6.381886416,-6.702980774,-7.475512029,-8.217022305,-1.369276956,6.4752,227.86,5.01260946,6.279605455,1.554027955,3.916816705,2.36278875,1.623235795,0.246819905,0.736,-3.093,163.47,67.63,0.31,0.00100898,303,0.5,1,HCl,PDP,34.72
comp_416,5-amino-3-methyl-1-phenyl-1H-pyrazole-4-carbonitrile,Nc1c(C#N)c(C)nn1c1ccccc1,-6.381886416,-6.702980774,-7.475512029,-8.217022305,-1.369276956,6.4752,227.86,5.01260946,6.279605455,1.554027955,3.916816705,2.36278875,1.623235795,0.246819905,0.736,-3.093,163.47,67.63,0.31,0.00201796,303,0.5,1,HCl,PDP,45.78
comp_416,5-amino-3-methyl-1-phenyl-1H-pyrazole-4-carbonitrile,Nc1c(C#N)c(C)nn1c1ccccc1,-6.381886416,-6.702980774,-7.475512029,-8.217022305,-1.369276956,6.4752,227.86,5.01260946,6.279605455,1.554027955,3.916816705,2.36278875,1.623235795,0.246819905,0.736,-3.093,163.47,67.63,0.31,0.00302694,303,0.5,1,HCl,PDP,57.4
comp_416,5-amino-3-methyl-1-phenyl-1H-pyrazole-4-carbonitrile,Nc1c(C#N)c(C)nn1c1ccccc1,-6.381886416,-6.702980774,-7.475512029,-8.217022305,-1.369276956,6.4752,227.86,5.01260946,6.279605455,1.554027955,3.916816705,2.36278875,1.623235795,0.246819905,0.736,-3.093,163.47,67.63,0.31,0.00403592,303,0.5,1,HCl,PDP,69.02
comp_416,5-amino-3-methyl-1-phenyl-1H-pyrazole-4-carbonitrile,Nc1c(C#N)c(C)nn1c1ccccc1,-6.381886416,-6.702980774,-7.475512029,-8.217022305,-1.369276956,6.4752,227.86,5.01260946,6.279605455,1.554027955,3.916816705,2.36278875,1.623235795,0.246819905,0.736,-3.093,163.47,67.63,0.31,0.0050449,303,0.5,1,HCl,PDP,78.01
comp_416,5-amino-3-methyl-1-phenyl-1H-pyrazole-4-carbonitrile,Nc1c(C#N)c(C)nn1c1ccccc1,-6.381886416,-6.702980774,-7.475512029,-8.217022305,-1.369276956,6.4752,227.86,5.01260946,6.279605455,1.554027955,3.916816705,2.36278875,1.623235795,0.246819905,0.736,-3.093,163.47,67.63,0.31,0.0050449,313,0.5,1,HCl,PDP,76.82
comp_416,5-amino-3-methyl-1-phenyl-1H-pyrazole-4-carbonitrile,Nc1c(C#N)c(C)nn1c1ccccc1,-6.381886416,-6.702980774,-7.475512029,-8.217022305,-1.369276956,6.4752,227.86,5.01260946,6.279605455,1.554027955,3.916816705,2.36278875,1.623235795,0.246819905,0.736,-3.093,163.47,67.63,0.31,0.0050449,323,0.5,1,HCl,PDP,74.05
comp_416,5-amino-3-methyl-1-phenyl-1H-pyrazole-4-carbonitrile,Nc1c(C#N)c(C)nn1c1ccccc1,-6.381886416,-6.702980774,-7.475512029,-8.217022305,-1.369276956,6.4752,227.86,5.01260946,6.279605455,1.554027955,3.916816705,2.36278875,1.623235795,0.246819905,0.736,-3.093,163.47,67.63,0.31,0.0050449,333,0.5,1,HCl,PDP,71.5
comp_417,"3-methyl-1-phenyl-1,5-dihydro-pyrazolo[3,4-d]pyrimidin-4-one",O=C1NC=Nc2c1c(C)nn2c1ccccc1,-6.510052045,-6.969924473,-7.380816405,-7.918785511,-1.940443953,4.2416,253.13,4.569608092,6.374378577,2.115123828,4.244751203,2.129627375,2.115148522,0.119856084,0.4791,-2.832,173.71,59.28,0.33448,0.000884056,303,0.5,1,HCl,PDP,35.13
comp_417,"3-methyl-1-phenyl-1,5-dihydro-pyrazolo[3,4-d]pyrimidin-4-one",O=C1NC=Nc2c1c(C)nn2c1ccccc1,-6.510052045,-6.969924473,-7.380816405,-7.918785511,-1.940443953,4.2416,253.13,4.569608092,6.374378577,2.115123828,4.244751203,2.129627375,2.115148522,0.119856084,0.4791,-2.832,173.71,59.28,0.33448,0.001768112,303,0.5,1,HCl,PDP,43.02
comp_417,"3-methyl-1-phenyl-1,5-dihydro-pyrazolo[3,4-d]pyrimidin-4-one",O=C1NC=Nc2c1c(C)nn2c1ccccc1,-6.510052045,-6.969924473,-7.380816405,-7.918785511,-1.940443953,4.2416,253.13,4.569608092,6.374378577,2.115123828,4.244751203,2.129627375,2.115148522,0.119856084,0.4791,-2.832,173.71,59.28,0.33448,0.002652168,303,0.5,1,HCl,PDP,59.06
comp_417,"3-methyl-1-phenyl-1,5-dihydro-pyrazolo[3,4-d]pyrimidin-4-one",O=C1NC=Nc2c1c(C)nn2c1ccccc1,-6.510052045,-6.969924473,-7.380816405,-7.918785511,-1.940443953,4.2416,253.13,4.569608092,6.374378577,2.115123828,4.244751203,2.129627375,2.115148522,0.119856084,0.4791,-2.832,173.71,59.28,0.33448,0.003536224,303,0.5,1,HCl,PDP,72.06
comp_417,"3-methyl-1-phenyl-1,5-dihydro-pyrazolo[3,4-d]pyrimidin-4-one",O=C1NC=Nc2c1c(C)nn2c1ccccc1,-6.510052045,-6.969924473,-7.380816405,-7.918785511,-1.940443953,4.2416,253.13,4.569608092,6.374378577,2.115123828,4.244751203,2.129627375,2.115148522,0.119856084,0.4791,-2.832,173.71,59.28,0.33448,0.00442028,303,0.5,1,HCl,PDP,80.91
comp_417,"3-methyl-1-phenyl-1,5-dihydro-pyrazolo[3,4-d]pyrimidin-4-one",O=C1NC=Nc2c1c(C)nn2c1ccccc1,-6.510052045,-6.969924473,-7.380816405,-7.918785511,-1.940443953,4.2416,253.13,4.569608092,6.374378577,2.115123828,4.244751203,2.129627375,2.115148522,0.119856084,0.4791,-2.832,173.71,59.28,0.33448,0.00442028,313,0.5,1,HCl,PDP,77.92
comp_417,"3-methyl-1-phenyl-1,5-dihydro-pyrazolo[3,4-d]pyrimidin-4-one",O=C1NC=Nc2c1c(C)nn2c1ccccc1,-6.510052045,-6.969924473,-7.380816405,-7.918785511,-1.940443953,4.2416,253.13,4.569608092,6.374378577,2.115123828,4.244751203,2.129627375,2.115148522,0.119856084,0.4791,-2.832,173.71,59.28,0.33448,0.00442028,323,0.5,1,HCl,PDP,76.67
comp_417,"3-methyl-1-phenyl-1,5-dihydro-pyrazolo[3,4-d]pyrimidin-4-one",O=C1NC=Nc2c1c(C)nn2c1ccccc1,-6.510052045,-6.969924473,-7.380816405,-7.918785511,-1.940443953,4.2416,253.13,4.569608092,6.374378577,2.115123828,4.244751203,2.129627375,2.115148522,0.119856084,0.4791,-2.832,173.71,59.28,0.33448,0.00442028,333,0.5,1,HCl,PDP,74.81
comp_418,"3-(3-Methyl-1-phenyl-1H-pyrazolo[3,4-d]pyrimidin-4-yloxy)-propionic acid",O=C(O)CCOc1ncnc2c1c(C)nn2c1ccccc1,-6.438758214,-7.250473865,-7.381088519,-7.744088412,-1.948607369,3.3869,311.58,4.490150844,6.297552344,2.106974372,4.202263358,2.095288986,2.106990664,0.142098128,1.1287,-3.649,226.98,90.13,0.17591,0.000670466,303,0.5,1,HCl,PDP,38.03
comp_418,"3-(3-Methyl-1-phenyl-1H-pyrazolo[3,4-d]pyrimidin-4-yloxy)-propionic acid",O=C(O)CCOc1ncnc2c1c(C)nn2c1ccccc1,-6.438758214,-7.250473865,-7.381088519,-7.744088412,-1.948607369,3.3869,311.58,4.490150844,6.297552344,2.106974372,4.202263358,2.095288986,2.106990664,0.142098128,1.1287,-3.649,226.98,90.13,0.17591,0.001340932,303,0.5,1,HCl,PDP,48.13
comp_418,"3-(3-Methyl-1-phenyl-1H-pyrazolo[3,4-d]pyrimidin-4-yloxy)-propionic acid",O=C(O)CCOc1ncnc2c1c(C)nn2c1ccccc1,-6.438758214,-7.250473865,-7.381088519,-7.744088412,-1.948607369,3.3869,311.58,4.490150844,6.297552344,2.106974372,4.202263358,2.095288986,2.106990664,0.142098128,1.1287,-3.649,226.98,90.13,0.17591,0.002011398,303,0.5,1,HCl,PDP,69.02
comp_418,"3-(3-Methyl-1-phenyl-1H-pyrazolo[3,4-d]pyrimidin-4-yloxy)-propionic acid",O=C(O)CCOc1ncnc2c1c(C)nn2c1ccccc1,-6.438758214,-7.250473865,-7.381088519,-7.744088412,-1.948607369,3.3869,311.58,4.490150844,6.297552344,2.106974372,4.202263358,2.095288986,2.106990664,0.142098128,1.1287,-3.649,226.98,90.13,0.17591,0.002681864,303,0.5,1,HCl,PDP,75.1
comp_418,"3-(3-Methyl-1-phenyl-1H-pyrazolo[3,4-d]pyrimidin-4-yloxy)-propionic acid",O=C(O)CCOc1ncnc2c1c(C)nn2c1ccccc1,-6.438758214,-7.250473865,-7.381088519,-7.744088412,-1.948607369,3.3869,311.58,4.490150844,6.297552344,2.106974372,4.202263358,2.095288986,2.106990664,0.142098128,1.1287,-3.649,226.98,90.13,0.17591,0.00335233,303,0.5,1,HCl,PDP,84.51
comp_418,"3-(3-Methyl-1-phenyl-1H-pyrazolo[3,4-d]pyrimidin-4-yloxy)-propionic acid",O=C(O)CCOc1ncnc2c1c(C)nn2c1ccccc1,-6.438758214,-7.250473865,-7.381088519,-7.744088412,-1.948607369,3.3869,311.58,4.490150844,6.297552344,2.106974372,4.202263358,2.095288986,2.106990664,0.142098128,1.1287,-3.649,226.98,90.13,0.17591,0.00335233,313,0.5,1,HCl,PDP,81.4
comp_418,"3-(3-Methyl-1-phenyl-1H-pyrazolo[3,4-d]pyrimidin-4-yloxy)-propionic acid",O=C(O)CCOc1ncnc2c1c(C)nn2c1ccccc1,-6.438758214,-7.250473865,-7.381088519,-7.744088412,-1.948607369,3.3869,311.58,4.490150844,6.297552344,2.106974372,4.202263358,2.095288986,2.106990664,0.142098128,1.1287,-3.649,226.98,90.13,0.17591,0.00335233,323,0.5,1,HCl,PDP,80.08
comp_418,"3-(3-Methyl-1-phenyl-1H-pyrazolo[3,4-d]pyrimidin-4-yloxy)-propionic acid",O=C(O)CCOc1ncnc2c1c(C)nn2c1ccccc1,-6.438758214,-7.250473865,-7.381088519,-7.744088412,-1.948607369,3.3869,311.58,4.490150844,6.297552344,2.106974372,4.202263358,2.095288986,2.106990664,0.142098128,1.1287,-3.649,226.98,90.13,0.17591,0.00335233,333,0.5,1,HCl,PDP,77.35
comp_419,1H perimidine,c1cc2cccc3[nH]cnc(c1)c23,-5.363908457,-7.131287993,-7.73619711,-7.788442971,-1.382882649,4.6167,214.28,3.981025808,5.225308567,1.578097216,3.401702891,1.823605676,1.586360296,0.602266775,1.7947,-3.865,130.58,24.39,0.27849,0.000008,298,1,1,HCl,EIS,34.62
comp_419,1H perimidine,c1cc2cccc3[nH]cnc(c1)c23,-5.363908457,-7.131287993,-7.73619711,-7.788442971,-1.382882649,4.6167,214.28,3.981025808,5.225308567,1.578097216,3.401702891,1.823605676,1.586360296,0.602266775,1.7947,-3.865,130.58,24.39,0.27849,0.00002,298,1,1,HCl,EIS,47.18
comp_419,1H perimidine,c1cc2cccc3[nH]cnc(c1)c23,-5.363908457,-7.131287993,-7.73619711,-7.788442971,-1.382882649,4.6167,214.28,3.981025808,5.225308567,1.578097216,3.401702891,1.823605676,1.586360296,0.602266775,1.7947,-3.865,130.58,24.39,0.27849,0.00006,298,1,1,HCl,EIS,63.76
comp_419,1H perimidine,c1cc2cccc3[nH]cnc(c1)c23,-5.363908457,-7.131287993,-7.73619711,-7.788442971,-1.382882649,4.6167,214.28,3.981025808,5.225308567,1.578097216,3.401702891,1.823605676,1.586360296,0.602266775,1.7947,-3.865,130.58,24.39,0.27849,0.0001,298,1,1,HCl,EIS,85.26
comp_419,1H perimidine,c1cc2cccc3[nH]cnc(c1)c23,-5.363908457,-7.131287993,-7.73619711,-7.788442971,-1.382882649,4.6167,214.28,3.981025808,5.225308567,1.578097216,3.401702891,1.823605676,1.586360296,0.602266775,1.7947,-3.865,130.58,24.39,0.27849,0.00014,298,1,1,HCl,EIS,91.96
comp_419,1H perimidine,c1cc2cccc3[nH]cnc(c1)c23,-5.363908457,-7.131287993,-7.73619711,-7.788442971,-1.382882649,4.6167,214.28,3.981025808,5.225308567,1.578097216,3.401702891,1.823605676,1.586360296,0.602266775,1.7947,-3.865,130.58,24.39,0.27849,0.00006,298,1,1,HCl,PDP,70.13
comp_419,1H perimidine,c1cc2cccc3[nH]cnc(c1)c23,-5.363908457,-7.131287993,-7.73619711,-7.788442971,-1.382882649,4.6167,214.28,3.981025808,5.225308567,1.578097216,3.401702891,1.823605676,1.586360296,0.602266775,1.7947,-3.865,130.58,24.39,0.27849,0.00006,303,1,1,HCl,PDP,64.98
comp_419,1H perimidine,c1cc2cccc3[nH]cnc(c1)c23,-5.363908457,-7.131287993,-7.73619711,-7.788442971,-1.382882649,4.6167,214.28,3.981025808,5.225308567,1.578097216,3.401702891,1.823605676,1.586360296,0.602266775,1.7947,-3.865,130.58,24.39,0.27849,0.00006,308,1,1,HCl,PDP,55.21
comp_419,1H perimidine,c1cc2cccc3[nH]cnc(c1)c23,-5.363908457,-7.131287993,-7.73619711,-7.788442971,-1.382882649,4.6167,214.28,3.981025808,5.225308567,1.578097216,3.401702891,1.823605676,1.586360296,0.602266775,1.7947,-3.865,130.58,24.39,0.27849,0.00006,318,1,1,HCl,PDP,42.59
comp_420,1H perimidin 2 amine,Nc1nc3cccc2cccc([nH]1)c23,-5.173428753,-6.793050462,-7.025163587,-7.683951248,-1.102333257,6.853,234.37,4.071095496,5.015652646,1.290842666,3.153247656,1.86240499,1.334695036,0.723125395,1.3698,-3.959,137.31,50.41,0.24609,0.000008,298,1,1,HCl,EIS,39.29
comp_420,1H perimidin 2 amine,Nc1nc3cccc2cccc([nH]1)c23,-5.173428753,-6.793050462,-7.025163587,-7.683951248,-1.102333257,6.853,234.37,4.071095496,5.015652646,1.290842666,3.153247656,1.86240499,1.334695036,0.723125395,1.3698,-3.959,137.31,50.41,0.24609,0.00002,298,1,1,HCl,EIS,57.98
comp_420,1H perimidin 2 amine,Nc1nc3cccc2cccc([nH]1)c23,-5.173428753,-6.793050462,-7.025163587,-7.683951248,-1.102333257,6.853,234.37,4.071095496,5.015652646,1.290842666,3.153247656,1.86240499,1.334695036,0.723125395,1.3698,-3.959,137.31,50.41,0.24609,0.00006,298,1,1,HCl,EIS,71.67
comp_420,1H perimidin 2 amine,Nc1nc3cccc2cccc([nH]1)c23,-5.173428753,-6.793050462,-7.025163587,-7.683951248,-1.102333257,6.853,234.37,4.071095496,5.015652646,1.290842666,3.153247656,1.86240499,1.334695036,0.723125395,1.3698,-3.959,137.31,50.41,0.24609,0.0001,298,1,1,HCl,EIS,87.41
comp_420,1H perimidin 2 amine,Nc1nc3cccc2cccc([nH]1)c23,-5.173428753,-6.793050462,-7.025163587,-7.683951248,-1.102333257,6.853,234.37,4.071095496,5.015652646,1.290842666,3.153247656,1.86240499,1.334695036,0.723125395,1.3698,-3.959,137.31,50.41,0.24609,0.00014,298,1,1,HCl,EIS,92.26
comp_420,1H perimidin 2 amine,Nc1nc3cccc2cccc([nH]1)c23,-5.173428753,-6.793050462,-7.025163587,-7.683951248,-1.102333257,6.853,234.37,4.071095496,5.015652646,1.290842666,3.153247656,1.86240499,1.334695036,0.723125395,1.3698,-3.959,137.31,50.41,0.24609,0.00006,298,1,1,HCl,PDP,87.3
comp_420,1H perimidin 2 amine,Nc1nc3cccc2cccc([nH]1)c23,-5.173428753,-6.793050462,-7.025163587,-7.683951248,-1.102333257,6.853,234.37,4.071095496,5.015652646,1.290842666,3.153247656,1.86240499,1.334695036,0.723125395,1.3698,-3.959,137.31,50.41,0.24609,0.00006,303,1,1,HCl,PDP,84.23
comp_420,1H perimidin 2 amine,Nc1nc3cccc2cccc([nH]1)c23,-5.173428753,-6.793050462,-7.025163587,-7.683951248,-1.102333257,6.853,234.37,4.071095496,5.015652646,1.290842666,3.153247656,1.86240499,1.334695036,0.723125395,1.3698,-3.959,137.31,50.41,0.24609,0.00006,308,1,1,HCl,PDP,66.87
comp_420,1H perimidin 2 amine,Nc1nc3cccc2cccc([nH]1)c23,-5.173428753,-6.793050462,-7.025163587,-7.683951248,-1.102333257,6.853,234.37,4.071095496,5.015652646,1.290842666,3.153247656,1.86240499,1.334695036,0.723125395,1.3698,-3.959,137.31,50.41,0.24609,0.00006,318,1,1,HCl,PDP,60.48
comp_421,"2,3,4,9-Tetrahydro-1H-carbazole-8-carboxylic acid",O=C(O)c2cccc3c1CCCCc1[nH]c23,-5.926912038,-6.613183199,-7.889397214,-8.353895578,-1.776359294,8.3696,237.76,4.150552744,5.826351109,1.914907945,3.870629527,1.955721582,1.915120878,0.321809852,2.3949,-3.27,163.07,53.09,0.092508,0.001393728,303,0.5,1,HCl,PDP,67
comp_421,"2,3,4,9-Tetrahydro-1H-carbazole-8-carboxylic acid",O=C(O)c2cccc3c1CCCCc1[nH]c23,-5.926912038,-6.613183199,-7.889397214,-8.353895578,-1.776359294,8.3696,237.76,4.150552744,5.826351109,1.914907945,3.870629527,1.955721582,1.915120878,0.321809852,2.3949,-3.27,163.07,53.09,0.092508,0.001858304,303,0.5,1,HCl,PDP,71
comp_421,"2,3,4,9-Tetrahydro-1H-carbazole-8-carboxylic acid",O=C(O)c2cccc3c1CCCCc1[nH]c23,-5.926912038,-6.613183199,-7.889397214,-8.353895578,-1.776359294,8.3696,237.76,4.150552744,5.826351109,1.914907945,3.870629527,1.955721582,1.915120878,0.321809852,2.3949,-3.27,163.07,53.09,0.092508,0.00232288,303,0.5,1,HCl,PDP,82
comp_421,"2,3,4,9-Tetrahydro-1H-carbazole-8-carboxylic acid",O=C(O)c2cccc3c1CCCCc1[nH]c23,-5.926912038,-6.613183199,-7.889397214,-8.353895578,-1.776359294,8.3696,237.76,4.150552744,5.826351109,1.914907945,3.870629527,1.955721582,1.915120878,0.321809852,2.3949,-3.27,163.07,53.09,0.092508,0.002787456,303,0.5,1,HCl,PDP,84
comp_421,"2,3,4,9-Tetrahydro-1H-carbazole-8-carboxylic acid",O=C(O)c2cccc3c1CCCCc1[nH]c23,-5.926912038,-6.613183199,-7.889397214,-8.353895578,-1.776359294,8.3696,237.76,4.150552744,5.826351109,1.914907945,3.870629527,1.955721582,1.915120878,0.321809852,2.3949,-3.27,163.07,53.09,0.092508,0.003716609,303,0.5,1,HCl,PDP,88
comp_421,"2,3,4,9-Tetrahydro-1H-carbazole-8-carboxylic acid",O=C(O)c2cccc3c1CCCCc1[nH]c23,-5.926912038,-6.613183199,-7.889397214,-8.353895578,-1.776359294,8.3696,237.76,4.150552744,5.826351109,1.914907945,3.870629527,1.955721582,1.915120878,0.321809852,2.3949,-3.27,163.07,53.09,0.092508,0.004645761,303,0.5,1,HCl,PDP,90
comp_421,"2,3,4,9-Tetrahydro-1H-carbazole-8-carboxylic acid",O=C(O)c2cccc3c1CCCCc1[nH]c23,-5.926912038,-6.613183199,-7.889397214,-8.353895578,-1.776359294,8.3696,237.76,4.150552744,5.826351109,1.914907945,3.870629527,1.955721582,1.915120878,0.321809852,2.3949,-3.27,163.07,53.09,0.092508,0.001393728,303,0.5,1,HCl,EIS,68
comp_421,"2,3,4,9-Tetrahydro-1H-carbazole-8-carboxylic acid",O=C(O)c2cccc3c1CCCCc1[nH]c23,-5.926912038,-6.613183199,-7.889397214,-8.353895578,-1.776359294,8.3696,237.76,4.150552744,5.826351109,1.914907945,3.870629527,1.955721582,1.915120878,0.321809852,2.3949,-3.27,163.07,53.09,0.092508,0.001858304,303,0.5,1,HCl,EIS,77
comp_421,"2,3,4,9-Tetrahydro-1H-carbazole-8-carboxylic acid",O=C(O)c2cccc3c1CCCCc1[nH]c23,-5.926912038,-6.613183199,-7.889397214,-8.353895578,-1.776359294,8.3696,237.76,4.150552744,5.826351109,1.914907945,3.870629527,1.955721582,1.915120878,0.321809852,2.3949,-3.27,163.07,53.09,0.092508,0.00232288,303,0.5,1,HCl,EIS,82
comp_421,"2,3,4,9-Tetrahydro-1H-carbazole-8-carboxylic acid",O=C(O)c2cccc3c1CCCCc1[nH]c23,-5.926912038,-6.613183199,-7.889397214,-8.353895578,-1.776359294,8.3696,237.76,4.150552744,5.826351109,1.914907945,3.870629527,1.955721582,1.915120878,0.321809852,2.3949,-3.27,163.07,53.09,0.092508,0.002787456,303,0.5,1,HCl,EIS,87
comp_421,"2,3,4,9-Tetrahydro-1H-carbazole-8-carboxylic acid",O=C(O)c2cccc3c1CCCCc1[nH]c23,-5.926912038,-6.613183199,-7.889397214,-8.353895578,-1.776359294,8.3696,237.76,4.150552744,5.826351109,1.914907945,3.870629527,1.955721582,1.915120878,0.321809852,2.3949,-3.27,163.07,53.09,0.092508,0.003716609,303,0.5,1,HCl,EIS,89
comp_421,"2,3,4,9-Tetrahydro-1H-carbazole-8-carboxylic acid",O=C(O)c2cccc3c1CCCCc1[nH]c23,-5.926912038,-6.613183199,-7.889397214,-8.353895578,-1.776359294,8.3696,237.76,4.150552744,5.826351109,1.914907945,3.870629527,1.955721582,1.915120878,0.321809852,2.3949,-3.27,163.07,53.09,0.092508,0.004645761,303,0.5,1,HCl,EIS,90
comp_422,"6-Methyl-2,3,4,9-tetrahydro-1H-carbazole",Cc3ccc2[nH]c1CCCCc1c2c3,-5.518469131,-5.951946514,-7.544628951,-8.691044653,-0.608174483,2.9513,227.3,4.910294648,5.409648511,0.821490825,3.115569668,2.294078843,1.057807406,0.603479839,3.2537,-3.601,151.23,15.79,0.19646,0.001619346,303,0.5,1,HCl,PDP,43
comp_422,"6-Methyl-2,3,4,9-tetrahydro-1H-carbazole",Cc3ccc2[nH]c1CCCCc1c2c3,-5.518469131,-5.951946514,-7.544628951,-8.691044653,-0.608174483,2.9513,227.3,4.910294648,5.409648511,0.821490825,3.115569668,2.294078843,1.057807406,0.603479839,3.2537,-3.601,151.23,15.79,0.19646,0.002159128,303,0.5,1,HCl,PDP,48
comp_422,"6-Methyl-2,3,4,9-tetrahydro-1H-carbazole",Cc3ccc2[nH]c1CCCCc1c2c3,-5.518469131,-5.951946514,-7.544628951,-8.691044653,-0.608174483,2.9513,227.3,4.910294648,5.409648511,0.821490825,3.115569668,2.294078843,1.057807406,0.603479839,3.2537,-3.601,151.23,15.79,0.19646,0.00269891,303,0.5,1,HCl,PDP,58
comp_422,"6-Methyl-2,3,4,9-tetrahydro-1H-carbazole",Cc3ccc2[nH]c1CCCCc1c2c3,-5.518469131,-5.951946514,-7.544628951,-8.691044653,-0.608174483,2.9513,227.3,4.910294648,5.409648511,0.821490825,3.115569668,2.294078843,1.057807406,0.603479839,3.2537,-3.601,151.23,15.79,0.19646,0.003238692,303,0.5,1,HCl,PDP,79
comp_422,"6-Methyl-2,3,4,9-tetrahydro-1H-carbazole",Cc3ccc2[nH]c1CCCCc1c2c3,-5.518469131,-5.951946514,-7.544628951,-8.691044653,-0.608174483,2.9513,227.3,4.910294648,5.409648511,0.821490825,3.115569668,2.294078843,1.057807406,0.603479839,3.2537,-3.601,151.23,15.79,0.19646,0.004318255,303,0.5,1,HCl,PDP,83
comp_422,"6-Methyl-2,3,4,9-tetrahydro-1H-carbazole",Cc3ccc2[nH]c1CCCCc1c2c3,-5.518469131,-5.951946514,-7.544628951,-8.691044653,-0.608174483,2.9513,227.3,4.910294648,5.409648511,0.821490825,3.115569668,2.294078843,1.057807406,0.603479839,3.2537,-3.601,151.23,15.79,0.19646,0.005397819,303,0.5,1,HCl,PDP,87
comp_422,"6-Methyl-2,3,4,9-tetrahydro-1H-carbazole",Cc3ccc2[nH]c1CCCCc1c2c3,-5.518469131,-5.951946514,-7.544628951,-8.691044653,-0.608174483,2.9513,227.3,4.910294648,5.409648511,0.821490825,3.115569668,2.294078843,1.057807406,0.603479839,3.2537,-3.601,151.23,15.79,0.19646,0.001619346,303,0.5,1,HCl,EIS,42
comp_422,"6-Methyl-2,3,4,9-tetrahydro-1H-carbazole",Cc3ccc2[nH]c1CCCCc1c2c3,-5.518469131,-5.951946514,-7.544628951,-8.691044653,-0.608174483,2.9513,227.3,4.910294648,5.409648511,0.821490825,3.115569668,2.294078843,1.057807406,0.603479839,3.2537,-3.601,151.23,15.79,0.19646,0.002159128,303,0.5,1,HCl,EIS,45
comp_422,"6-Methyl-2,3,4,9-tetrahydro-1H-carbazole",Cc3ccc2[nH]c1CCCCc1c2c3,-5.518469131,-5.951946514,-7.544628951,-8.691044653,-0.608174483,2.9513,227.3,4.910294648,5.409648511,0.821490825,3.115569668,2.294078843,1.057807406,0.603479839,3.2537,-3.601,151.23,15.79,0.19646,0.00269891,303,0.5,1,HCl,EIS,56
comp_422,"6-Methyl-2,3,4,9-tetrahydro-1H-carbazole",Cc3ccc2[nH]c1CCCCc1c2c3,-5.518469131,-5.951946514,-7.544628951,-8.691044653,-0.608174483,2.9513,227.3,4.910294648,5.409648511,0.821490825,3.115569668,2.294078843,1.057807406,0.603479839,3.2537,-3.601,151.23,15.79,0.19646,0.003238692,303,0.5,1,HCl,EIS,83
comp_422,"6-Methyl-2,3,4,9-tetrahydro-1H-carbazole",Cc3ccc2[nH]c1CCCCc1c2c3,-5.518469131,-5.951946514,-7.544628951,-8.691044653,-0.608174483,2.9513,227.3,4.910294648,5.409648511,0.821490825,3.115569668,2.294078843,1.057807406,0.603479839,3.2537,-3.601,151.23,15.79,0.19646,0.004318255,303,0.5,1,HCl,EIS,86
comp_422,"6-Methyl-2,3,4,9-tetrahydro-1H-carbazole",Cc3ccc2[nH]c1CCCCc1c2c3,-5.518469131,-5.951946514,-7.544628951,-8.691044653,-0.608174483,2.9513,227.3,4.910294648,5.409648511,0.821490825,3.115569668,2.294078843,1.057807406,0.603479839,3.2537,-3.601,151.23,15.79,0.19646,0.005397819,303,0.5,1,HCl,EIS,91
