Repository: aveucoloap/Machine-Learning-corrosion-study

File: comp1-502_datasetQM_20220608.csv (part 52 of 61)
comp_ref,Compound,smiles,HOMO,HOMO_1,HOMO_2,HOMO_3,LUMO,Dipole,Polar,Egap,IP,EA,Electronegativity,Chemical hardness,Electrophilicity,deltaN,cLogP,cLogS,Total Surface Area,Polar Surface Area,Relative PSA,ConcInh_M,TempK,Time_H,Med_ConcM,Med_ID,Method,IE
comp_423,9-Methyl-9H-carbazole-3-carboxylic acid,Cn3c1ccccc1c2cc(C(=O)O)ccc23,-6.14052142,-6.479847407,-7.561772124,-8.117972859,-1.774998725,10.0605,278.19,4.365522695,5.978967366,1.934729072,3.956848219,2.022119147,1.935673258,0.268605231,2.6338,-3.318,168.02,42.23,0.23022,0.001331913,303,0.5,1,HCl,PDP,18
comp_423,9-Methyl-9H-carbazole-3-carboxylic acid,Cn3c1ccccc1c2cc(C(=O)O)ccc23,-6.14052142,-6.479847407,-7.561772124,-8.117972859,-1.774998725,10.0605,278.19,4.365522695,5.978967366,1.934729072,3.956848219,2.022119147,1.935673258,0.268605231,2.6338,-3.318,168.02,42.23,0.23022,0.001775884,303,0.5,1,HCl,PDP,18
comp_423,9-Methyl-9H-carbazole-3-carboxylic acid,Cn3c1ccccc1c2cc(C(=O)O)ccc23,-6.14052142,-6.479847407,-7.561772124,-8.117972859,-1.774998725,10.0605,278.19,4.365522695,5.978967366,1.934729072,3.956848219,2.022119147,1.935673258,0.268605231,2.6338,-3.318,168.02,42.23,0.23022,0.002219854,303,0.5,1,HCl,PDP,23
comp_423,9-Methyl-9H-carbazole-3-carboxylic acid,Cn3c1ccccc1c2cc(C(=O)O)ccc23,-6.14052142,-6.479847407,-7.561772124,-8.117972859,-1.774998725,10.0605,278.19,4.365522695,5.978967366,1.934729072,3.956848219,2.022119147,1.935673258,0.268605231,2.6338,-3.318,168.02,42.23,0.23022,0.002663825,303,0.5,1,HCl,PDP,76
comp_423,9-Methyl-9H-carbazole-3-carboxylic acid,Cn3c1ccccc1c2cc(C(=O)O)ccc23,-6.14052142,-6.479847407,-7.561772124,-8.117972859,-1.774998725,10.0605,278.19,4.365522695,5.978967366,1.934729072,3.956848219,2.022119147,1.935673258,0.268605231,2.6338,-3.318,168.02,42.23,0.23022,0.003551767,303,0.5,1,HCl,PDP,80
comp_423,9-Methyl-9H-carbazole-3-carboxylic acid,Cn3c1ccccc1c2cc(C(=O)O)ccc23,-6.14052142,-6.479847407,-7.561772124,-8.117972859,-1.774998725,10.0605,278.19,4.365522695,5.978967366,1.934729072,3.956848219,2.022119147,1.935673258,0.268605231,2.6338,-3.318,168.02,42.23,0.23022,0.004439709,303,0.5,1,HCl,PDP,82
comp_423,9-Methyl-9H-carbazole-3-carboxylic acid,Cn3c1ccccc1c2cc(C(=O)O)ccc23,-6.14052142,-6.479847407,-7.561772124,-8.117972859,-1.774998725,10.0605,278.19,4.365522695,5.978967366,1.934729072,3.956848219,2.022119147,1.935673258,0.268605231,2.6338,-3.318,168.02,42.23,0.23022,0.001331913,303,0.5,1,HCl,EIS,15
comp_423,9-Methyl-9H-carbazole-3-carboxylic acid,Cn3c1ccccc1c2cc(C(=O)O)ccc23,-6.14052142,-6.479847407,-7.561772124,-8.117972859,-1.774998725,10.0605,278.19,4.365522695,5.978967366,1.934729072,3.956848219,2.022119147,1.935673258,0.268605231,2.6338,-3.318,168.02,42.23,0.23022,0.001775884,303,0.5,1,HCl,EIS,15
comp_423,9-Methyl-9H-carbazole-3-carboxylic acid,Cn3c1ccccc1c2cc(C(=O)O)ccc23,-6.14052142,-6.479847407,-7.561772124,-8.117972859,-1.774998725,10.0605,278.19,4.365522695,5.978967366,1.934729072,3.956848219,2.022119147,1.935673258,0.268605231,2.6338,-3.318,168.02,42.23,0.23022,0.002219854,303,0.5,1,HCl,EIS,20
comp_423,9-Methyl-9H-carbazole-3-carboxylic acid,Cn3c1ccccc1c2cc(C(=O)O)ccc23,-6.14052142,-6.479847407,-7.561772124,-8.117972859,-1.774998725,10.0605,278.19,4.365522695,5.978967366,1.934729072,3.956848219,2.022119147,1.935673258,0.268605231,2.6338,-3.318,168.02,42.23,0.23022,0.002663825,303,0.5,1,HCl,EIS,79
comp_423,9-Methyl-9H-carbazole-3-carboxylic acid,Cn3c1ccccc1c2cc(C(=O)O)ccc23,-6.14052142,-6.479847407,-7.561772124,-8.117972859,-1.774998725,10.0605,278.19,4.365522695,5.978967366,1.934729072,3.956848219,2.022119147,1.935673258,0.268605231,2.6338,-3.318,168.02,42.23,0.23022,0.003551767,303,0.5,1,HCl,EIS,80
comp_423,9-Methyl-9H-carbazole-3-carboxylic acid,Cn3c1ccccc1c2cc(C(=O)O)ccc23,-6.14052142,-6.479847407,-7.561772124,-8.117972859,-1.774998725,10.0605,278.19,4.365522695,5.978967366,1.934729072,3.956848219,2.022119147,1.935673258,0.268605231,2.6338,-3.318,168.02,42.23,0.23022,0.004439709,303,0.5,1,HCl,EIS,81
comp_424,"2,5-dimethylpyrazine",Cc1cnc(C)cn1,-7.140267751,-7.160948404,-8.659207331,-8.977308436,-1.826428245,0.1721,115.66,5.313839506,7.103161924,1.963699294,4.533430609,2.569731315,1.999430151,-0.013009379,0.4536,-0.762,95.3,25.78,0.23022,0.01,298,24,0.5,H2SO4,WL,94.3
comp_424,"2,5-dimethylpyrazine",Cc1cnc(C)cn1,-7.140267751,-7.160948404,-8.659207331,-8.977308436,-1.826428245,0.1721,115.66,5.313839506,7.103161924,1.963699294,4.533430609,2.569731315,1.999430151,-0.013009379,0.4536,-0.762,95.3,25.78,0.23022,0.00001,298,24,0.5,H2SO4,WL,55.8
comp_424,"2,5-dimethylpyrazine",Cc1cnc(C)cn1,-7.140267751,-7.160948404,-8.659207331,-8.977308436,-1.826428245,0.1721,115.66,5.313839506,7.103161924,1.963699294,4.533430609,2.569731315,1.999430151,-0.013009379,0.4536,-0.762,95.3,25.78,0.23022,0.01,298,2,0.5,H2SO4,PDP,98.3
comp_424,"2,5-dimethylpyrazine",Cc1cnc(C)cn1,-7.140267751,-7.160948404,-8.659207331,-8.977308436,-1.826428245,0.1721,115.66,5.313839506,7.103161924,1.963699294,4.533430609,2.569731315,1.999430151,-0.013009379,0.4536,-0.762,95.3,25.78,0.23022,0.001,298,2,0.5,H2SO4,PDP,88.44
comp_424,"2,5-dimethylpyrazine",Cc1cnc(C)cn1,-7.140267751,-7.160948404,-8.659207331,-8.977308436,-1.826428245,0.1721,115.66,5.313839506,7.103161924,1.963699294,4.533430609,2.569731315,1.999430151,-0.013009379,0.4536,-0.762,95.3,25.78,0.23022,0.0001,298,2,0.5,H2SO4,PDP,72.98
comp_424,"2,5-dimethylpyrazine",Cc1cnc(C)cn1,-7.140267751,-7.160948404,-8.659207331,-8.977308436,-1.826428245,0.1721,115.66,5.313839506,7.103161924,1.963699294,4.533430609,2.569731315,1.999430151,-0.013009379,0.4536,-0.762,95.3,25.78,0.23022,0.00001,298,2,0.5,H2SO4,PDP,58.92
comp_424,"2,5-dimethylpyrazine",Cc1cnc(C)cn1,-7.140267751,-7.160948404,-8.659207331,-8.977308436,-1.826428245,0.1721,115.66,5.313839506,7.103161924,1.963699294,4.533430609,2.569731315,1.999430151,-0.013009379,0.4536,-0.762,95.3,25.78,0.23022,0.01,308,2,0.5,H2SO4,PDP,95.9
comp_424,"2,5-dimethylpyrazine",Cc1cnc(C)cn1,-7.140267751,-7.160948404,-8.659207331,-8.977308436,-1.826428245,0.1721,115.66,5.313839506,7.103161924,1.963699294,4.533430609,2.569731315,1.999430151,-0.013009379,0.4536,-0.762,95.3,25.78,0.23022,0.001,308,2,0.5,H2SO4,PDP,84.32
comp_424,"2,5-dimethylpyrazine",Cc1cnc(C)cn1,-7.140267751,-7.160948404,-8.659207331,-8.977308436,-1.826428245,0.1721,115.66,5.313839506,7.103161924,1.963699294,4.533430609,2.569731315,1.999430151,-0.013009379,0.4536,-0.762,95.3,25.78,0.23022,0.0001,308,2,0.5,H2SO4,PDP,66.56
comp_424,"2,5-dimethylpyrazine",Cc1cnc(C)cn1,-7.140267751,-7.160948404,-8.659207331,-8.977308436,-1.826428245,0.1721,115.66,5.313839506,7.103161924,1.963699294,4.533430609,2.569731315,1.999430151,-0.013009379,0.4536,-0.762,95.3,25.78,0.23022,0.00001,308,2,0.5,H2SO4,PDP,33.93
comp_424,"2,5-dimethylpyrazine",Cc1cnc(C)cn1,-7.140267751,-7.160948404,-8.659207331,-8.977308436,-1.826428245,0.1721,115.66,5.313839506,7.103161924,1.963699294,4.533430609,2.569731315,1.999430151,-0.013009379,0.4536,-0.762,95.3,25.78,0.23022,0.01,318,2,0.5,H2SO4,PDP,92.34
comp_424,"2,5-dimethylpyrazine",Cc1cnc(C)cn1,-7.140267751,-7.160948404,-8.659207331,-8.977308436,-1.826428245,0.1721,115.66,5.313839506,7.103161924,1.963699294,4.533430609,2.569731315,1.999430151,-0.013009379,0.4536,-0.762,95.3,25.78,0.23022,0.001,318,2,0.5,H2SO4,PDP,79.24
comp_424,"2,5-dimethylpyrazine",Cc1cnc(C)cn1,-7.140267751,-7.160948404,-8.659207331,-8.977308436,-1.826428245,0.1721,115.66,5.313839506,7.103161924,1.963699294,4.533430609,2.569731315,1.999430151,-0.013009379,0.4536,-0.762,95.3,25.78,0.23022,0.0001,318,2,0.5,H2SO4,PDP,60.43
comp_424,"2,5-dimethylpyrazine",Cc1cnc(C)cn1,-7.140267751,-7.160948404,-8.659207331,-8.977308436,-1.826428245,0.1721,115.66,5.313839506,7.103161924,1.963699294,4.533430609,2.569731315,1.999430151,-0.013009379,0.4536,-0.762,95.3,25.78,0.23022,0.00001,318,2,0.5,H2SO4,PDP,9.83
comp_424,"2,5-dimethylpyrazine",Cc1cnc(C)cn1,-7.140267751,-7.160948404,-8.659207331,-8.977308436,-1.826428245,0.1721,115.66,5.313839506,7.103161924,1.963699294,4.533430609,2.569731315,1.999430151,-0.013009379,0.4536,-0.762,95.3,25.78,0.23022,0.01,328,2,0.5,H2SO4,PDP,77.52
comp_424,"2,5-dimethylpyrazine",Cc1cnc(C)cn1,-7.140267751,-7.160948404,-8.659207331,-8.977308436,-1.826428245,0.1721,115.66,5.313839506,7.103161924,1.963699294,4.533430609,2.569731315,1.999430151,-0.013009379,0.4536,-0.762,95.3,25.78,0.23022,0.001,328,2,0.5,H2SO4,PDP,74.57
comp_424,"2,5-dimethylpyrazine",Cc1cnc(C)cn1,-7.140267751,-7.160948404,-8.659207331,-8.977308436,-1.826428245,0.1721,115.66,5.313839506,7.103161924,1.963699294,4.533430609,2.569731315,1.999430151,-0.013009379,0.4536,-0.762,95.3,25.78,0.23022,0.0001,328,2,0.5,H2SO4,PDP,21.45
comp_424,"2,5-dimethylpyrazine",Cc1cnc(C)cn1,-7.140267751,-7.160948404,-8.659207331,-8.977308436,-1.826428245,0.1721,115.66,5.313839506,7.103161924,1.963699294,4.533430609,2.569731315,1.999430151,-0.013009379,0.4536,-0.762,95.3,25.78,0.23022,0.01,298,2,0.5,H2SO4,LPR,97.12
comp_424,"2,5-dimethylpyrazine",Cc1cnc(C)cn1,-7.140267751,-7.160948404,-8.659207331,-8.977308436,-1.826428245,0.1721,115.66,5.313839506,7.103161924,1.963699294,4.533430609,2.569731315,1.999430151,-0.013009379,0.4536,-0.762,95.3,25.78,0.23022,0.001,298,2,0.5,H2SO4,LPR,83.33
comp_424,"2,5-dimethylpyrazine",Cc1cnc(C)cn1,-7.140267751,-7.160948404,-8.659207331,-8.977308436,-1.826428245,0.1721,115.66,5.313839506,7.103161924,1.963699294,4.533430609,2.569731315,1.999430151,-0.013009379,0.4536,-0.762,95.3,25.78,0.23022,0.0001,298,2,0.5,H2SO4,LPR,72.59
comp_424,"2,5-dimethylpyrazine",Cc1cnc(C)cn1,-7.140267751,-7.160948404,-8.659207331,-8.977308436,-1.826428245,0.1721,115.66,5.313839506,7.103161924,1.963699294,4.533430609,2.569731315,1.999430151,-0.013009379,0.4536,-0.762,95.3,25.78,0.23022,0.00001,298,2,0.5,H2SO4,LPR,64.59
comp_424,"2,5-dimethylpyrazine",Cc1cnc(C)cn1,-7.140267751,-7.160948404,-8.659207331,-8.977308436,-1.826428245,0.1721,115.66,5.313839506,7.103161924,1.963699294,4.533430609,2.569731315,1.999430151,-0.013009379,0.4536,-0.762,95.3,25.78,0.23022,0.01,308,2,0.5,H2SO4,LPR,92.56
comp_424,"2,5-dimethylpyrazine",Cc1cnc(C)cn1,-7.140267751,-7.160948404,-8.659207331,-8.977308436,-1.826428245,0.1721,115.66,5.313839506,7.103161924,1.963699294,4.533430609,2.569731315,1.999430151,-0.013009379,0.4536,-0.762,95.3,25.78,0.23022,0.001,308,2,0.5,H2SO4,LPR,74.84
comp_424,"2,5-dimethylpyrazine",Cc1cnc(C)cn1,-7.140267751,-7.160948404,-8.659207331,-8.977308436,-1.826428245,0.1721,115.66,5.313839506,7.103161924,1.963699294,4.533430609,2.569731315,1.999430151,-0.013009379,0.4536,-0.762,95.3,25.78,0.23022,0.0001,308,2,0.5,H2SO4,LPR,58.76
comp_424,"2,5-dimethylpyrazine",Cc1cnc(C)cn1,-7.140267751,-7.160948404,-8.659207331,-8.977308436,-1.826428245,0.1721,115.66,5.313839506,7.103161924,1.963699294,4.533430609,2.569731315,1.999430151,-0.013009379,0.4536,-0.762,95.3,25.78,0.23022,0.00001,308,2,0.5,H2SO4,LPR,28.82
comp_424,"2,5-dimethylpyrazine",Cc1cnc(C)cn1,-7.140267751,-7.160948404,-8.659207331,-8.977308436,-1.826428245,0.1721,115.66,5.313839506,7.103161924,1.963699294,4.533430609,2.569731315,1.999430151,-0.013009379,0.4536,-0.762,95.3,25.78,0.23022,0.01,318,2,0.5,H2SO4,LPR,83.33
comp_424,"2,5-dimethylpyrazine",Cc1cnc(C)cn1,-7.140267751,-7.160948404,-8.659207331,-8.977308436,-1.826428245,0.1721,115.66,5.313839506,7.103161924,1.963699294,4.533430609,2.569731315,1.999430151,-0.013009379,0.4536,-0.762,95.3,25.78,0.23022,0.001,318,2,0.5,H2SO4,LPR,64.1
comp_424,"2,5-dimethylpyrazine",Cc1cnc(C)cn1,-7.140267751,-7.160948404,-8.659207331,-8.977308436,-1.826428245,0.1721,115.66,5.313839506,7.103161924,1.963699294,4.533430609,2.569731315,1.999430151,-0.013009379,0.4536,-0.762,95.3,25.78,0.23022,0.0001,318,2,0.5,H2SO4,LPR,50
comp_424,"2,5-dimethylpyrazine",Cc1cnc(C)cn1,-7.140267751,-7.160948404,-8.659207331,-8.977308436,-1.826428245,0.1721,115.66,5.313839506,7.103161924,1.963699294,4.533430609,2.569731315,1.999430151,-0.013009379,0.4536,-0.762,95.3,25.78,0.23022,0.00001,318,2,0.5,H2SO4,LPR,15.15
comp_424,"2,5-dimethylpyrazine",Cc1cnc(C)cn1,-7.140267751,-7.160948404,-8.659207331,-8.977308436,-1.826428245,0.1721,115.66,5.313839506,7.103161924,1.963699294,4.533430609,2.569731315,1.999430151,-0.013009379,0.4536,-0.762,95.3,25.78,0.23022,0.01,328,2,0.5,H2SO4,LPR,71.59
comp_424,"2,5-dimethylpyrazine",Cc1cnc(C)cn1,-7.140267751,-7.160948404,-8.659207331,-8.977308436,-1.826428245,0.1721,115.66,5.313839506,7.103161924,1.963699294,4.533430609,2.569731315,1.999430151,-0.013009379,0.4536,-0.762,95.3,25.78,0.23022,0.001,328,2,0.5,H2SO4,LPR,63.76
comp_424,"2,5-dimethylpyrazine",Cc1cnc(C)cn1,-7.140267751,-7.160948404,-8.659207331,-8.977308436,-1.826428245,0.1721,115.66,5.313839506,7.103161924,1.963699294,4.533430609,2.569731315,1.999430151,-0.013009379,0.4536,-0.762,95.3,25.78,0.23022,0.0001,328,2,0.5,H2SO4,LPR,7.4
comp_424,"2,5-dimethylpyrazine",Cc1cnc(C)cn1,-7.140267751,-7.160948404,-8.659207331,-8.977308436,-1.826428245,0.1721,115.66,5.313839506,7.103161924,1.963699294,4.533430609,2.569731315,1.999430151,-0.013009379,0.4536,-0.762,95.3,25.78,0.23022,0.01,298,2,0.5,H2SO4,EIS,97
comp_424,"2,5-dimethylpyrazine",Cc1cnc(C)cn1,-7.140267751,-7.160948404,-8.659207331,-8.977308436,-1.826428245,0.1721,115.66,5.313839506,7.103161924,1.963699294,4.533430609,2.569731315,1.999430151,-0.013009379,0.4536,-0.762,95.3,25.78,0.23022,0.001,298,2,0.5,H2SO4,EIS,94.03
comp_424,"2,5-dimethylpyrazine",Cc1cnc(C)cn1,-7.140267751,-7.160948404,-8.659207331,-8.977308436,-1.826428245,0.1721,115.66,5.313839506,7.103161924,1.963699294,4.533430609,2.569731315,1.999430151,-0.013009379,0.4536,-0.762,95.3,25.78,0.23022,0.0001,298,2,0.5,H2SO4,EIS,78.44
comp_424,"2,5-dimethylpyrazine",Cc1cnc(C)cn1,-7.140267751,-7.160948404,-8.659207331,-8.977308436,-1.826428245,0.1721,115.66,5.313839506,7.103161924,1.963699294,4.533430609,2.569731315,1.999430151,-0.013009379,0.4536,-0.762,95.3,25.78,0.23022,0.00001,298,2,0.5,H2SO4,EIS,58.99
comp_425,"2,6-dimethylpyrazine",Cc1cncc(C)n1,-7.137002385,-7.171288731,-8.632268059,-8.897851189,-1.724113433,0.8429,115.22,5.412888952,7.106374582,1.849155113,4.477764847,2.628609734,1.906937512,0.008458902,0.4536,-0.762,95.3,25.78,0.060897,0.01,298,24,0.5,H2SO4,WL,78.6
comp_425,"2,6-dimethylpyrazine",Cc1cncc(C)n1,-7.137002385,-7.171288731,-8.632268059,-8.897851189,-1.724113433,0.8429,115.22,5.412888952,7.106374582,1.849155113,4.477764847,2.628609734,1.906937512,0.008458902,0.4536,-0.762,95.3,25.78,0.060897,0.00001,298,24,0.5,H2SO4,WL,50.6
comp_425,"2,6-dimethylpyrazine",Cc1cncc(C)n1,-7.137002385,-7.171288731,-8.632268059,-8.897851189,-1.724113433,0.8429,115.22,5.412888952,7.106374582,1.849155113,4.477764847,2.628609734,1.906937512,0.008458902,0.4536,-0.762,95.3,25.78,0.060897,0.01,298,2,0.5,H2SO4,PDP,83.35
comp_425,"2,6-dimethylpyrazine",Cc1cncc(C)n1,-7.137002385,-7.171288731,-8.632268059,-8.897851189,-1.724113433,0.8429,115.22,5.412888952,7.106374582,1.849155113,4.477764847,2.628609734,1.906937512,0.008458902,0.4536,-0.762,95.3,25.78,0.060897,0.001,298,2,0.5,H2SO4,PDP,80.59
comp_425,"2,6-dimethylpyrazine",Cc1cncc(C)n1,-7.137002385,-7.171288731,-8.632268059,-8.897851189,-1.724113433,0.8429,115.22,5.412888952,7.106374582,1.849155113,4.477764847,2.628609734,1.906937512,0.008458902,0.4536,-0.762,95.3,25.78,0.060897,0.0001,298,2,0.5,H2SO4,PDP,64.51
comp_425,"2,6-dimethylpyrazine",Cc1cncc(C)n1,-7.137002385,-7.171288731,-8.632268059,-8.897851189,-1.724113433,0.8429,115.22,5.412888952,7.106374582,1.849155113,4.477764847,2.628609734,1.906937512,0.008458902,0.4536,-0.762,95.3,25.78,0.060897,0.00001,298,2,0.5,H2SO4,PDP,63.61
comp_425,"2,6-dimethylpyrazine",Cc1cncc(C)n1,-7.137002385,-7.171288731,-8.632268059,-8.897851189,-1.724113433,0.8429,115.22,5.412888952,7.106374582,1.849155113,4.477764847,2.628609734,1.906937512,0.008458902,0.4536,-0.762,95.3,25.78,0.060897,0.01,308,2,0.5,H2SO4,PDP,82.96
comp_425,"2,6-dimethylpyrazine",Cc1cncc(C)n1,-7.137002385,-7.171288731,-8.632268059,-8.897851189,-1.724113433,0.8429,115.22,5.412888952,7.106374582,1.849155113,4.477764847,2.628609734,1.906937512,0.008458902,0.4536,-0.762,95.3,25.78,0.060897,0.001,308,2,0.5,H2SO4,PDP,80.12
comp_425,"2,6-dimethylpyrazine",Cc1cncc(C)n1,-7.137002385,-7.171288731,-8.632268059,-8.897851189,-1.724113433,0.8429,115.22,5.412888952,7.106374582,1.849155113,4.477764847,2.628609734,1.906937512,0.008458902,0.4536,-0.762,95.3,25.78,0.060897,0.0001,308,2,0.5,H2SO4,PDP,52.35
comp_425,"2,6-dimethylpyrazine",Cc1cncc(C)n1,-7.137002385,-7.171288731,-8.632268059,-8.897851189,-1.724113433,0.8429,115.22,5.412888952,7.106374582,1.849155113,4.477764847,2.628609734,1.906937512,0.008458902,0.4536,-0.762,95.3,25.78,0.060897,0.00001,308,2,0.5,H2SO4,PDP,41.68
comp_425,"2,6-dimethylpyrazine",Cc1cncc(C)n1,-7.137002385,-7.171288731,-8.632268059,-8.897851189,-1.724113433,0.8429,115.22,5.412888952,7.106374582,1.849155113,4.477764847,2.628609734,1.906937512,0.008458902,0.4536,-0.762,95.3,25.78,0.060897,0.01,318,2,0.5,H2SO4,PDP,74.33
comp_425,"2,6-dimethylpyrazine",Cc1cncc(C)n1,-7.137002385,-7.171288731,-8.632268059,-8.897851189,-1.724113433,0.8429,115.22,5.412888952,7.106374582,1.849155113,4.477764847,2.628609734,1.906937512,0.008458902,0.4536,-0.762,95.3,25.78,0.060897,0.001,318,2,0.5,H2SO4,PDP,61.02
comp_425,"2,6-dimethylpyrazine",Cc1cncc(C)n1,-7.137002385,-7.171288731,-8.632268059,-8.897851189,-1.724113433,0.8429,115.22,5.412888952,7.106374582,1.849155113,4.477764847,2.628609734,1.906937512,0.008458902,0.4536,-0.762,95.3,25.78,0.060897,0.0001,318,2,0.5,H2SO4,PDP,49.93
comp_425,"2,6-dimethylpyrazine",Cc1cncc(C)n1,-7.137002385,-7.171288731,-8.632268059,-8.897851189,-1.724113433,0.8429,115.22,5.412888952,7.106374582,1.849155113,4.477764847,2.628609734,1.906937512,0.008458902,0.4536,-0.762,95.3,25.78,0.060897,0.00001,318,2,0.5,H2SO4,PDP,28.07
comp_425,"2,6-dimethylpyrazine",Cc1cncc(C)n1,-7.137002385,-7.171288731,-8.632268059,-8.897851189,-1.724113433,0.8429,115.22,5.412888952,7.106374582,1.849155113,4.477764847,2.628609734,1.906937512,0.008458902,0.4536,-0.762,95.3,25.78,0.060897,0.01,328,2,0.5,H2SO4,PDP,71.57
comp_425,"2,6-dimethylpyrazine",Cc1cncc(C)n1,-7.137002385,-7.171288731,-8.632268059,-8.897851189,-1.724113433,0.8429,115.22,5.412888952,7.106374582,1.849155113,4.477764847,2.628609734,1.906937512,0.008458902,0.4536,-0.762,95.3,25.78,0.060897,0.001,328,2,0.5,H2SO4,PDP,52.09
comp_425,"2,6-dimethylpyrazine",Cc1cncc(C)n1,-7.137002385,-7.171288731,-8.632268059,-8.897851189,-1.724113433,0.8429,115.22,5.412888952,7.106374582,1.849155113,4.477764847,2.628609734,1.906937512,0.008458902,0.4536,-0.762,95.3,25.78,0.060897,0.0001,328,2,0.5,H2SO4,PDP,39.49
comp_425,"2,6-dimethylpyrazine",Cc1cncc(C)n1,-7.137002385,-7.171288731,-8.632268059,-8.897851189,-1.724113433,0.8429,115.22,5.412888952,7.106374582,1.849155113,4.477764847,2.628609734,1.906937512,0.008458902,0.4536,-0.762,95.3,25.78,0.060897,0.00001,328,2,0.5,H2SO4,PDP,25.4
comp_425,"2,6-dimethylpyrazine",Cc1cncc(C)n1,-7.137002385,-7.171288731,-8.632268059,-8.897851189,-1.724113433,0.8429,115.22,5.412888952,7.106374582,1.849155113,4.477764847,2.628609734,1.906937512,0.008458902,0.4536,-0.762,95.3,25.78,0.060897,0.01,298,2,0.5,H2SO4,LPR,82.51
comp_425,"2,6-dimethylpyrazine",Cc1cncc(C)n1,-7.137002385,-7.171288731,-8.632268059,-8.897851189,-1.724113433,0.8429,115.22,5.412888952,7.106374582,1.849155113,4.477764847,2.628609734,1.906937512,0.008458902,0.4536,-0.762,95.3,25.78,0.060897,0.001,298,2,0.5,H2SO4,LPR,80.8
comp_425,"2,6-dimethylpyrazine",Cc1cncc(C)n1,-7.137002385,-7.171288731,-8.632268059,-8.897851189,-1.724113433,0.8429,115.22,5.412888952,7.106374582,1.849155113,4.477764847,2.628609734,1.906937512,0.008458902,0.4536,-0.762,95.3,25.78,0.060897,0.0001,298,2,0.5,H2SO4,LPR,66.47
comp_425,"2,6-dimethylpyrazine",Cc1cncc(C)n1,-7.137002385,-7.171288731,-8.632268059,-8.897851189,-1.724113433,0.8429,115.22,5.412888952,7.106374582,1.849155113,4.477764847,2.628609734,1.906937512,0.008458902,0.4536,-0.762,95.3,25.78,0.060897,0.00001,298,2,0.5,H2SO4,LPR,66.47
comp_425,"2,6-dimethylpyrazine",Cc1cncc(C)n1,-7.137002385,-7.171288731,-8.632268059,-8.897851189,-1.724113433,0.8429,115.22,5.412888952,7.106374582,1.849155113,4.477764847,2.628609734,1.906937512,0.008458902,0.4536,-0.762,95.3,25.78,0.060897,0.01,308,2,0.5,H2SO4,LPR,77.01
comp_425,"2,6-dimethylpyrazine",Cc1cncc(C)n1,-7.137002385,-7.171288731,-8.632268059,-8.897851189,-1.724113433,0.8429,115.22,5.412888952,7.106374582,1.849155113,4.477764847,2.628609734,1.906937512,0.008458902,0.4536,-0.762,95.3,25.78,0.060897,0.001,308,2,0.5,H2SO4,LPR,72.41
comp_425,"2,6-dimethylpyrazine",Cc1cncc(C)n1,-7.137002385,-7.171288731,-8.632268059,-8.897851189,-1.724113433,0.8429,115.22,5.412888952,7.106374582,1.849155113,4.477764847,2.628609734,1.906937512,0.008458902,0.4536,-0.762,95.3,25.78,0.060897,0.0001,308,2,0.5,H2SO4,LPR,42.85
comp_425,"2,6-dimethylpyrazine",Cc1cncc(C)n1,-7.137002385,-7.171288731,-8.632268059,-8.897851189,-1.724113433,0.8429,115.22,5.412888952,7.106374582,1.849155113,4.477764847,2.628609734,1.906937512,0.008458902,0.4536,-0.762,95.3,25.78,0.060897,0.00001,308,2,0.5,H2SO4,LPR,41.17
comp_425,"2,6-dimethylpyrazine",Cc1cncc(C)n1,-7.137002385,-7.171288731,-8.632268059,-8.897851189,-1.724113433,0.8429,115.22,5.412888952,7.106374582,1.849155113,4.477764847,2.628609734,1.906937512,0.008458902,0.4536,-0.762,95.3,25.78,0.060897,0.01,318,2,0.5,H2SO4,LPR,67.05
comp_425,"2,6-dimethylpyrazine",Cc1cncc(C)n1,-7.137002385,-7.171288731,-8.632268059,-8.897851189,-1.724113433,0.8429,115.22,5.412888952,7.106374582,1.849155113,4.477764847,2.628609734,1.906937512,0.008458902,0.4536,-0.762,95.3,25.78,0.060897,0.001,318,2,0.5,H2SO4,LPR,58.82
comp_425,"2,6-dimethylpyrazine",Cc1cncc(C)n1,-7.137002385,-7.171288731,-8.632268059,-8.897851189,-1.724113433,0.8429,115.22,5.412888952,7.106374582,1.849155113,4.477764847,2.628609734,1.906937512,0.008458902,0.4536,-0.762,95.3,25.78,0.060897,0.0001,318,2,0.5,H2SO4,LPR,45.09
comp_425,"2,6-dimethylpyrazine",Cc1cncc(C)n1,-7.137002385,-7.171288731,-8.632268059,-8.897851189,-1.724113433,0.8429,115.22,5.412888952,7.106374582,1.849155113,4.477764847,2.628609734,1.906937512,0.008458902,0.4536,-0.762,95.3,25.78,0.060897,0.00001,318,2,0.5,H2SO4,LPR,28.2
comp_425,"2,6-dimethylpyrazine",Cc1cncc(C)n1,-7.137002385,-7.171288731,-8.632268059,-8.897851189,-1.724113433,0.8429,115.22,5.412888952,7.106374582,1.849155113,4.477764847,2.628609734,1.906937512,0.008458902,0.4536,-0.762,95.3,25.78,0.060897,0.01,328,2,0.5,H2SO4,LPR,54.54
comp_425,"2,6-dimethylpyrazine",Cc1cncc(C)n1,-7.137002385,-7.171288731,-8.632268059,-8.897851189,-1.724113433,0.8429,115.22,5.412888952,7.106374582,1.849155113,4.477764847,2.628609734,1.906937512,0.008458902,0.4536,-0.762,95.3,25.78,0.060897,0.001,328,2,0.5,H2SO4,LPR,40.47
comp_425,"2,6-dimethylpyrazine",Cc1cncc(C)n1,-7.137002385,-7.171288731,-8.632268059,-8.897851189,-1.724113433,0.8429,115.22,5.412888952,7.106374582,1.849155113,4.477764847,2.628609734,1.906937512,0.008458902,0.4536,-0.762,95.3,25.78,0.060897,0.0001,328,2,0.5,H2SO4,LPR,35.89
comp_425,"2,6-dimethylpyrazine",Cc1cncc(C)n1,-7.137002385,-7.171288731,-8.632268059,-8.897851189,-1.724113433,0.8429,115.22,5.412888952,7.106374582,1.849155113,4.477764847,2.628609734,1.906937512,0.008458902,0.4536,-0.762,95.3,25.78,0.060897,0.00001,328,2,0.5,H2SO4,LPR,19.35
comp_425,"2,6-dimethylpyrazine",Cc1cncc(C)n1,-7.137002385,-7.171288731,-8.632268059,-8.897851189,-1.724113433,0.8429,115.22,5.412888952,7.106374582,1.849155113,4.477764847,2.628609734,1.906937512,0.008458902,0.4536,-0.762,95.3,25.78,0.060897,0.01,298,2,0.5,H2SO4,EIS,84.62
comp_425,"2,6-dimethylpyrazine",Cc1cncc(C)n1,-7.137002385,-7.171288731,-8.632268059,-8.897851189,-1.724113433,0.8429,115.22,5.412888952,7.106374582,1.849155113,4.477764847,2.628609734,1.906937512,0.008458902,0.4536,-0.762,95.3,25.78,0.060897,0.001,298,2,0.5,H2SO4,EIS,82.84
comp_425,"2,6-dimethylpyrazine",Cc1cncc(C)n1,-7.137002385,-7.171288731,-8.632268059,-8.897851189,-1.724113433,0.8429,115.22,5.412888952,7.106374582,1.849155113,4.477764847,2.628609734,1.906937512,0.008458902,0.4536,-0.762,95.3,25.78,0.060897,0.0001,298,2,0.5,H2SO4,EIS,61.23
comp_425,"2,6-dimethylpyrazine",Cc1cncc(C)n1,-7.137002385,-7.171288731,-8.632268059,-8.897851189,-1.724113433,0.8429,115.22,5.412888952,7.106374582,1.849155113,4.477764847,2.628609734,1.906937512,0.008458902,0.4536,-0.762,95.3,25.78,0.060897,0.00001,298,2,0.5,H2SO4,EIS,50.85
comp_426,6-benzylquinoline,c3ccc(Cc2ccc1ncccc1c2)cc3,-6.578352625,-6.958767805,-7.045300013,-7.258093053,-1.924933463,3.6276,276.99,4.653419162,6.458986859,2.090878347,4.274932603,2.184054256,2.091872112,0.103050278,3.7915,-4.033,180.14,12.89,0.61831,0.0001,298,0.5,1,HCl,PDP,74.52
comp_426,6-benzylquinoline,c3ccc(Cc2ccc1ncccc1c2)cc3,-6.578352625,-6.958767805,-7.045300013,-7.258093053,-1.924933463,3.6276,276.99,4.653419162,6.458986859,2.090878347,4.274932603,2.184054256,2.091872112,0.103050278,3.7915,-4.033,180.14,12.89,0.61831,0.0003,298,0.5,1,HCl,PDP,85.24
comp_426,6-benzylquinoline,c3ccc(Cc2ccc1ncccc1c2)cc3,-6.578352625,-6.958767805,-7.045300013,-7.258093053,-1.924933463,3.6276,276.99,4.653419162,6.458986859,2.090878347,4.274932603,2.184054256,2.091872112,0.103050278,3.7915,-4.033,180.14,12.89,0.61831,0.0005,298,0.5,1,HCl,PDP,89.4
comp_426,6-benzylquinoline,c3ccc(Cc2ccc1ncccc1c2)cc3,-6.578352625,-6.958767805,-7.045300013,-7.258093053,-1.924933463,3.6276,276.99,4.653419162,6.458986859,2.090878347,4.274932603,2.184054256,2.091872112,0.103050278,3.7915,-4.033,180.14,12.89,0.61831,0.0007,298,0.5,1,HCl,PDP,94.21
comp_426,6-benzylquinoline,c3ccc(Cc2ccc1ncccc1c2)cc3,-6.578352625,-6.958767805,-7.045300013,-7.258093053,-1.924933463,3.6276,276.99,4.653419162,6.458986859,2.090878347,4.274932603,2.184054256,2.091872112,0.103050278,3.7915,-4.033,180.14,12.89,0.61831,0.001,298,0.5,1,HCl,PDP,94.74
comp_426,6-benzylquinoline,c3ccc(Cc2ccc1ncccc1c2)cc3,-6.578352625,-6.958767805,-7.045300013,-7.258093053,-1.924933463,3.6276,276.99,4.653419162,6.458986859,2.090878347,4.274932603,2.184054256,2.091872112,0.103050278,3.7915,-4.033,180.14,12.89,0.61831,0.001,308,0.5,1,HCl,PDP,87.8
comp_426,6-benzylquinoline,c3ccc(Cc2ccc1ncccc1c2)cc3,-6.578352625,-6.958767805,-7.045300013,-7.258093053,-1.924933463,3.6276,276.99,4.653419162,6.458986859,2.090878347,4.274932603,2.184054256,2.091872112,0.103050278,3.7915,-4.033,180.14,12.89,0.61831,0.001,318,0.5,1,HCl,PDP,85.98
comp_426,6-benzylquinoline,c3ccc(Cc2ccc1ncccc1c2)cc3,-6.578352625,-6.958767805,-7.045300013,-7.258093053,-1.924933463,3.6276,276.99,4.653419162,6.458986859,2.090878347,4.274932603,2.184054256,2.091872112,0.103050278,3.7915,-4.033,180.14,12.89,0.61831,0.001,328,0.5,1,HCl,PDP,83.56
comp_426,6-benzylquinoline,c3ccc(Cc2ccc1ncccc1c2)cc3,-6.578352625,-6.958767805,-7.045300013,-7.258093053,-1.924933463,3.6276,276.99,4.653419162,6.458986859,2.090878347,4.274932603,2.184054256,2.091872112,0.103050278,3.7915,-4.033,180.14,12.89,0.61831,0.0001,298,0.5,1,HCl,EIS,73.18
comp_426,6-benzylquinoline,c3ccc(Cc2ccc1ncccc1c2)cc3,-6.578352625,-6.958767805,-7.045300013,-7.258093053,-1.924933463,3.6276,276.99,4.653419162,6.458986859,2.090878347,4.274932603,2.184054256,2.091872112,0.103050278,3.7915,-4.033,180.14,12.89,0.61831,0.0003,298,0.5,1,HCl,EIS,87.45
comp_426,6-benzylquinoline,c3ccc(Cc2ccc1ncccc1c2)cc3,-6.578352625,-6.958767805,-7.045300013,-7.258093053,-1.924933463,3.6276,276.99,4.653419162,6.458986859,2.090878347,4.274932603,2.184054256,2.091872112,0.103050278,3.7915,-4.033,180.14,12.89,0.61831,0.0005,298,0.5,1,HCl,EIS,91.03
comp_426,6-benzylquinoline,c3ccc(Cc2ccc1ncccc1c2)cc3,-6.578352625,-6.958767805,-7.045300013,-7.258093053,-1.924933463,3.6276,276.99,4.653419162,6.458986859,2.090878347,4.274932603,2.184054256,2.091872112,0.103050278,3.7915,-4.033,180.14,12.89,0.61831,0.0007,298,0.5,1,HCl,EIS,94.67
comp_426,6-benzylquinoline,c3ccc(Cc2ccc1ncccc1c2)cc3,-6.578352625,-6.958767805,-7.045300013,-7.258093053,-1.924933463,3.6276,276.99,4.653419162,6.458986859,2.090878347,4.274932603,2.184054256,2.091872112,0.103050278,3.7915,-4.033,180.14,12.89,0.61831,0.001,298,0.5,1,HCl,EIS,96.54
comp_426,6-benzylquinoline,c3ccc(Cc2ccc1ncccc1c2)cc3,-6.578352625,-6.958767805,-7.045300013,-7.258093053,-1.924933463,3.6276,276.99,4.653419162,6.458986859,2.090878347,4.274932603,2.184054256,2.091872112,0.103050278,3.7915,-4.033,180.14,12.89,0.61831,0.0001,298,4,1,HCl,WL,51.41
comp_426,6-benzylquinoline,c3ccc(Cc2ccc1ncccc1c2)cc3,-6.578352625,-6.958767805,-7.045300013,-7.258093053,-1.924933463,3.6276,276.99,4.653419162,6.458986859,2.090878347,4.274932603,2.184054256,2.091872112,0.103050278,3.7915,-4.033,180.14,12.89,0.61831,0.0003,298,4,1,HCl,WL,70.61
comp_426,6-benzylquinoline,c3ccc(Cc2ccc1ncccc1c2)cc3,-6.578352625,-6.958767805,-7.045300013,-7.258093053,-1.924933463,3.6276,276.99,4.653419162,6.458986859,2.090878347,4.274932603,2.184054256,2.091872112,0.103050278,3.7915,-4.033,180.14,12.89,0.61831,0.0005,298,4,1,HCl,WL,85.15
comp_426,6-benzylquinoline,c3ccc(Cc2ccc1ncccc1c2)cc3,-6.578352625,-6.958767805,-7.045300013,-7.258093053,-1.924933463,3.6276,276.99,4.653419162,6.458986859,2.090878347,4.274932603,2.184054256,2.091872112,0.103050278,3.7915,-4.033,180.14,12.89,0.61831,0.0007,298,4,1,HCl,WL,88.4
comp_426,6-benzylquinoline,c3ccc(Cc2ccc1ncccc1c2)cc3,-6.578352625,-6.958767805,-7.045300013,-7.258093053,-1.924933463,3.6276,276.99,4.653419162,6.458986859,2.090878347,4.274932603,2.184054256,2.091872112,0.103050278,3.7915,-4.033,180.14,12.89,0.61831,0.001,298,4,1,HCl,WL,90.1
comp_426,6-benzylquinoline,c3ccc(Cc2ccc1ncccc1c2)cc3,-6.578352625,-6.958767805,-7.045300013,-7.258093053,-1.924933463,3.6276,276.99,4.653419162,6.458986859,2.090878347,4.274932603,2.184054256,2.091872112,0.103050278,3.7915,-4.033,180.14,12.89,0.61831,0.0001,308,4,1,HCl,WL,52.01
comp_426,6-benzylquinoline,c3ccc(Cc2ccc1ncccc1c2)cc3,-6.578352625,-6.958767805,-7.045300013,-7.258093053,-1.924933463,3.6276,276.99,4.653419162,6.458986859,2.090878347,4.274932603,2.184054256,2.091872112,0.103050278,3.7915,-4.033,180.14,12.89,0.61831,0.0003,308,4,1,HCl,WL,61.42
comp_426,6-benzylquinoline,c3ccc(Cc2ccc1ncccc1c2)cc3,-6.578352625,-6.958767805,-7.045300013,-7.258093053,-1.924933463,3.6276,276.99,4.653419162,6.458986859,2.090878347,4.274932603,2.184054256,2.091872112,0.103050278,3.7915,-4.033,180.14,12.89,0.61831,0.0005,308,4,1,HCl,WL,80.61
comp_426,6-benzylquinoline,c3ccc(Cc2ccc1ncccc1c2)cc3,-6.578352625,-6.958767805,-7.045300013,-7.258093053,-1.924933463,3.6276,276.99,4.653419162,6.458986859,2.090878347,4.274932603,2.184054256,2.091872112,0.103050278,3.7915,-4.033,180.14,12.89,0.61831,0.0007,308,4,1,HCl,WL,82.93
comp_426,6-benzylquinoline,c3ccc(Cc2ccc1ncccc1c2)cc3,-6.578352625,-6.958767805,-7.045300013,-7.258093053,-1.924933463,3.6276,276.99,4.653419162,6.458986859,2.090878347,4.274932603,2.184054256,2.091872112,0.103050278,3.7915,-4.033,180.14,12.89,0.61831,0.001,308,4,1,HCl,WL,85.18
comp_426,6-benzylquinoline,c3ccc(Cc2ccc1ncccc1c2)cc3,-6.578352625,-6.958767805,-7.045300013,-7.258093053,-1.924933463,3.6276,276.99,4.653419162,6.458986859,2.090878347,4.274932603,2.184054256,2.091872112,0.103050278,3.7915,-4.033,180.14,12.89,0.61831,0.0001,318,4,1,HCl,WL,49.43
comp_426,6-benzylquinoline,c3ccc(Cc2ccc1ncccc1c2)cc3,-6.578352625,-6.958767805,-7.045300013,-7.258093053,-1.924933463,3.6276,276.99,4.653419162,6.458986859,2.090878347,4.274932603,2.184054256,2.091872112,0.103050278,3.7915,-4.033,180.14,12.89,0.61831,0.0003,318,4,1,HCl,WL,58.49
comp_426,6-benzylquinoline,c3ccc(Cc2ccc1ncccc1c2)cc3,-6.578352625,-6.958767805,-7.045300013,-7.258093053,-1.924933463,3.6276,276.99,4.653419162,6.458986859,2.090878347,4.274932603,2.184054256,2.091872112,0.103050278,3.7915,-4.033,180.14,12.89,0.61831,0.0005,318,4,1,HCl,WL,73.99
comp_426,6-benzylquinoline,c3ccc(Cc2ccc1ncccc1c2)cc3,-6.578352625,-6.958767805,-7.045300013,-7.258093053,-1.924933463,3.6276,276.99,4.653419162,6.458986859,2.090878347,4.274932603,2.184054256,2.091872112,0.103050278,3.7915,-4.033,180.14,12.89,0.61831,0.0007,318,4,1,HCl,WL,82.08
comp_426,6-benzylquinoline,c3ccc(Cc2ccc1ncccc1c2)cc3,-6.578352625,-6.958767805,-7.045300013,-7.258093053,-1.924933463,3.6276,276.99,4.653419162,6.458986859,2.090878347,4.274932603,2.184054256,2.091872112,0.103050278,3.7915,-4.033,180.14,12.89,0.61831,0.001,318,4,1,HCl,WL,83.17
comp_426,6-benzylquinoline,c3ccc(Cc2ccc1ncccc1c2)cc3,-6.578352625,-6.958767805,-7.045300013,-7.258093053,-1.924933463,3.6276,276.99,4.653419162,6.458986859,2.090878347,4.274932603,2.184054256,2.091872112,0.103050278,3.7915,-4.033,180.14,12.89,0.61831,0.0001,328,4,1,HCl,WL,41.27
comp_426,6-benzylquinoline,c3ccc(Cc2ccc1ncccc1c2)cc3,-6.578352625,-6.958767805,-7.045300013,-7.258093053,-1.924933463,3.6276,276.99,4.653419162,6.458986859,2.090878347,4.274932603,2.184054256,2.091872112,0.103050278,3.7915,-4.033,180.14,12.89,0.61831,0.0003,328,4,1,HCl,WL,56.8
comp_426,6-benzylquinoline,c3ccc(Cc2ccc1ncccc1c2)cc3,-6.578352625,-6.958767805,-7.045300013,-7.258093053,-1.924933463,3.6276,276.99,4.653419162,6.458986859,2.090878347,4.274932603,2.184054256,2.091872112,0.103050278,3.7915,-4.033,180.14,12.89,0.61831,0.0005,328,4,1,HCl,WL,67.96
comp_426,6-benzylquinoline,c3ccc(Cc2ccc1ncccc1c2)cc3,-6.578352625,-6.958767805,-7.045300013,-7.258093053,-1.924933463,3.6276,276.99,4.653419162,6.458986859,2.090878347,4.274932603,2.184054256,2.091872112,0.103050278,3.7915,-4.033,180.14,12.89,0.61831,0.0007,328,4,1,HCl,WL,76.06
comp_426,6-benzylquinoline,c3ccc(Cc2ccc1ncccc1c2)cc3,-6.578352625,-6.958767805,-7.045300013,-7.258093053,-1.924933463,3.6276,276.99,4.653419162,6.458986859,2.090878347,4.274932603,2.184054256,2.091872112,0.103050278,3.7915,-4.033,180.14,12.89,0.61831,0.001,328,4,1,HCl,WL,77.99
comp_427,"6-(quinolin-6-ylmethyl) benzene-1,2,3,4,5-pentasulfonic acid",O=S(=O)(O)c3c(Cc2ccc1ncccc1c2)c(S(=O)(=O)O)c(S(=O)(=O)O)c(S(=O)(=O)O)c3S(=O)(=O)O,-6.819989735,-7.236323944,-7.545445292,-8.629819034,-4.012591016,3.7914,495.03,2.807398719,6.710020087,4.145286252,5.42765317,1.282366918,5.743172748,-0.723391377,-7.355,2.937,354.79,326.64,0.08632,0.0001,298,0.5,1,HCl,PDP,80.87
comp_427,"6-(quinolin-6-ylmethyl) benzene-1,2,3,4,5-pentasulfonic acid",O=S(=O)(O)c3c(Cc2ccc1ncccc1c2)c(S(=O)(=O)O)c(S(=O)(=O)O)c(S(=O)(=O)O)c3S(=O)(=O)O,-6.819989735,-7.236323944,-7.545445292,-8.629819034,-4.012591016,3.7914,495.03,2.807398719,6.710020087,4.145286252,5.42765317,1.282366918,5.743172748,-0.723391377,-7.355,2.937,354.79,326.64,0.08632,0.0003,298,0.5,1,HCl,PDP,91.37
comp_427,"6-(quinolin-6-ylmethyl) benzene-1,2,3,4,5-pentasulfonic acid",O=S(=O)(O)c3c(Cc2ccc1ncccc1c2)c(S(=O)(=O)O)c(S(=O)(=O)O)c(S(=O)(=O)O)c3S(=O)(=O)O,-6.819989735,-7.236323944,-7.545445292,-8.629819034,-4.012591016,3.7914,495.03,2.807398719,6.710020087,4.145286252,5.42765317,1.282366918,5.743172748,-0.723391377,-7.355,2.937,354.79,326.64,0.08632,0.0005,298,0.5,1,HCl,PDP,93.41
comp_427,"6-(quinolin-6-ylmethyl) benzene-1,2,3,4,5-pentasulfonic acid",O=S(=O)(O)c3c(Cc2ccc1ncccc1c2)c(S(=O)(=O)O)c(S(=O)(=O)O)c(S(=O)(=O)O)c3S(=O)(=O)O,-6.819989735,-7.236323944,-7.545445292,-8.629819034,-4.012591016,3.7914,495.03,2.807398719,6.710020087,4.145286252,5.42765317,1.282366918,5.743172748,-0.723391377,-7.355,2.937,354.79,326.64,0.08632,0.0007,298,0.5,1,HCl,PDP,95.16
comp_427,"6-(quinolin-6-ylmethyl) benzene-1,2,3,4,5-pentasulfonic acid",O=S(=O)(O)c3c(Cc2ccc1ncccc1c2)c(S(=O)(=O)O)c(S(=O)(=O)O)c(S(=O)(=O)O)c3S(=O)(=O)O,-6.819989735,-7.236323944,-7.545445292,-8.629819034,-4.012591016,3.7914,495.03,2.807398719,6.710020087,4.145286252,5.42765317,1.282366918,5.743172748,-0.723391377,-7.355,2.937,354.79,326.64,0.08632,0.001,298,0.5,1,HCl,PDP,97.15
comp_427,"6-(quinolin-6-ylmethyl) benzene-1,2,3,4,5-pentasulfonic acid",O=S(=O)(O)c3c(Cc2ccc1ncccc1c2)c(S(=O)(=O)O)c(S(=O)(=O)O)c(S(=O)(=O)O)c3S(=O)(=O)O,-6.819989735,-7.236323944,-7.545445292,-8.629819034,-4.012591016,3.7914,495.03,2.807398719,6.710020087,4.145286252,5.42765317,1.282366918,5.743172748,-0.723391377,-7.355,2.937,354.79,326.64,0.08632,0.001,308,0.5,1,HCl,PDP,88.96
comp_427,"6-(quinolin-6-ylmethyl) benzene-1,2,3,4,5-pentasulfonic acid",O=S(=O)(O)c3c(Cc2ccc1ncccc1c2)c(S(=O)(=O)O)c(S(=O)(=O)O)c(S(=O)(=O)O)c3S(=O)(=O)O,-6.819989735,-7.236323944,-7.545445292,-8.629819034,-4.012591016,3.7914,495.03,2.807398719,6.710020087,4.145286252,5.42765317,1.282366918,5.743172748,-0.723391377,-7.355,2.937,354.79,326.64,0.08632,0.001,318,0.5,1,HCl,PDP,87.43
comp_427,"6-(quinolin-6-ylmethyl) benzene-1,2,3,4,5-pentasulfonic acid",O=S(=O)(O)c3c(Cc2ccc1ncccc1c2)c(S(=O)(=O)O)c(S(=O)(=O)O)c(S(=O)(=O)O)c3S(=O)(=O)O,-6.819989735,-7.236323944,-7.545445292,-8.629819034,-4.012591016,3.7914,495.03,2.807398719,6.710020087,4.145286252,5.42765317,1.282366918,5.743172748,-0.723391377,-7.355,2.937,354.79,326.64,0.08632,0.001,328,0.5,1,HCl,PDP,86.98
comp_427,"6-(quinolin-6-ylmethyl) benzene-1,2,3,4,5-pentasulfonic acid",O=S(=O)(O)c3c(Cc2ccc1ncccc1c2)c(S(=O)(=O)O)c(S(=O)(=O)O)c(S(=O)(=O)O)c3S(=O)(=O)O,-6.819989735,-7.236323944,-7.545445292,-8.629819034,-4.012591016,3.7914,495.03,2.807398719,6.710020087,4.145286252,5.42765317,1.282366918,5.743172748,-0.723391377,-7.355,2.937,354.79,326.64,0.08632,0.0001,298,0.5,1,HCl,EIS,84.26
comp_427,"6-(quinolin-6-ylmethyl) benzene-1,2,3,4,5-pentasulfonic acid",O=S(=O)(O)c3c(Cc2ccc1ncccc1c2)c(S(=O)(=O)O)c(S(=O)(=O)O)c(S(=O)(=O)O)c3S(=O)(=O)O,-6.819989735,-7.236323944,-7.545445292,-8.629819034,-4.012591016,3.7914,495.03,2.807398719,6.710020087,4.145286252,5.42765317,1.282366918,5.743172748,-0.723391377,-7.355,2.937,354.79,326.64,0.08632,0.0003,298,0.5,1,HCl,EIS,92.97
comp_427,"6-(quinolin-6-ylmethyl) benzene-1,2,3,4,5-pentasulfonic acid",O=S(=O)(O)c3c(Cc2ccc1ncccc1c2)c(S(=O)(=O)O)c(S(=O)(=O)O)c(S(=O)(=O)O)c3S(=O)(=O)O,-6.819989735,-7.236323944,-7.545445292,-8.629819034,-4.012591016,3.7914,495.03,2.807398719,6.710020087,4.145286252,5.42765317,1.282366918,5.743172748,-0.723391377,-7.355,2.937,354.79,326.64,0.08632,0.0005,298,0.5,1,HCl,EIS,94.12
comp_427,"6-(quinolin-6-ylmethyl) benzene-1,2,3,4,5-pentasulfonic acid",O=S(=O)(O)c3c(Cc2ccc1ncccc1c2)c(S(=O)(=O)O)c(S(=O)(=O)O)c(S(=O)(=O)O)c3S(=O)(=O)O,-6.819989735,-7.236323944,-7.545445292,-8.629819034,-4.012591016,3.7914,495.03,2.807398719,6.710020087,4.145286252,5.42765317,1.282366918,5.743172748,-0.723391377,-7.355,2.937,354.79,326.64,0.08632,0.0007,298,0.5,1,HCl,EIS,95.96
comp_427,"6-(quinolin-6-ylmethyl) benzene-1,2,3,4,5-pentasulfonic acid",O=S(=O)(O)c3c(Cc2ccc1ncccc1c2)c(S(=O)(=O)O)c(S(=O)(=O)O)c(S(=O)(=O)O)c3S(=O)(=O)O,-6.819989735,-7.236323944,-7.545445292,-8.629819034,-4.012591016,3.7914,495.03,2.807398719,6.710020087,4.145286252,5.42765317,1.282366918,5.743172748,-0.723391377,-7.355,2.937,354.79,326.64,0.08632,0.001,298,0.5,1,HCl,EIS,98.03
comp_427,"6-(quinolin-6-ylmethyl) benzene-1,2,3,4,5-pentasulfonic acid",O=S(=O)(O)c3c(Cc2ccc1ncccc1c2)c(S(=O)(=O)O)c(S(=O)(=O)O)c(S(=O)(=O)O)c3S(=O)(=O)O,-6.819989735,-7.236323944,-7.545445292,-8.629819034,-4.012591016,3.7914,495.03,2.807398719,6.710020087,4.145286252,5.42765317,1.282366918,5.743172748,-0.723391377,-7.355,2.937,354.79,326.64,0.08632,0.0001,298,4,1,HCl,WL,65.56
comp_427,"6-(quinolin-6-ylmethyl) benzene-1,2,3,4,5-pentasulfonic acid",O=S(=O)(O)c3c(Cc2ccc1ncccc1c2)c(S(=O)(=O)O)c(S(=O)(=O)O)c(S(=O)(=O)O)c3S(=O)(=O)O,-6.819989735,-7.236323944,-7.545445292,-8.629819034,-4.012591016,3.7914,495.03,2.807398719,6.710020087,4.145286252,5.42765317,1.282366918,5.743172748,-0.723391377,-7.355,2.937,354.79,326.64,0.08632,0.0003,298,4,1,HCl,WL,78.89
comp_427,"6-(quinolin-6-ylmethyl) benzene-1,2,3,4,5-pentasulfonic acid",O=S(=O)(O)c3c(Cc2ccc1ncccc1c2)c(S(=O)(=O)O)c(S(=O)(=O)O)c(S(=O)(=O)O)c3S(=O)(=O)O,-6.819989735,-7.236323944,-7.545445292,-8.629819034,-4.012591016,3.7914,495.03,2.807398719,6.710020087,4.145286252,5.42765317,1.282366918,5.743172748,-0.723391377,-7.355,2.937,354.79,326.64,0.08632,0.0005,298,4,1,HCl,WL,89.29
comp_427,"6-(quinolin-6-ylmethyl) benzene-1,2,3,4,5-pentasulfonic acid",O=S(=O)(O)c3c(Cc2ccc1ncccc1c2)c(S(=O)(=O)O)c(S(=O)(=O)O)c(S(=O)(=O)O)c3S(=O)(=O)O,-6.819989735,-7.236323944,-7.545445292,-8.629819034,-4.012591016,3.7914,495.03,2.807398719,6.710020087,4.145286252,5.42765317,1.282366918,5.743172748,-0.723391377,-7.355,2.937,354.79,326.64,0.08632,0.0007,298,4,1,HCl,WL,93.94
