Repository: aveucoloap/Machine-Learning-corrosion-study

File: comp1-502_datasetQM_20220608.csv (part 53 of 61)
comp_ref,Compound,smiles,HOMO,HOMO_1,HOMO_2,HOMO_3,LUMO,Dipole,Polar,Egap,IP,EA,Electronegativity,Chemical hardness,Electrophilicity,deltaN,cLogP,cLogS,Total Surface Area,Polar Surface Area,Relative PSA,ConcInh_M,TempK,Time_H,Med_ConcM,Med_ID,Method,IE
comp_427,"6-(quinolin-6-ylmethyl) benzene-1,2,3,4,5-pentasulfonic acid",O=S(=O)(O)c3c(Cc2ccc1ncccc1c2)c(S(=O)(=O)O)c(S(=O)(=O)O)c(S(=O)(=O)O)c3S(=O)(=O)O,-6.819989735,-7.236323944,-7.545445292,-8.629819034,-4.012591016,3.7914,495.03,2.807398719,6.710020087,4.145286252,5.42765317,1.282366918,5.743172748,-0.723391377,-7.355,2.937,354.79,326.64,0.08632,0.001,298,4,1,HCl,WL,95.35
comp_427,"6-(quinolin-6-ylmethyl) benzene-1,2,3,4,5-pentasulfonic acid",O=S(=O)(O)c3c(Cc2ccc1ncccc1c2)c(S(=O)(=O)O)c(S(=O)(=O)O)c(S(=O)(=O)O)c3S(=O)(=O)O,-6.819989735,-7.236323944,-7.545445292,-8.629819034,-4.012591016,3.7914,495.03,2.807398719,6.710020087,4.145286252,5.42765317,1.282366918,5.743172748,-0.723391377,-7.355,2.937,354.79,326.64,0.08632,0.0001,308,4,1,HCl,WL,59.83
comp_427,"6-(quinolin-6-ylmethyl) benzene-1,2,3,4,5-pentasulfonic acid",O=S(=O)(O)c3c(Cc2ccc1ncccc1c2)c(S(=O)(=O)O)c(S(=O)(=O)O)c(S(=O)(=O)O)c3S(=O)(=O)O,-6.819989735,-7.236323944,-7.545445292,-8.629819034,-4.012591016,3.7914,495.03,2.807398719,6.710020087,4.145286252,5.42765317,1.282366918,5.743172748,-0.723391377,-7.355,2.937,354.79,326.64,0.08632,0.0003,308,4,1,HCl,WL,76.11
comp_427,"6-(quinolin-6-ylmethyl) benzene-1,2,3,4,5-pentasulfonic acid",O=S(=O)(O)c3c(Cc2ccc1ncccc1c2)c(S(=O)(=O)O)c(S(=O)(=O)O)c(S(=O)(=O)O)c3S(=O)(=O)O,-6.819989735,-7.236323944,-7.545445292,-8.629819034,-4.012591016,3.7914,495.03,2.807398719,6.710020087,4.145286252,5.42765317,1.282366918,5.743172748,-0.723391377,-7.355,2.937,354.79,326.64,0.08632,0.0005,308,4,1,HCl,WL,85.11
comp_427,"6-(quinolin-6-ylmethyl) benzene-1,2,3,4,5-pentasulfonic acid",O=S(=O)(O)c3c(Cc2ccc1ncccc1c2)c(S(=O)(=O)O)c(S(=O)(=O)O)c(S(=O)(=O)O)c3S(=O)(=O)O,-6.819989735,-7.236323944,-7.545445292,-8.629819034,-4.012591016,3.7914,495.03,2.807398719,6.710020087,4.145286252,5.42765317,1.282366918,5.743172748,-0.723391377,-7.355,2.937,354.79,326.64,0.08632,0.0007,308,4,1,HCl,WL,89.94
comp_427,"6-(quinolin-6-ylmethyl) benzene-1,2,3,4,5-pentasulfonic acid",O=S(=O)(O)c3c(Cc2ccc1ncccc1c2)c(S(=O)(=O)O)c(S(=O)(=O)O)c(S(=O)(=O)O)c3S(=O)(=O)O,-6.819989735,-7.236323944,-7.545445292,-8.629819034,-4.012591016,3.7914,495.03,2.807398719,6.710020087,4.145286252,5.42765317,1.282366918,5.743172748,-0.723391377,-7.355,2.937,354.79,326.64,0.08632,0.001,308,4,1,HCl,WL,90.93
comp_427,"6-(quinolin-6-ylmethyl) benzene-1,2,3,4,5-pentasulfonic acid",O=S(=O)(O)c3c(Cc2ccc1ncccc1c2)c(S(=O)(=O)O)c(S(=O)(=O)O)c(S(=O)(=O)O)c3S(=O)(=O)O,-6.819989735,-7.236323944,-7.545445292,-8.629819034,-4.012591016,3.7914,495.03,2.807398719,6.710020087,4.145286252,5.42765317,1.282366918,5.743172748,-0.723391377,-7.355,2.937,354.79,326.64,0.08632,0.0001,318,4,1,HCl,WL,58.79
comp_427,"6-(quinolin-6-ylmethyl) benzene-1,2,3,4,5-pentasulfonic acid",O=S(=O)(O)c3c(Cc2ccc1ncccc1c2)c(S(=O)(=O)O)c(S(=O)(=O)O)c(S(=O)(=O)O)c3S(=O)(=O)O,-6.819989735,-7.236323944,-7.545445292,-8.629819034,-4.012591016,3.7914,495.03,2.807398719,6.710020087,4.145286252,5.42765317,1.282366918,5.743172748,-0.723391377,-7.355,2.937,354.79,326.64,0.08632,0.0003,318,4,1,HCl,WL,65.93
comp_427,"6-(quinolin-6-ylmethyl) benzene-1,2,3,4,5-pentasulfonic acid",O=S(=O)(O)c3c(Cc2ccc1ncccc1c2)c(S(=O)(=O)O)c(S(=O)(=O)O)c(S(=O)(=O)O)c3S(=O)(=O)O,-6.819989735,-7.236323944,-7.545445292,-8.629819034,-4.012591016,3.7914,495.03,2.807398719,6.710020087,4.145286252,5.42765317,1.282366918,5.743172748,-0.723391377,-7.355,2.937,354.79,326.64,0.08632,0.0005,318,4,1,HCl,WL,83.13
comp_427,"6-(quinolin-6-ylmethyl) benzene-1,2,3,4,5-pentasulfonic acid",O=S(=O)(O)c3c(Cc2ccc1ncccc1c2)c(S(=O)(=O)O)c(S(=O)(=O)O)c(S(=O)(=O)O)c3S(=O)(=O)O,-6.819989735,-7.236323944,-7.545445292,-8.629819034,-4.012591016,3.7914,495.03,2.807398719,6.710020087,4.145286252,5.42765317,1.282366918,5.743172748,-0.723391377,-7.355,2.937,354.79,326.64,0.08632,0.0007,318,4,1,HCl,WL,84.43
comp_427,"6-(quinolin-6-ylmethyl) benzene-1,2,3,4,5-pentasulfonic acid",O=S(=O)(O)c3c(Cc2ccc1ncccc1c2)c(S(=O)(=O)O)c(S(=O)(=O)O)c(S(=O)(=O)O)c3S(=O)(=O)O,-6.819989735,-7.236323944,-7.545445292,-8.629819034,-4.012591016,3.7914,495.03,2.807398719,6.710020087,4.145286252,5.42765317,1.282366918,5.743172748,-0.723391377,-7.355,2.937,354.79,326.64,0.08632,0.001,318,4,1,HCl,WL,88.75
comp_427,"6-(quinolin-6-ylmethyl) benzene-1,2,3,4,5-pentasulfonic acid",O=S(=O)(O)c3c(Cc2ccc1ncccc1c2)c(S(=O)(=O)O)c(S(=O)(=O)O)c(S(=O)(=O)O)c3S(=O)(=O)O,-6.819989735,-7.236323944,-7.545445292,-8.629819034,-4.012591016,3.7914,495.03,2.807398719,6.710020087,4.145286252,5.42765317,1.282366918,5.743172748,-0.723391377,-7.355,2.937,354.79,326.64,0.08632,0.0001,328,4,1,HCl,WL,52.38
comp_427,"6-(quinolin-6-ylmethyl) benzene-1,2,3,4,5-pentasulfonic acid",O=S(=O)(O)c3c(Cc2ccc1ncccc1c2)c(S(=O)(=O)O)c(S(=O)(=O)O)c(S(=O)(=O)O)c3S(=O)(=O)O,-6.819989735,-7.236323944,-7.545445292,-8.629819034,-4.012591016,3.7914,495.03,2.807398719,6.710020087,4.145286252,5.42765317,1.282366918,5.743172748,-0.723391377,-7.355,2.937,354.79,326.64,0.08632,0.0003,328,4,1,HCl,WL,61.58
comp_427,"6-(quinolin-6-ylmethyl) benzene-1,2,3,4,5-pentasulfonic acid",O=S(=O)(O)c3c(Cc2ccc1ncccc1c2)c(S(=O)(=O)O)c(S(=O)(=O)O)c(S(=O)(=O)O)c3S(=O)(=O)O,-6.819989735,-7.236323944,-7.545445292,-8.629819034,-4.012591016,3.7914,495.03,2.807398719,6.710020087,4.145286252,5.42765317,1.282366918,5.743172748,-0.723391377,-7.355,2.937,354.79,326.64,0.08632,0.0005,328,4,1,HCl,WL,70.63
comp_427,"6-(quinolin-6-ylmethyl) benzene-1,2,3,4,5-pentasulfonic acid",O=S(=O)(O)c3c(Cc2ccc1ncccc1c2)c(S(=O)(=O)O)c(S(=O)(=O)O)c(S(=O)(=O)O)c3S(=O)(=O)O,-6.819989735,-7.236323944,-7.545445292,-8.629819034,-4.012591016,3.7914,495.03,2.807398719,6.710020087,4.145286252,5.42765317,1.282366918,5.743172748,-0.723391377,-7.355,2.937,354.79,326.64,0.08632,0.0007,328,4,1,HCl,WL,82.05
comp_427,"6-(quinolin-6-ylmethyl) benzene-1,2,3,4,5-pentasulfonic acid",O=S(=O)(O)c3c(Cc2ccc1ncccc1c2)c(S(=O)(=O)O)c(S(=O)(=O)O)c(S(=O)(=O)O)c3S(=O)(=O)O,-6.819989735,-7.236323944,-7.545445292,-8.629819034,-4.012591016,3.7914,495.03,2.807398719,6.710020087,4.145286252,5.42765317,1.282366918,5.743172748,-0.723391377,-7.355,2.937,354.79,326.64,0.08632,0.001,328,4,1,HCl,WL,83.48
comp_428,"1,4,5-triphenyl-2-(4-metyoxyphenyl)-1H-imidazole",COc5ccc(c3nc(c1ccccc1)c(c2ccccc2)n3c4ccccc4)cc5,-5.561735235,-6.59277466,-6.860262586,-7.101627582,-1.430502575,4.3706,525.29,4.13123266,5.417440329,1.615830891,3.51663561,1.900804719,1.626511905,0.517341093,6.3556,-9.439,322.52,27.05,0.13034,0.000001,298,6,1,HCl,WL,91.52
comp_428,"1,4,5-triphenyl-2-(4-metyoxyphenyl)-1H-imidazole",COc5ccc(c3nc(c1ccccc1)c(c2ccccc2)n3c4ccccc4)cc5,-5.561735235,-6.59277466,-6.860262586,-7.101627582,-1.430502575,4.3706,525.29,4.13123266,5.417440329,1.615830891,3.51663561,1.900804719,1.626511905,0.517341093,6.3556,-9.439,322.52,27.05,0.13034,0.00001,298,6,1,HCl,WL,93.53
comp_428,"1,4,5-triphenyl-2-(4-metyoxyphenyl)-1H-imidazole",COc5ccc(c3nc(c1ccccc1)c(c2ccccc2)n3c4ccccc4)cc5,-5.561735235,-6.59277466,-6.860262586,-7.101627582,-1.430502575,4.3706,525.29,4.13123266,5.417440329,1.615830891,3.51663561,1.900804719,1.626511905,0.517341093,6.3556,-9.439,322.52,27.05,0.13034,0.0001,298,6,1,HCl,WL,96.81
comp_428,"1,4,5-triphenyl-2-(4-metyoxyphenyl)-1H-imidazole",COc5ccc(c3nc(c1ccccc1)c(c2ccccc2)n3c4ccccc4)cc5,-5.561735235,-6.59277466,-6.860262586,-7.101627582,-1.430502575,4.3706,525.29,4.13123266,5.417440329,1.615830891,3.51663561,1.900804719,1.626511905,0.517341093,6.3556,-9.439,322.52,27.05,0.13034,0.001,298,6,1,HCl,WL,98.04
comp_428,"1,4,5-triphenyl-2-(4-metyoxyphenyl)-1H-imidazole",COc5ccc(c3nc(c1ccccc1)c(c2ccccc2)n3c4ccccc4)cc5,-5.561735235,-6.59277466,-6.860262586,-7.101627582,-1.430502575,4.3706,525.29,4.13123266,5.417440329,1.615830891,3.51663561,1.900804719,1.626511905,0.517341093,6.3556,-9.439,322.52,27.05,0.13034,0.000001,298,0.5,1,HCl,PDP,91.8
comp_428,"1,4,5-triphenyl-2-(4-metyoxyphenyl)-1H-imidazole",COc5ccc(c3nc(c1ccccc1)c(c2ccccc2)n3c4ccccc4)cc5,-5.561735235,-6.59277466,-6.860262586,-7.101627582,-1.430502575,4.3706,525.29,4.13123266,5.417440329,1.615830891,3.51663561,1.900804719,1.626511905,0.517341093,6.3556,-9.439,322.52,27.05,0.13034,0.00001,298,0.5,1,HCl,PDP,93.7
comp_428,"1,4,5-triphenyl-2-(4-metyoxyphenyl)-1H-imidazole",COc5ccc(c3nc(c1ccccc1)c(c2ccccc2)n3c4ccccc4)cc5,-5.561735235,-6.59277466,-6.860262586,-7.101627582,-1.430502575,4.3706,525.29,4.13123266,5.417440329,1.615830891,3.51663561,1.900804719,1.626511905,0.517341093,6.3556,-9.439,322.52,27.05,0.13034,0.0001,298,0.5,1,HCl,PDP,97
comp_428,"1,4,5-triphenyl-2-(4-metyoxyphenyl)-1H-imidazole",COc5ccc(c3nc(c1ccccc1)c(c2ccccc2)n3c4ccccc4)cc5,-5.561735235,-6.59277466,-6.860262586,-7.101627582,-1.430502575,4.3706,525.29,4.13123266,5.417440329,1.615830891,3.51663561,1.900804719,1.626511905,0.517341093,6.3556,-9.439,322.52,27.05,0.13034,0.001,298,0.5,1,HCl,PDP,98.5
comp_428,"1,4,5-triphenyl-2-(4-metyoxyphenyl)-1H-imidazole",COc5ccc(c3nc(c1ccccc1)c(c2ccccc2)n3c4ccccc4)cc5,-5.561735235,-6.59277466,-6.860262586,-7.101627582,-1.430502575,4.3706,525.29,4.13123266,5.417440329,1.615830891,3.51663561,1.900804719,1.626511905,0.517341093,6.3556,-9.439,322.52,27.05,0.13034,0.000001,298,0.5,1,HCl,EIS,91.2
comp_428,"1,4,5-triphenyl-2-(4-metyoxyphenyl)-1H-imidazole",COc5ccc(c3nc(c1ccccc1)c(c2ccccc2)n3c4ccccc4)cc5,-5.561735235,-6.59277466,-6.860262586,-7.101627582,-1.430502575,4.3706,525.29,4.13123266,5.417440329,1.615830891,3.51663561,1.900804719,1.626511905,0.517341093,6.3556,-9.439,322.52,27.05,0.13034,0.00001,298,0.5,1,HCl,EIS,93.3
comp_428,"1,4,5-triphenyl-2-(4-metyoxyphenyl)-1H-imidazole",COc5ccc(c3nc(c1ccccc1)c(c2ccccc2)n3c4ccccc4)cc5,-5.561735235,-6.59277466,-6.860262586,-7.101627582,-1.430502575,4.3706,525.29,4.13123266,5.417440329,1.615830891,3.51663561,1.900804719,1.626511905,0.517341093,6.3556,-9.439,322.52,27.05,0.13034,0.0001,298,0.5,1,HCl,EIS,96.7
comp_428,"1,4,5-triphenyl-2-(4-metyoxyphenyl)-1H-imidazole",COc5ccc(c3nc(c1ccccc1)c(c2ccccc2)n3c4ccccc4)cc5,-5.561735235,-6.59277466,-6.860262586,-7.101627582,-1.430502575,4.3706,525.29,4.13123266,5.417440329,1.615830891,3.51663561,1.900804719,1.626511905,0.517341093,6.3556,-9.439,322.52,27.05,0.13034,0.001,298,0.5,1,HCl,EIS,98
comp_429,"1,4,5-triphenyl-2-(3,4,5-trimetyoxyphenyl)-1H-imidazole",COc5cc(c3nc(c1ccccc1)c(c2ccccc2)n3c4ccccc4)cc(OC)c5OC,-5.644729963,-6.14188199,-6.680939551,-6.826248354,-1.597036259,6.025,577.45,4.047693704,5.492592463,1.779972694,3.636282579,1.856309884,1.780757499,0.465287304,6.2156,-9.475,367.04,45.51,0.24845,0.000001,298,6,1,HCl,WL,89.36
comp_429,"1,4,5-triphenyl-2-(3,4,5-trimetyoxyphenyl)-1H-imidazole",COc5cc(c3nc(c1ccccc1)c(c2ccccc2)n3c4ccccc4)cc(OC)c5OC,-5.644729963,-6.14188199,-6.680939551,-6.826248354,-1.597036259,6.025,577.45,4.047693704,5.492592463,1.779972694,3.636282579,1.856309884,1.780757499,0.465287304,6.2156,-9.475,367.04,45.51,0.24845,0.00001,298,6,1,HCl,WL,92.21
comp_429,"1,4,5-triphenyl-2-(3,4,5-trimetyoxyphenyl)-1H-imidazole",COc5cc(c3nc(c1ccccc1)c(c2ccccc2)n3c4ccccc4)cc(OC)c5OC,-5.644729963,-6.14188199,-6.680939551,-6.826248354,-1.597036259,6.025,577.45,4.047693704,5.492592463,1.779972694,3.636282579,1.856309884,1.780757499,0.465287304,6.2156,-9.475,367.04,45.51,0.24845,0.0001,298,6,1,HCl,WL,94.07
comp_429,"1,4,5-triphenyl-2-(3,4,5-trimetyoxyphenyl)-1H-imidazole",COc5cc(c3nc(c1ccccc1)c(c2ccccc2)n3c4ccccc4)cc(OC)c5OC,-5.644729963,-6.14188199,-6.680939551,-6.826248354,-1.597036259,6.025,577.45,4.047693704,5.492592463,1.779972694,3.636282579,1.856309884,1.780757499,0.465287304,6.2156,-9.475,367.04,45.51,0.24845,0.001,298,6,1,HCl,WL,96.57
comp_429,"1,4,5-triphenyl-2-(3,4,5-trimetyoxyphenyl)-1H-imidazole",COc5cc(c3nc(c1ccccc1)c(c2ccccc2)n3c4ccccc4)cc(OC)c5OC,-5.644729963,-6.14188199,-6.680939551,-6.826248354,-1.597036259,6.025,577.45,4.047693704,5.492592463,1.779972694,3.636282579,1.856309884,1.780757499,0.465287304,6.2156,-9.475,367.04,45.51,0.24845,0.000001,298,0.5,1,HCl,PDP,89.3
comp_429,"1,4,5-triphenyl-2-(3,4,5-trimetyoxyphenyl)-1H-imidazole",COc5cc(c3nc(c1ccccc1)c(c2ccccc2)n3c4ccccc4)cc(OC)c5OC,-5.644729963,-6.14188199,-6.680939551,-6.826248354,-1.597036259,6.025,577.45,4.047693704,5.492592463,1.779972694,3.636282579,1.856309884,1.780757499,0.465287304,6.2156,-9.475,367.04,45.51,0.24845,0.00001,298,0.5,1,HCl,PDP,92.6
comp_429,"1,4,5-triphenyl-2-(3,4,5-trimetyoxyphenyl)-1H-imidazole",COc5cc(c3nc(c1ccccc1)c(c2ccccc2)n3c4ccccc4)cc(OC)c5OC,-5.644729963,-6.14188199,-6.680939551,-6.826248354,-1.597036259,6.025,577.45,4.047693704,5.492592463,1.779972694,3.636282579,1.856309884,1.780757499,0.465287304,6.2156,-9.475,367.04,45.51,0.24845,0.0001,298,0.5,1,HCl,PDP,94.3
comp_429,"1,4,5-triphenyl-2-(3,4,5-trimetyoxyphenyl)-1H-imidazole",COc5cc(c3nc(c1ccccc1)c(c2ccccc2)n3c4ccccc4)cc(OC)c5OC,-5.644729963,-6.14188199,-6.680939551,-6.826248354,-1.597036259,6.025,577.45,4.047693704,5.492592463,1.779972694,3.636282579,1.856309884,1.780757499,0.465287304,6.2156,-9.475,367.04,45.51,0.24845,0.001,298,0.5,1,HCl,PDP,96.6
comp_429,"1,4,5-triphenyl-2-(3,4,5-trimetyoxyphenyl)-1H-imidazole",COc5cc(c3nc(c1ccccc1)c(c2ccccc2)n3c4ccccc4)cc(OC)c5OC,-5.644729963,-6.14188199,-6.680939551,-6.826248354,-1.597036259,6.025,577.45,4.047693704,5.492592463,1.779972694,3.636282579,1.856309884,1.780757499,0.465287304,6.2156,-9.475,367.04,45.51,0.24845,0.000001,298,0.5,1,HCl,EIS,88.8
comp_429,"1,4,5-triphenyl-2-(3,4,5-trimetyoxyphenyl)-1H-imidazole",COc5cc(c3nc(c1ccccc1)c(c2ccccc2)n3c4ccccc4)cc(OC)c5OC,-5.644729963,-6.14188199,-6.680939551,-6.826248354,-1.597036259,6.025,577.45,4.047693704,5.492592463,1.779972694,3.636282579,1.856309884,1.780757499,0.465287304,6.2156,-9.475,367.04,45.51,0.24845,0.00001,298,0.5,1,HCl,EIS,92
comp_429,"1,4,5-triphenyl-2-(3,4,5-trimetyoxyphenyl)-1H-imidazole",COc5cc(c3nc(c1ccccc1)c(c2ccccc2)n3c4ccccc4)cc(OC)c5OC,-5.644729963,-6.14188199,-6.680939551,-6.826248354,-1.597036259,6.025,577.45,4.047693704,5.492592463,1.779972694,3.636282579,1.856309884,1.780757499,0.465287304,6.2156,-9.475,367.04,45.51,0.24845,0.0001,298,0.5,1,HCl,EIS,93.9
comp_429,"1,4,5-triphenyl-2-(3,4,5-trimetyoxyphenyl)-1H-imidazole",COc5cc(c3nc(c1ccccc1)c(c2ccccc2)n3c4ccccc4)cc(OC)c5OC,-5.644729963,-6.14188199,-6.680939551,-6.826248354,-1.597036259,6.025,577.45,4.047693704,5.492592463,1.779972694,3.636282579,1.856309884,1.780757499,0.465287304,6.2156,-9.475,367.04,45.51,0.24845,0.001,298,0.5,1,HCl,EIS,96.3
comp_430,"10-phenyltetrazolo[5,1-b]cyclohepta[d]pyrimidine",c4ccc(c2c1CCCCCc1nc3nnnn23)cc4,-7.286392895,-7.485580242,-7.691570436,-7.874158838,-2.415010529,12.3003,295.26,4.871382366,7.15898679,2.53887793,4.84893236,2.31005443,2.544544484,-0.15104941,2.4158,-2.683,208.61,55.97,0.24732,0.1,298,0.333333333,0.5,H3PO4,EIS,15.3
comp_430,"10-phenyltetrazolo[5,1-b]cyclohepta[d]pyrimidine",c4ccc(c2c1CCCCCc1nc3nnnn23)cc4,-7.286392895,-7.485580242,-7.691570436,-7.874158838,-2.415010529,12.3003,295.26,4.871382366,7.15898679,2.53887793,4.84893236,2.31005443,2.544544484,-0.15104941,2.4158,-2.683,208.61,55.97,0.24732,0.1,298,1.166666667,0.5,H3PO4,EIS,39.5
comp_430,"10-phenyltetrazolo[5,1-b]cyclohepta[d]pyrimidine",c4ccc(c2c1CCCCCc1nc3nnnn23)cc4,-7.286392895,-7.485580242,-7.691570436,-7.874158838,-2.415010529,12.3003,295.26,4.871382366,7.15898679,2.53887793,4.84893236,2.31005443,2.544544484,-0.15104941,2.4158,-2.683,208.61,55.97,0.24732,0.1,298,2,0.5,H3PO4,EIS,43.8
comp_430,"10-phenyltetrazolo[5,1-b]cyclohepta[d]pyrimidine",c4ccc(c2c1CCCCCc1nc3nnnn23)cc4,-7.286392895,-7.485580242,-7.691570436,-7.874158838,-2.415010529,12.3003,295.26,4.871382366,7.15898679,2.53887793,4.84893236,2.31005443,2.544544484,-0.15104941,2.4158,-2.683,208.61,55.97,0.24732,0.1,298,4,0.5,H3PO4,EIS,51.1
comp_430,"10-phenyltetrazolo[5,1-b]cyclohepta[d]pyrimidine",c4ccc(c2c1CCCCCc1nc3nnnn23)cc4,-7.286392895,-7.485580242,-7.691570436,-7.874158838,-2.415010529,12.3003,295.26,4.871382366,7.15898679,2.53887793,4.84893236,2.31005443,2.544544484,-0.15104941,2.4158,-2.683,208.61,55.97,0.24732,0.1,298,24,0.5,H3PO4,EIS,71.5
comp_431,"10-phenyltetrazolo[5,1-b]cyclohepta[d]-4,10-dihydropyrimidine",c4ccc(C3C1=C(CCCCC1)Nc2nnnn23)cc4,-6.012627905,-7.206119306,-7.316869648,-7.763136382,-1.183151074,10.533,285.26,4.829476831,5.943812486,1.353932673,3.648872579,2.294939907,1.450394307,0.370871332,3.0003,-5.563,207.18,55.63,0.18583,0.1,298,0.333333333,0.5,H3PO4,EIS,35
comp_431,"10-phenyltetrazolo[5,1-b]cyclohepta[d]-4,10-dihydropyrimidine",c4ccc(C3C1=C(CCCCC1)Nc2nnnn23)cc4,-6.012627905,-7.206119306,-7.316869648,-7.763136382,-1.183151074,10.533,285.26,4.829476831,5.943812486,1.353932673,3.648872579,2.294939907,1.450394307,0.370871332,3.0003,-5.563,207.18,55.63,0.18583,0.1,298,0.5,0.5,H3PO4,EIS,39.7
comp_431,"10-phenyltetrazolo[5,1-b]cyclohepta[d]-4,10-dihydropyrimidine",c4ccc(C3C1=C(CCCCC1)Nc2nnnn23)cc4,-6.012627905,-7.206119306,-7.316869648,-7.763136382,-1.183151074,10.533,285.26,4.829476831,5.943812486,1.353932673,3.648872579,2.294939907,1.450394307,0.370871332,3.0003,-5.563,207.18,55.63,0.18583,0.1,298,0.666666667,0.5,H3PO4,EIS,44.3
comp_431,"10-phenyltetrazolo[5,1-b]cyclohepta[d]-4,10-dihydropyrimidine",c4ccc(C3C1=C(CCCCC1)Nc2nnnn23)cc4,-6.012627905,-7.206119306,-7.316869648,-7.763136382,-1.183151074,10.533,285.26,4.829476831,5.943812486,1.353932673,3.648872579,2.294939907,1.450394307,0.370871332,3.0003,-5.563,207.18,55.63,0.18583,0.1,298,0.833333333,0.5,H3PO4,EIS,48.5
comp_431,"10-phenyltetrazolo[5,1-b]cyclohepta[d]-4,10-dihydropyrimidine",c4ccc(C3C1=C(CCCCC1)Nc2nnnn23)cc4,-6.012627905,-7.206119306,-7.316869648,-7.763136382,-1.183151074,10.533,285.26,4.829476831,5.943812486,1.353932673,3.648872579,2.294939907,1.450394307,0.370871332,3.0003,-5.563,207.18,55.63,0.18583,0.1,298,1,0.5,H3PO4,EIS,52.7
comp_432,"2-(4-methylbenzylidene)-3-oxo-2,3-dihydro-1H-indene-1-carboxylic acid",Cc3ccc(/C=C/2C(=O)c1ccccc1C2C(=O)O)cc3,-6.507875135,-7.151152305,-7.4121095,-7.427347876,-2.738553912,6.8871,335.92,3.769321223,6.382979062,2.898689573,4.640834318,1.742144745,3.090636302,-0.080839619,3.4174,-4.2,210.84,54.37,0.18216,0.001,303,6,1,HCl,WL,92
comp_432,"2-(4-methylbenzylidene)-3-oxo-2,3-dihydro-1H-indene-1-carboxylic acid",Cc3ccc(/C=C/2C(=O)c1ccccc1C2C(=O)O)cc3,-6.507875135,-7.151152305,-7.4121095,-7.427347876,-2.738553912,6.8871,335.92,3.769321223,6.382979062,2.898689573,4.640834318,1.742144745,3.090636302,-0.080839619,3.4174,-4.2,210.84,54.37,0.18216,0.0001,303,6,1,HCl,WL,88
comp_432,"2-(4-methylbenzylidene)-3-oxo-2,3-dihydro-1H-indene-1-carboxylic acid",Cc3ccc(/C=C/2C(=O)c1ccccc1C2C(=O)O)cc3,-6.507875135,-7.151152305,-7.4121095,-7.427347876,-2.738553912,6.8871,335.92,3.769321223,6.382979062,2.898689573,4.640834318,1.742144745,3.090636302,-0.080839619,3.4174,-4.2,210.84,54.37,0.18216,0.00001,303,6,1,HCl,WL,83
comp_432,"2-(4-methylbenzylidene)-3-oxo-2,3-dihydro-1H-indene-1-carboxylic acid",Cc3ccc(/C=C/2C(=O)c1ccccc1C2C(=O)O)cc3,-6.507875135,-7.151152305,-7.4121095,-7.427347876,-2.738553912,6.8871,335.92,3.769321223,6.382979062,2.898689573,4.640834318,1.742144745,3.090636302,-0.080839619,3.4174,-4.2,210.84,54.37,0.18216,0.000001,303,6,1,HCl,WL,84
comp_432,"2-(4-methylbenzylidene)-3-oxo-2,3-dihydro-1H-indene-1-carboxylic acid",Cc3ccc(/C=C/2C(=O)c1ccccc1C2C(=O)O)cc3,-6.507875135,-7.151152305,-7.4121095,-7.427347876,-2.738553912,6.8871,335.92,3.769321223,6.382979062,2.898689573,4.640834318,1.742144745,3.090636302,-0.080839619,3.4174,-4.2,210.84,54.37,0.18216,0.001,303,0.5,1,HCl,PDP,93.94
comp_432,"2-(4-methylbenzylidene)-3-oxo-2,3-dihydro-1H-indene-1-carboxylic acid",Cc3ccc(/C=C/2C(=O)c1ccccc1C2C(=O)O)cc3,-6.507875135,-7.151152305,-7.4121095,-7.427347876,-2.738553912,6.8871,335.92,3.769321223,6.382979062,2.898689573,4.640834318,1.742144745,3.090636302,-0.080839619,3.4174,-4.2,210.84,54.37,0.18216,0.0001,303,0.5,1,HCl,PDP,90.36
comp_432,"2-(4-methylbenzylidene)-3-oxo-2,3-dihydro-1H-indene-1-carboxylic acid",Cc3ccc(/C=C/2C(=O)c1ccccc1C2C(=O)O)cc3,-6.507875135,-7.151152305,-7.4121095,-7.427347876,-2.738553912,6.8871,335.92,3.769321223,6.382979062,2.898689573,4.640834318,1.742144745,3.090636302,-0.080839619,3.4174,-4.2,210.84,54.37,0.18216,0.00001,303,0.5,1,HCl,PDP,83.86
comp_432,"2-(4-methylbenzylidene)-3-oxo-2,3-dihydro-1H-indene-1-carboxylic acid",Cc3ccc(/C=C/2C(=O)c1ccccc1C2C(=O)O)cc3,-6.507875135,-7.151152305,-7.4121095,-7.427347876,-2.738553912,6.8871,335.92,3.769321223,6.382979062,2.898689573,4.640834318,1.742144745,3.090636302,-0.080839619,3.4174,-4.2,210.84,54.37,0.18216,0.000001,303,0.5,1,HCl,PDP,81.37
comp_432,"2-(4-methylbenzylidene)-3-oxo-2,3-dihydro-1H-indene-1-carboxylic acid",Cc3ccc(/C=C/2C(=O)c1ccccc1C2C(=O)O)cc3,-6.507875135,-7.151152305,-7.4121095,-7.427347876,-2.738553912,6.8871,335.92,3.769321223,6.382979062,2.898689573,4.640834318,1.742144745,3.090636302,-0.080839619,3.4174,-4.2,210.84,54.37,0.18216,0.001,303,0.5,1,HCl,EIS,92.55
comp_432,"2-(4-methylbenzylidene)-3-oxo-2,3-dihydro-1H-indene-1-carboxylic acid",Cc3ccc(/C=C/2C(=O)c1ccccc1C2C(=O)O)cc3,-6.507875135,-7.151152305,-7.4121095,-7.427347876,-2.738553912,6.8871,335.92,3.769321223,6.382979062,2.898689573,4.640834318,1.742144745,3.090636302,-0.080839619,3.4174,-4.2,210.84,54.37,0.18216,0.0001,303,0.5,1,HCl,EIS,88.56
comp_432,"2-(4-methylbenzylidene)-3-oxo-2,3-dihydro-1H-indene-1-carboxylic acid",Cc3ccc(/C=C/2C(=O)c1ccccc1C2C(=O)O)cc3,-6.507875135,-7.151152305,-7.4121095,-7.427347876,-2.738553912,6.8871,335.92,3.769321223,6.382979062,2.898689573,4.640834318,1.742144745,3.090636302,-0.080839619,3.4174,-4.2,210.84,54.37,0.18216,0.00001,303,0.5,1,HCl,EIS,76.53
comp_432,"2-(4-methylbenzylidene)-3-oxo-2,3-dihydro-1H-indene-1-carboxylic acid",Cc3ccc(/C=C/2C(=O)c1ccccc1C2C(=O)O)cc3,-6.507875135,-7.151152305,-7.4121095,-7.427347876,-2.738553912,6.8871,335.92,3.769321223,6.382979062,2.898689573,4.640834318,1.742144745,3.090636302,-0.080839619,3.4174,-4.2,210.84,54.37,0.18216,0.000001,303,0.5,1,HCl,EIS,72.16
comp_432,"2-(4-methylbenzylidene)-3-oxo-2,3-dihydro-1H-indene-1-carboxylic acid",Cc3ccc(/C=C/2C(=O)c1ccccc1C2C(=O)O)cc3,-6.507875135,-7.151152305,-7.4121095,-7.427347876,-2.738553912,6.8871,335.92,3.769321223,6.382979062,2.898689573,4.640834318,1.742144745,3.090636302,-0.080839619,3.4174,-4.2,210.84,54.37,0.18216,0.001,313,0.5,1,HCl,PDP,90.23
comp_432,"2-(4-methylbenzylidene)-3-oxo-2,3-dihydro-1H-indene-1-carboxylic acid",Cc3ccc(/C=C/2C(=O)c1ccccc1C2C(=O)O)cc3,-6.507875135,-7.151152305,-7.4121095,-7.427347876,-2.738553912,6.8871,335.92,3.769321223,6.382979062,2.898689573,4.640834318,1.742144745,3.090636302,-0.080839619,3.4174,-4.2,210.84,54.37,0.18216,0.001,323,0.5,1,HCl,PDP,89.34
comp_432,"2-(4-methylbenzylidene)-3-oxo-2,3-dihydro-1H-indene-1-carboxylic acid",Cc3ccc(/C=C/2C(=O)c1ccccc1C2C(=O)O)cc3,-6.507875135,-7.151152305,-7.4121095,-7.427347876,-2.738553912,6.8871,335.92,3.769321223,6.382979062,2.898689573,4.640834318,1.742144745,3.090636302,-0.080839619,3.4174,-4.2,210.84,54.37,0.18216,0.001,333,0.5,1,HCl,PDP,87.62
comp_433,"2-(hydroxymethylene)-3,3-dimethyl-3-oxo-2,3-dihydro-1H-indene-1-one",CC2(C)/C(=C/O)C(=O)c1ccccc12,-6.80203022,-7.236596058,-7.405850881,-7.524764639,-2.345077267,5.2749,211.24,4.456952953,6.770326125,2.490532739,4.630429432,2.139896693,2.50489624,-0.060951275,1.6301,-3.117,143.5,37.3,0.1973,0.001,303,6,1,HCl,WL,87
comp_433,"2-(hydroxymethylene)-3,3-dimethyl-3-oxo-2,3-dihydro-1H-indene-1-one",CC2(C)/C(=C/O)C(=O)c1ccccc12,-6.80203022,-7.236596058,-7.405850881,-7.524764639,-2.345077267,5.2749,211.24,4.456952953,6.770326125,2.490532739,4.630429432,2.139896693,2.50489624,-0.060951275,1.6301,-3.117,143.5,37.3,0.1973,0.0001,303,6,1,HCl,WL,86
comp_433,"2-(hydroxymethylene)-3,3-dimethyl-3-oxo-2,3-dihydro-1H-indene-1-one",CC2(C)/C(=C/O)C(=O)c1ccccc12,-6.80203022,-7.236596058,-7.405850881,-7.524764639,-2.345077267,5.2749,211.24,4.456952953,6.770326125,2.490532739,4.630429432,2.139896693,2.50489624,-0.060951275,1.6301,-3.117,143.5,37.3,0.1973,0.00001,303,6,1,HCl,WL,81
comp_433,"2-(hydroxymethylene)-3,3-dimethyl-3-oxo-2,3-dihydro-1H-indene-1-one",CC2(C)/C(=C/O)C(=O)c1ccccc12,-6.80203022,-7.236596058,-7.405850881,-7.524764639,-2.345077267,5.2749,211.24,4.456952953,6.770326125,2.490532739,4.630429432,2.139896693,2.50489624,-0.060951275,1.6301,-3.117,143.5,37.3,0.1973,0.000001,303,6,1,HCl,WL,73
comp_433,"2-(hydroxymethylene)-3,3-dimethyl-3-oxo-2,3-dihydro-1H-indene-1-one",CC2(C)/C(=C/O)C(=O)c1ccccc12,-6.80203022,-7.236596058,-7.405850881,-7.524764639,-2.345077267,5.2749,211.24,4.456952953,6.770326125,2.490532739,4.630429432,2.139896693,2.50489624,-0.060951275,1.6301,-3.117,143.5,37.3,0.1973,0.001,303,0.5,1,HCl,PDP,89.67
comp_433,"2-(hydroxymethylene)-3,3-dimethyl-3-oxo-2,3-dihydro-1H-indene-1-one",CC2(C)/C(=C/O)C(=O)c1ccccc12,-6.80203022,-7.236596058,-7.405850881,-7.524764639,-2.345077267,5.2749,211.24,4.456952953,6.770326125,2.490532739,4.630429432,2.139896693,2.50489624,-0.060951275,1.6301,-3.117,143.5,37.3,0.1973,0.0001,303,0.5,1,HCl,PDP,81.47
comp_433,"2-(hydroxymethylene)-3,3-dimethyl-3-oxo-2,3-dihydro-1H-indene-1-one",CC2(C)/C(=C/O)C(=O)c1ccccc12,-6.80203022,-7.236596058,-7.405850881,-7.524764639,-2.345077267,5.2749,211.24,4.456952953,6.770326125,2.490532739,4.630429432,2.139896693,2.50489624,-0.060951275,1.6301,-3.117,143.5,37.3,0.1973,0.00001,303,0.5,1,HCl,PDP,73.4
comp_433,"2-(hydroxymethylene)-3,3-dimethyl-3-oxo-2,3-dihydro-1H-indene-1-one",CC2(C)/C(=C/O)C(=O)c1ccccc12,-6.80203022,-7.236596058,-7.405850881,-7.524764639,-2.345077267,5.2749,211.24,4.456952953,6.770326125,2.490532739,4.630429432,2.139896693,2.50489624,-0.060951275,1.6301,-3.117,143.5,37.3,0.1973,0.000001,303,0.5,1,HCl,PDP,65.42
comp_433,"2-(hydroxymethylene)-3,3-dimethyl-3-oxo-2,3-dihydro-1H-indene-1-one",CC2(C)/C(=C/O)C(=O)c1ccccc12,-6.80203022,-7.236596058,-7.405850881,-7.524764639,-2.345077267,5.2749,211.24,4.456952953,6.770326125,2.490532739,4.630429432,2.139896693,2.50489624,-0.060951275,1.6301,-3.117,143.5,37.3,0.1973,0.001,303,0.5,1,HCl,EIS,90
comp_433,"2-(hydroxymethylene)-3,3-dimethyl-3-oxo-2,3-dihydro-1H-indene-1-one",CC2(C)/C(=C/O)C(=O)c1ccccc12,-6.80203022,-7.236596058,-7.405850881,-7.524764639,-2.345077267,5.2749,211.24,4.456952953,6.770326125,2.490532739,4.630429432,2.139896693,2.50489624,-0.060951275,1.6301,-3.117,143.5,37.3,0.1973,0.0001,303,0.5,1,HCl,EIS,85.85
comp_433,"2-(hydroxymethylene)-3,3-dimethyl-3-oxo-2,3-dihydro-1H-indene-1-one",CC2(C)/C(=C/O)C(=O)c1ccccc12,-6.80203022,-7.236596058,-7.405850881,-7.524764639,-2.345077267,5.2749,211.24,4.456952953,6.770326125,2.490532739,4.630429432,2.139896693,2.50489624,-0.060951275,1.6301,-3.117,143.5,37.3,0.1973,0.00001,303,0.5,1,HCl,EIS,74.81
comp_433,"2-(hydroxymethylene)-3,3-dimethyl-3-oxo-2,3-dihydro-1H-indene-1-one",CC2(C)/C(=C/O)C(=O)c1ccccc12,-6.80203022,-7.236596058,-7.405850881,-7.524764639,-2.345077267,5.2749,211.24,4.456952953,6.770326125,2.490532739,4.630429432,2.139896693,2.50489624,-0.060951275,1.6301,-3.117,143.5,37.3,0.1973,0.000001,303,0.5,1,HCl,EIS,71.47
comp_433,"2-(hydroxymethylene)-3,3-dimethyl-3-oxo-2,3-dihydro-1H-indene-1-one",CC2(C)/C(=C/O)C(=O)c1ccccc12,-6.80203022,-7.236596058,-7.405850881,-7.524764639,-2.345077267,5.2749,211.24,4.456952953,6.770326125,2.490532739,4.630429432,2.139896693,2.50489624,-0.060951275,1.6301,-3.117,143.5,37.3,0.1973,0.001,313,0.5,1,HCl,PDP,87.25
comp_433,"2-(hydroxymethylene)-3,3-dimethyl-3-oxo-2,3-dihydro-1H-indene-1-one",CC2(C)/C(=C/O)C(=O)c1ccccc12,-6.80203022,-7.236596058,-7.405850881,-7.524764639,-2.345077267,5.2749,211.24,4.456952953,6.770326125,2.490532739,4.630429432,2.139896693,2.50489624,-0.060951275,1.6301,-3.117,143.5,37.3,0.1973,0.001,323,0.5,1,HCl,PDP,77.37
comp_433,"2-(hydroxymethylene)-3,3-dimethyl-3-oxo-2,3-dihydro-1H-indene-1-one",CC2(C)/C(=C/O)C(=O)c1ccccc12,-6.80203022,-7.236596058,-7.405850881,-7.524764639,-2.345077267,5.2749,211.24,4.456952953,6.770326125,2.490532739,4.630429432,2.139896693,2.50489624,-0.060951275,1.6301,-3.117,143.5,37.3,0.1973,0.001,333,0.5,1,HCl,PDP,75.18
comp_434,"2-benzylidene-3-oxo-2,3-dihydro-1H-indene-1-carboxylic acid",O=C(O)C3/C(=C/c1ccccc1)C(=O)c2ccccc23,-6.736995007,-7.1824454,-7.428980559,-7.473607232,-2.770663348,7.6155,308.6,3.966331659,6.615238557,2.926411962,4.770825259,1.844413298,3.085096719,-0.146835452,3.0735,-3.856,198.58,54.37,0.16474,0.001,303,6,1,HCl,WL,90
comp_434,"2-benzylidene-3-oxo-2,3-dihydro-1H-indene-1-carboxylic acid",O=C(O)C3/C(=C/c1ccccc1)C(=O)c2ccccc23,-6.736995007,-7.1824454,-7.428980559,-7.473607232,-2.770663348,7.6155,308.6,3.966331659,6.615238557,2.926411962,4.770825259,1.844413298,3.085096719,-0.146835452,3.0735,-3.856,198.58,54.37,0.16474,0.0001,303,6,1,HCl,WL,87
comp_434,"2-benzylidene-3-oxo-2,3-dihydro-1H-indene-1-carboxylic acid",O=C(O)C3/C(=C/c1ccccc1)C(=O)c2ccccc23,-6.736995007,-7.1824454,-7.428980559,-7.473607232,-2.770663348,7.6155,308.6,3.966331659,6.615238557,2.926411962,4.770825259,1.844413298,3.085096719,-0.146835452,3.0735,-3.856,198.58,54.37,0.16474,0.00001,303,6,1,HCl,WL,84
comp_434,"2-benzylidene-3-oxo-2,3-dihydro-1H-indene-1-carboxylic acid",O=C(O)C3/C(=C/c1ccccc1)C(=O)c2ccccc23,-6.736995007,-7.1824454,-7.428980559,-7.473607232,-2.770663348,7.6155,308.6,3.966331659,6.615238557,2.926411962,4.770825259,1.844413298,3.085096719,-0.146835452,3.0735,-3.856,198.58,54.37,0.16474,0.000001,303,6,1,HCl,WL,84
comp_434,"2-benzylidene-3-oxo-2,3-dihydro-1H-indene-1-carboxylic acid",O=C(O)C3/C(=C/c1ccccc1)C(=O)c2ccccc23,-6.736995007,-7.1824454,-7.428980559,-7.473607232,-2.770663348,7.6155,308.6,3.966331659,6.615238557,2.926411962,4.770825259,1.844413298,3.085096719,-0.146835452,3.0735,-3.856,198.58,54.37,0.16474,0.001,303,0.5,1,HCl,PDP,93.64
comp_434,"2-benzylidene-3-oxo-2,3-dihydro-1H-indene-1-carboxylic acid",O=C(O)C3/C(=C/c1ccccc1)C(=O)c2ccccc23,-6.736995007,-7.1824454,-7.428980559,-7.473607232,-2.770663348,7.6155,308.6,3.966331659,6.615238557,2.926411962,4.770825259,1.844413298,3.085096719,-0.146835452,3.0735,-3.856,198.58,54.37,0.16474,0.0001,303,0.5,1,HCl,PDP,84.56
comp_434,"2-benzylidene-3-oxo-2,3-dihydro-1H-indene-1-carboxylic acid",O=C(O)C3/C(=C/c1ccccc1)C(=O)c2ccccc23,-6.736995007,-7.1824454,-7.428980559,-7.473607232,-2.770663348,7.6155,308.6,3.966331659,6.615238557,2.926411962,4.770825259,1.844413298,3.085096719,-0.146835452,3.0735,-3.856,198.58,54.37,0.16474,0.00001,303,0.5,1,HCl,PDP,76.14
comp_434,"2-benzylidene-3-oxo-2,3-dihydro-1H-indene-1-carboxylic acid",O=C(O)C3/C(=C/c1ccccc1)C(=O)c2ccccc23,-6.736995007,-7.1824454,-7.428980559,-7.473607232,-2.770663348,7.6155,308.6,3.966331659,6.615238557,2.926411962,4.770825259,1.844413298,3.085096719,-0.146835452,3.0735,-3.856,198.58,54.37,0.16474,0.000001,303,0.5,1,HCl,PDP,69.71
comp_434,"2-benzylidene-3-oxo-2,3-dihydro-1H-indene-1-carboxylic acid",O=C(O)C3/C(=C/c1ccccc1)C(=O)c2ccccc23,-6.736995007,-7.1824454,-7.428980559,-7.473607232,-2.770663348,7.6155,308.6,3.966331659,6.615238557,2.926411962,4.770825259,1.844413298,3.085096719,-0.146835452,3.0735,-3.856,198.58,54.37,0.16474,0.001,303,0.5,1,HCl,EIS,91.74
comp_434,"2-benzylidene-3-oxo-2,3-dihydro-1H-indene-1-carboxylic acid",O=C(O)C3/C(=C/c1ccccc1)C(=O)c2ccccc23,-6.736995007,-7.1824454,-7.428980559,-7.473607232,-2.770663348,7.6155,308.6,3.966331659,6.615238557,2.926411962,4.770825259,1.844413298,3.085096719,-0.146835452,3.0735,-3.856,198.58,54.37,0.16474,0.0001,303,0.5,1,HCl,EIS,87.4
comp_434,"2-benzylidene-3-oxo-2,3-dihydro-1H-indene-1-carboxylic acid",O=C(O)C3/C(=C/c1ccccc1)C(=O)c2ccccc23,-6.736995007,-7.1824454,-7.428980559,-7.473607232,-2.770663348,7.6155,308.6,3.966331659,6.615238557,2.926411962,4.770825259,1.844413298,3.085096719,-0.146835452,3.0735,-3.856,198.58,54.37,0.16474,0.00001,303,0.5,1,HCl,EIS,75.15
comp_434,"2-benzylidene-3-oxo-2,3-dihydro-1H-indene-1-carboxylic acid",O=C(O)C3/C(=C/c1ccccc1)C(=O)c2ccccc23,-6.736995007,-7.1824454,-7.428980559,-7.473607232,-2.770663348,7.6155,308.6,3.966331659,6.615238557,2.926411962,4.770825259,1.844413298,3.085096719,-0.146835452,3.0735,-3.856,198.58,54.37,0.16474,0.000001,303,0.5,1,HCl,EIS,72.05
comp_434,"2-benzylidene-3-oxo-2,3-dihydro-1H-indene-1-carboxylic acid",O=C(O)C3/C(=C/c1ccccc1)C(=O)c2ccccc23,-6.736995007,-7.1824454,-7.428980559,-7.473607232,-2.770663348,7.6155,308.6,3.966331659,6.615238557,2.926411962,4.770825259,1.844413298,3.085096719,-0.146835452,3.0735,-3.856,198.58,54.37,0.16474,0.001,313,0.5,1,HCl,PDP,89.12
comp_434,"2-benzylidene-3-oxo-2,3-dihydro-1H-indene-1-carboxylic acid",O=C(O)C3/C(=C/c1ccccc1)C(=O)c2ccccc23,-6.736995007,-7.1824454,-7.428980559,-7.473607232,-2.770663348,7.6155,308.6,3.966331659,6.615238557,2.926411962,4.770825259,1.844413298,3.085096719,-0.146835452,3.0735,-3.856,198.58,54.37,0.16474,0.001,323,0.5,1,HCl,PDP,81.97
comp_434,"2-benzylidene-3-oxo-2,3-dihydro-1H-indene-1-carboxylic acid",O=C(O)C3/C(=C/c1ccccc1)C(=O)c2ccccc23,-6.736995007,-7.1824454,-7.428980559,-7.473607232,-2.770663348,7.6155,308.6,3.966331659,6.615238557,2.926411962,4.770825259,1.844413298,3.085096719,-0.146835452,3.0735,-3.856,198.58,54.37,0.16474,0.001,333,0.5,1,HCl,PDP,79.99
comp_435,"5-Amino-2-methyl-2,4-diphenyl-7 piperidin-1-yl-1,2-dihydro [1,6] naphthyridine-8-carbonitrile",CC5(c1ccccc1)C=C(c2ccccc2)c4c(N)nc(N3CCCCC3)c(C#N)c4N5,-5.406358219,-6.140249306,-6.666517516,-6.97672732,-1.194307742,5.9372,529.19,4.212050477,5.240158419,1.378568012,3.309363215,1.930795204,1.418053669,0.616656175,4.6134,-7.239,332.71,77.97,0.23453,0.0000118,308,3,1,HCl,WL,71.3
comp_435,"5-Amino-2-methyl-2,4-diphenyl-7 piperidin-1-yl-1,2-dihydro [1,6] naphthyridine-8-carbonitrile",CC5(c1ccccc1)C=C(c2ccccc2)c4c(N)nc(N3CCCCC3)c(C#N)c4N5,-5.406358219,-6.140249306,-6.666517516,-6.97672732,-1.194307742,5.9372,529.19,4.212050477,5.240158419,1.378568012,3.309363215,1.930795204,1.418053669,0.616656175,4.6134,-7.239,332.71,77.97,0.23453,0.0000237,308,3,1,HCl,WL,87.9
comp_435,"5-Amino-2-methyl-2,4-diphenyl-7 piperidin-1-yl-1,2-dihydro [1,6] naphthyridine-8-carbonitrile",CC5(c1ccccc1)C=C(c2ccccc2)c4c(N)nc(N3CCCCC3)c(C#N)c4N5,-5.406358219,-6.140249306,-6.666517516,-6.97672732,-1.194307742,5.9372,529.19,4.212050477,5.240158419,1.378568012,3.309363215,1.930795204,1.418053669,0.616656175,4.6134,-7.239,332.71,77.97,0.23453,0.0000355,308,3,1,HCl,WL,93.1
comp_435,"5-Amino-2-methyl-2,4-diphenyl-7 piperidin-1-yl-1,2-dihydro [1,6] naphthyridine-8-carbonitrile",CC5(c1ccccc1)C=C(c2ccccc2)c4c(N)nc(N3CCCCC3)c(C#N)c4N5,-5.406358219,-6.140249306,-6.666517516,-6.97672732,-1.194307742,5.9372,529.19,4.212050477,5.240158419,1.378568012,3.309363215,1.930795204,1.418053669,0.616656175,4.6134,-7.239,332.71,77.97,0.23453,0.0000474,308,3,1,HCl,WL,96.1
comp_435,"5-Amino-2-methyl-2,4-diphenyl-7 piperidin-1-yl-1,2-dihydro [1,6] naphthyridine-8-carbonitrile",CC5(c1ccccc1)C=C(c2ccccc2)c4c(N)nc(N3CCCCC3)c(C#N)c4N5,-5.406358219,-6.140249306,-6.666517516,-6.97672732,-1.194307742,5.9372,529.19,4.212050477,5.240158419,1.378568012,3.309363215,1.930795204,1.418053669,0.616656175,4.6134,-7.239,332.71,77.97,0.23453,0.0000474,318,3,1,HCl,WL,94.3
comp_435,"5-Amino-2-methyl-2,4-diphenyl-7 piperidin-1-yl-1,2-dihydro [1,6] naphthyridine-8-carbonitrile",CC5(c1ccccc1)C=C(c2ccccc2)c4c(N)nc(N3CCCCC3)c(C#N)c4N5,-5.406358219,-6.140249306,-6.666517516,-6.97672732,-1.194307742,5.9372,529.19,4.212050477,5.240158419,1.378568012,3.309363215,1.930795204,1.418053669,0.616656175,4.6134,-7.239,332.71,77.97,0.23453,0.0000474,328,3,1,HCl,WL,91.4
comp_435,"5-Amino-2-methyl-2,4-diphenyl-7 piperidin-1-yl-1,2-dihydro [1,6] naphthyridine-8-carbonitrile",CC5(c1ccccc1)C=C(c2ccccc2)c4c(N)nc(N3CCCCC3)c(C#N)c4N5,-5.406358219,-6.140249306,-6.666517516,-6.97672732,-1.194307742,5.9372,529.19,4.212050477,5.240158419,1.378568012,3.309363215,1.930795204,1.418053669,0.616656175,4.6134,-7.239,332.71,77.97,0.23453,0.0000474,338,3,1,HCl,WL,87.6
comp_435,"5-Amino-2-methyl-2,4-diphenyl-7 piperidin-1-yl-1,2-dihydro [1,6] naphthyridine-8-carbonitrile",CC5(c1ccccc1)C=C(c2ccccc2)c4c(N)nc(N3CCCCC3)c(C#N)c4N5,-5.406358219,-6.140249306,-6.666517516,-6.97672732,-1.194307742,5.9372,529.19,4.212050477,5.240158419,1.378568012,3.309363215,1.930795204,1.418053669,0.616656175,4.6134,-7.239,332.71,77.97,0.23453,0.0000474,308,0.5,1,HCl,PDP,92.7
comp_435,"5-Amino-2-methyl-2,4-diphenyl-7 piperidin-1-yl-1,2-dihydro [1,6] naphthyridine-8-carbonitrile",CC5(c1ccccc1)C=C(c2ccccc2)c4c(N)nc(N3CCCCC3)c(C#N)c4N5,-5.406358219,-6.140249306,-6.666517516,-6.97672732,-1.194307742,5.9372,529.19,4.212050477,5.240158419,1.378568012,3.309363215,1.930795204,1.418053669,0.616656175,4.6134,-7.239,332.71,77.97,0.23453,0.0000474,308,0.5,1,HCl,EIS,96.4
comp_436,"5-amino-2,4-bis(4-hydroxyphenyl)-2-methyl-7-(piperidin-1-yl)-1,2-dihydro-1,6-naphthyridine-8-carbonitrile",CC5(c1ccc(O)cc1)C=C(c2ccc(O)cc2)c4c(N)nc(N3CCCCC3)c(C#N)c4N5,-5.364180571,-6.070588158,-6.274129327,-6.466513827,-1.272676535,7.1515,546.34,4.091504036,5.189519934,1.454041513,3.321780723,1.867739211,1.476949661,0.63082644,3.922,-6.647,345.41,118.43,0.29938,0.0000118,308,3,1,HCl,WL,73.1
comp_436,"5-amino-2,4-bis(4-hydroxyphenyl)-2-methyl-7-(piperidin-1-yl)-1,2-dihydro-1,6-naphthyridine-8-carbonitrile",CC5(c1ccc(O)cc1)C=C(c2ccc(O)cc2)c4c(N)nc(N3CCCCC3)c(C#N)c4N5,-5.364180571,-6.070588158,-6.274129327,-6.466513827,-1.272676535,7.1515,546.34,4.091504036,5.189519934,1.454041513,3.321780723,1.867739211,1.476949661,0.63082644,3.922,-6.647,345.41,118.43,0.29938,0.0000237,308,3,1,HCl,WL,89.6
comp_436,"5-amino-2,4-bis(4-hydroxyphenyl)-2-methyl-7-(piperidin-1-yl)-1,2-dihydro-1,6-naphthyridine-8-carbonitrile",CC5(c1ccc(O)cc1)C=C(c2ccc(O)cc2)c4c(N)nc(N3CCCCC3)c(C#N)c4N5,-5.364180571,-6.070588158,-6.274129327,-6.466513827,-1.272676535,7.1515,546.34,4.091504036,5.189519934,1.454041513,3.321780723,1.867739211,1.476949661,0.63082644,3.922,-6.647,345.41,118.43,0.29938,0.0000355,308,3,1,HCl,WL,95.3
comp_436,"5-amino-2,4-bis(4-hydroxyphenyl)-2-methyl-7-(piperidin-1-yl)-1,2-dihydro-1,6-naphthyridine-8-carbonitrile",CC5(c1ccc(O)cc1)C=C(c2ccc(O)cc2)c4c(N)nc(N3CCCCC3)c(C#N)c4N5,-5.364180571,-6.070588158,-6.274129327,-6.466513827,-1.272676535,7.1515,546.34,4.091504036,5.189519934,1.454041513,3.321780723,1.867739211,1.476949661,0.63082644,3.922,-6.647,345.41,118.43,0.29938,0.0000474,308,3,1,HCl,WL,97.4
comp_436,"5-amino-2,4-bis(4-hydroxyphenyl)-2-methyl-7-(piperidin-1-yl)-1,2-dihydro-1,6-naphthyridine-8-carbonitrile",CC5(c1ccc(O)cc1)C=C(c2ccc(O)cc2)c4c(N)nc(N3CCCCC3)c(C#N)c4N5,-5.364180571,-6.070588158,-6.274129327,-6.466513827,-1.272676535,7.1515,546.34,4.091504036,5.189519934,1.454041513,3.321780723,1.867739211,1.476949661,0.63082644,3.922,-6.647,345.41,118.43,0.29938,0.0000474,318,3,1,HCl,WL,95.5
comp_436,"5-amino-2,4-bis(4-hydroxyphenyl)-2-methyl-7-(piperidin-1-yl)-1,2-dihydro-1,6-naphthyridine-8-carbonitrile",CC5(c1ccc(O)cc1)C=C(c2ccc(O)cc2)c4c(N)nc(N3CCCCC3)c(C#N)c4N5,-5.364180571,-6.070588158,-6.274129327,-6.466513827,-1.272676535,7.1515,546.34,4.091504036,5.189519934,1.454041513,3.321780723,1.867739211,1.476949661,0.63082644,3.922,-6.647,345.41,118.43,0.29938,0.0000474,328,3,1,HCl,WL,92.8
comp_436,"5-amino-2,4-bis(4-hydroxyphenyl)-2-methyl-7-(piperidin-1-yl)-1,2-dihydro-1,6-naphthyridine-8-carbonitrile",CC5(c1ccc(O)cc1)C=C(c2ccc(O)cc2)c4c(N)nc(N3CCCCC3)c(C#N)c4N5,-5.364180571,-6.070588158,-6.274129327,-6.466513827,-1.272676535,7.1515,546.34,4.091504036,5.189519934,1.454041513,3.321780723,1.867739211,1.476949661,0.63082644,3.922,-6.647,345.41,118.43,0.29938,0.0000474,338,3,1,HCl,WL,88.7
comp_436,"5-amino-2,4-bis(4-hydroxyphenyl)-2-methyl-7-(piperidin-1-yl)-1,2-dihydro-1,6-naphthyridine-8-carbonitrile",CC5(c1ccc(O)cc1)C=C(c2ccc(O)cc2)c4c(N)nc(N3CCCCC3)c(C#N)c4N5,-5.364180571,-6.070588158,-6.274129327,-6.466513827,-1.272676535,7.1515,546.34,4.091504036,5.189519934,1.454041513,3.321780723,1.867739211,1.476949661,0.63082644,3.922,-6.647,345.41,118.43,0.29938,0.0000474,308,0.5,1,HCl,PDP,94.7
comp_436,"5-amino-2,4-bis(4-hydroxyphenyl)-2-methyl-7-(piperidin-1-yl)-1,2-dihydro-1,6-naphthyridine-8-carbonitrile",CC5(c1ccc(O)cc1)C=C(c2ccc(O)cc2)c4c(N)nc(N3CCCCC3)c(C#N)c4N5,-5.364180571,-6.070588158,-6.274129327,-6.466513827,-1.272676535,7.1515,546.34,4.091504036,5.189519934,1.454041513,3.321780723,1.867739211,1.476949661,0.63082644,3.922,-6.647,345.41,118.43,0.29938,0.0000474,308,0.5,1,HCl,EIS,97.2
