Repository: aveucoloap/Machine-Learning-corrosion-study

File: comp1-502_datasetQM_20220608.csv (part 54 of 61)
comp_ref,Compound,smiles,HOMO,HOMO_1,HOMO_2,HOMO_3,LUMO,Dipole,Polar,Egap,IP,EA,Electronegativity,Chemical hardness,Electrophilicity,deltaN,cLogP,cLogS,Total Surface Area,Polar Surface Area,Relative PSA,ConcInh_M,TempK,Time_H,Med_ConcM,Med_ID,Method,IE
comp_437,"5-amino-2,4-bis(2,4-dihydroxyphenyl)-2-methyl-7-(piperidin-1-yl)-1,2-dihydro-1,6-naphthyridine-8-carbonitrile, ",CC5(c1ccc(O)cc1O)C=C(c2ccc(O)cc2O)c4c(N)nc(N3CCCCC3)c(C#N)c4N5,-5.490713517,-6.082833281,-6.205828747,-6.343246248,-1.473224451,8.9086,558.08,4.017489065,5.320255135,1.654022616,3.487138875,1.833116259,1.658396934,0.552535127,3.2306,-6.055,358.11,158.89,0.2314,0.0000118,308,3,1,HCl,WL,74.9
comp_437,"5-amino-2,4-bis(2,4-dihydroxyphenyl)-2-methyl-7-(piperidin-1-yl)-1,2-dihydro-1,6-naphthyridine-8-carbonitrile, ",CC5(c1ccc(O)cc1O)C=C(c2ccc(O)cc2O)c4c(N)nc(N3CCCCC3)c(C#N)c4N5,-5.490713517,-6.082833281,-6.205828747,-6.343246248,-1.473224451,8.9086,558.08,4.017489065,5.320255135,1.654022616,3.487138875,1.833116259,1.658396934,0.552535127,3.2306,-6.055,358.11,158.89,0.2314,0.0000237,308,3,1,HCl,WL,90.9
comp_437,"5-amino-2,4-bis(2,4-dihydroxyphenyl)-2-methyl-7-(piperidin-1-yl)-1,2-dihydro-1,6-naphthyridine-8-carbonitrile, ",CC5(c1ccc(O)cc1O)C=C(c2ccc(O)cc2O)c4c(N)nc(N3CCCCC3)c(C#N)c4N5,-5.490713517,-6.082833281,-6.205828747,-6.343246248,-1.473224451,8.9086,558.08,4.017489065,5.320255135,1.654022616,3.487138875,1.833116259,1.658396934,0.552535127,3.2306,-6.055,358.11,158.89,0.2314,0.0000355,308,3,1,HCl,WL,95.7
comp_437,"5-amino-2,4-bis(2,4-dihydroxyphenyl)-2-methyl-7-(piperidin-1-yl)-1,2-dihydro-1,6-naphthyridine-8-carbonitrile, ",CC5(c1ccc(O)cc1O)C=C(c2ccc(O)cc2O)c4c(N)nc(N3CCCCC3)c(C#N)c4N5,-5.490713517,-6.082833281,-6.205828747,-6.343246248,-1.473224451,8.9086,558.08,4.017489065,5.320255135,1.654022616,3.487138875,1.833116259,1.658396934,0.552535127,3.2306,-6.055,358.11,158.89,0.2314,0.0000474,308,3,1,HCl,WL,98.7
comp_437,"5-amino-2,4-bis(2,4-dihydroxyphenyl)-2-methyl-7-(piperidin-1-yl)-1,2-dihydro-1,6-naphthyridine-8-carbonitrile, ",CC5(c1ccc(O)cc1O)C=C(c2ccc(O)cc2O)c4c(N)nc(N3CCCCC3)c(C#N)c4N5,-5.490713517,-6.082833281,-6.205828747,-6.343246248,-1.473224451,8.9086,558.08,4.017489065,5.320255135,1.654022616,3.487138875,1.833116259,1.658396934,0.552535127,3.2306,-6.055,358.11,158.89,0.2314,0.0000474,318,3,1,HCl,WL,97.6
comp_437,"5-amino-2,4-bis(2,4-dihydroxyphenyl)-2-methyl-7-(piperidin-1-yl)-1,2-dihydro-1,6-naphthyridine-8-carbonitrile, ",CC5(c1ccc(O)cc1O)C=C(c2ccc(O)cc2O)c4c(N)nc(N3CCCCC3)c(C#N)c4N5,-5.490713517,-6.082833281,-6.205828747,-6.343246248,-1.473224451,8.9086,558.08,4.017489065,5.320255135,1.654022616,3.487138875,1.833116259,1.658396934,0.552535127,3.2306,-6.055,358.11,158.89,0.2314,0.0000474,328,3,1,HCl,WL,95.1
comp_437,"5-amino-2,4-bis(2,4-dihydroxyphenyl)-2-methyl-7-(piperidin-1-yl)-1,2-dihydro-1,6-naphthyridine-8-carbonitrile, ",CC5(c1ccc(O)cc1O)C=C(c2ccc(O)cc2O)c4c(N)nc(N3CCCCC3)c(C#N)c4N5,-5.490713517,-6.082833281,-6.205828747,-6.343246248,-1.473224451,8.9086,558.08,4.017489065,5.320255135,1.654022616,3.487138875,1.833116259,1.658396934,0.552535127,3.2306,-6.055,358.11,158.89,0.2314,0.0000474,338,3,1,HCl,WL,90.2
comp_437,"5-amino-2,4-bis(2,4-dihydroxyphenyl)-2-methyl-7-(piperidin-1-yl)-1,2-dihydro-1,6-naphthyridine-8-carbonitrile, ",CC5(c1ccc(O)cc1O)C=C(c2ccc(O)cc2O)c4c(N)nc(N3CCCCC3)c(C#N)c4N5,-5.490713517,-6.082833281,-6.205828747,-6.343246248,-1.473224451,8.9086,558.08,4.017489065,5.320255135,1.654022616,3.487138875,1.833116259,1.658396934,0.552535127,3.2306,-6.055,358.11,158.89,0.2314,0.0000474,308,0.5,1,HCl,PDP,96.9
comp_437,"5-amino-2,4-bis(2,4-dihydroxyphenyl)-2-methyl-7-(piperidin-1-yl)-1,2-dihydro-1,6-naphthyridine-8-carbonitrile, ",CC5(c1ccc(O)cc1O)C=C(c2ccc(O)cc2O)c4c(N)nc(N3CCCCC3)c(C#N)c4N5,-5.490713517,-6.082833281,-6.205828747,-6.343246248,-1.473224451,8.9086,558.08,4.017489065,5.320255135,1.654022616,3.487138875,1.833116259,1.658396934,0.552535127,3.2306,-6.055,358.11,158.89,0.2314,0.0000474,308,0.5,1,HCl,EIS,97.5
comp_438,"2-(3,5-Dimethyl-1H-pyrazol-1-yl)-N´-(4-(dimethylamino)benzylidene)acetohydrazide",Cc2cc(C)n(CC(=O)N/N=C/c1ccc(N(C)C)cc1)n2,-5.308125115,-6.696994269,-6.812098433,-7.064620097,-1.626424556,7.8702,377.93,3.681700559,5.15091827,1.817377547,3.484147909,1.666770361,1.820779714,0.609473335,1.4507,-2.727,248.05,62.52,0.23881,0.001,298,0.5,1,HCl,PDP,98
comp_438,"2-(3,5-Dimethyl-1H-pyrazol-1-yl)-N´-(4-(dimethylamino)benzylidene)acetohydrazide",Cc2cc(C)n(CC(=O)N/N=C/c1ccc(N(C)C)cc1)n2,-5.308125115,-6.696994269,-6.812098433,-7.064620097,-1.626424556,7.8702,377.93,3.681700559,5.15091827,1.817377547,3.484147909,1.666770361,1.820779714,0.609473335,1.4507,-2.727,248.05,62.52,0.23881,0.0001,298,0.5,1,HCl,PDP,96
comp_438,"2-(3,5-Dimethyl-1H-pyrazol-1-yl)-N´-(4-(dimethylamino)benzylidene)acetohydrazide",Cc2cc(C)n(CC(=O)N/N=C/c1ccc(N(C)C)cc1)n2,-5.308125115,-6.696994269,-6.812098433,-7.064620097,-1.626424556,7.8702,377.93,3.681700559,5.15091827,1.817377547,3.484147909,1.666770361,1.820779714,0.609473335,1.4507,-2.727,248.05,62.52,0.23881,0.00001,298,0.5,1,HCl,PDP,95
comp_438,"2-(3,5-Dimethyl-1H-pyrazol-1-yl)-N´-(4-(dimethylamino)benzylidene)acetohydrazide",Cc2cc(C)n(CC(=O)N/N=C/c1ccc(N(C)C)cc1)n2,-5.308125115,-6.696994269,-6.812098433,-7.064620097,-1.626424556,7.8702,377.93,3.681700559,5.15091827,1.817377547,3.484147909,1.666770361,1.820779714,0.609473335,1.4507,-2.727,248.05,62.52,0.23881,0.000001,298,0.5,1,HCl,PDP,89
comp_438,"2-(3,5-Dimethyl-1H-pyrazol-1-yl)-N´-(4-(dimethylamino)benzylidene)acetohydrazide",Cc2cc(C)n(CC(=O)N/N=C/c1ccc(N(C)C)cc1)n2,-5.308125115,-6.696994269,-6.812098433,-7.064620097,-1.626424556,7.8702,377.93,3.681700559,5.15091827,1.817377547,3.484147909,1.666770361,1.820779714,0.609473335,1.4507,-2.727,248.05,62.52,0.23881,0.001,298,0.5,1,HCl,EIS,97
comp_438,"2-(3,5-Dimethyl-1H-pyrazol-1-yl)-N´-(4-(dimethylamino)benzylidene)acetohydrazide",Cc2cc(C)n(CC(=O)N/N=C/c1ccc(N(C)C)cc1)n2,-5.308125115,-6.696994269,-6.812098433,-7.064620097,-1.626424556,7.8702,377.93,3.681700559,5.15091827,1.817377547,3.484147909,1.666770361,1.820779714,0.609473335,1.4507,-2.727,248.05,62.52,0.23881,0.0001,298,0.5,1,HCl,EIS,96
comp_438,"2-(3,5-Dimethyl-1H-pyrazol-1-yl)-N´-(4-(dimethylamino)benzylidene)acetohydrazide",Cc2cc(C)n(CC(=O)N/N=C/c1ccc(N(C)C)cc1)n2,-5.308125115,-6.696994269,-6.812098433,-7.064620097,-1.626424556,7.8702,377.93,3.681700559,5.15091827,1.817377547,3.484147909,1.666770361,1.820779714,0.609473335,1.4507,-2.727,248.05,62.52,0.23881,0.00001,298,0.5,1,HCl,EIS,95
comp_438,"2-(3,5-Dimethyl-1H-pyrazol-1-yl)-N´-(4-(dimethylamino)benzylidene)acetohydrazide",Cc2cc(C)n(CC(=O)N/N=C/c1ccc(N(C)C)cc1)n2,-5.308125115,-6.696994269,-6.812098433,-7.064620097,-1.626424556,7.8702,377.93,3.681700559,5.15091827,1.817377547,3.484147909,1.666770361,1.820779714,0.609473335,1.4507,-2.727,248.05,62.52,0.23881,0.000001,298,0.5,1,HCl,EIS,89
comp_438,"2-(3,5-Dimethyl-1H-pyrazol-1-yl)-N´-(4-(dimethylamino)benzylidene)acetohydrazide",Cc2cc(C)n(CC(=O)N/N=C/c1ccc(N(C)C)cc1)n2,-5.308125115,-6.696994269,-6.812098433,-7.064620097,-1.626424556,7.8702,377.93,3.681700559,5.15091827,1.817377547,3.484147909,1.666770361,1.820779714,0.609473335,1.4507,-2.727,248.05,62.52,0.23881,0.001,308,2,1,HCl,WL,96
comp_438,"2-(3,5-Dimethyl-1H-pyrazol-1-yl)-N´-(4-(dimethylamino)benzylidene)acetohydrazide",Cc2cc(C)n(CC(=O)N/N=C/c1ccc(N(C)C)cc1)n2,-5.308125115,-6.696994269,-6.812098433,-7.064620097,-1.626424556,7.8702,377.93,3.681700559,5.15091827,1.817377547,3.484147909,1.666770361,1.820779714,0.609473335,1.4507,-2.727,248.05,62.52,0.23881,0.001,318,2,1,HCl,WL,95
comp_438,"2-(3,5-Dimethyl-1H-pyrazol-1-yl)-N´-(4-(dimethylamino)benzylidene)acetohydrazide",Cc2cc(C)n(CC(=O)N/N=C/c1ccc(N(C)C)cc1)n2,-5.308125115,-6.696994269,-6.812098433,-7.064620097,-1.626424556,7.8702,377.93,3.681700559,5.15091827,1.817377547,3.484147909,1.666770361,1.820779714,0.609473335,1.4507,-2.727,248.05,62.52,0.23881,0.001,328,2,1,HCl,WL,86
comp_438,"2-(3,5-Dimethyl-1H-pyrazol-1-yl)-N´-(4-(dimethylamino)benzylidene)acetohydrazide",Cc2cc(C)n(CC(=O)N/N=C/c1ccc(N(C)C)cc1)n2,-5.308125115,-6.696994269,-6.812098433,-7.064620097,-1.626424556,7.8702,377.93,3.681700559,5.15091827,1.817377547,3.484147909,1.666770361,1.820779714,0.609473335,1.4507,-2.727,248.05,62.52,0.23881,0.001,338,2,1,HCl,WL,83
comp_439,"2-(3,5-dimethyl-1H-pyrazol-1-yl)-N´-(4-methylbenzylidene)acetohydrazide",Cc2ccc(/C=N/NC(=O)Cn1nc(C)cc1C)cc2,-6.34760007,-6.646381091,-6.797404284,-7.314420623,-2.000853231,7.1575,315.4,4.346746839,6.231881065,2.172417701,4.202149383,2.029731682,2.174925336,0.146743838,1.8982,-3.035,225.49,59.28,0.24524,0.001,298,0.5,1,HCl,PDP,91
comp_439,"2-(3,5-dimethyl-1H-pyrazol-1-yl)-N´-(4-methylbenzylidene)acetohydrazide",Cc2ccc(/C=N/NC(=O)Cn1nc(C)cc1C)cc2,-6.34760007,-6.646381091,-6.797404284,-7.314420623,-2.000853231,7.1575,315.4,4.346746839,6.231881065,2.172417701,4.202149383,2.029731682,2.174925336,0.146743838,1.8982,-3.035,225.49,59.28,0.24524,0.0001,298,0.5,1,HCl,PDP,79
comp_439,"2-(3,5-dimethyl-1H-pyrazol-1-yl)-N´-(4-methylbenzylidene)acetohydrazide",Cc2ccc(/C=N/NC(=O)Cn1nc(C)cc1C)cc2,-6.34760007,-6.646381091,-6.797404284,-7.314420623,-2.000853231,7.1575,315.4,4.346746839,6.231881065,2.172417701,4.202149383,2.029731682,2.174925336,0.146743838,1.8982,-3.035,225.49,59.28,0.24524,0.00001,298,0.5,1,HCl,PDP,78
comp_439,"2-(3,5-dimethyl-1H-pyrazol-1-yl)-N´-(4-methylbenzylidene)acetohydrazide",Cc2ccc(/C=N/NC(=O)Cn1nc(C)cc1C)cc2,-6.34760007,-6.646381091,-6.797404284,-7.314420623,-2.000853231,7.1575,315.4,4.346746839,6.231881065,2.172417701,4.202149383,2.029731682,2.174925336,0.146743838,1.8982,-3.035,225.49,59.28,0.24524,0.000001,298,0.5,1,HCl,PDP,65
comp_439,"2-(3,5-dimethyl-1H-pyrazol-1-yl)-N´-(4-methylbenzylidene)acetohydrazide",Cc2ccc(/C=N/NC(=O)Cn1nc(C)cc1C)cc2,-6.34760007,-6.646381091,-6.797404284,-7.314420623,-2.000853231,7.1575,315.4,4.346746839,6.231881065,2.172417701,4.202149383,2.029731682,2.174925336,0.146743838,1.8982,-3.035,225.49,59.28,0.24524,0.001,298,0.5,1,HCl,EIS,93
comp_439,"2-(3,5-dimethyl-1H-pyrazol-1-yl)-N´-(4-methylbenzylidene)acetohydrazide",Cc2ccc(/C=N/NC(=O)Cn1nc(C)cc1C)cc2,-6.34760007,-6.646381091,-6.797404284,-7.314420623,-2.000853231,7.1575,315.4,4.346746839,6.231881065,2.172417701,4.202149383,2.029731682,2.174925336,0.146743838,1.8982,-3.035,225.49,59.28,0.24524,0.0001,298,0.5,1,HCl,EIS,88
comp_439,"2-(3,5-dimethyl-1H-pyrazol-1-yl)-N´-(4-methylbenzylidene)acetohydrazide",Cc2ccc(/C=N/NC(=O)Cn1nc(C)cc1C)cc2,-6.34760007,-6.646381091,-6.797404284,-7.314420623,-2.000853231,7.1575,315.4,4.346746839,6.231881065,2.172417701,4.202149383,2.029731682,2.174925336,0.146743838,1.8982,-3.035,225.49,59.28,0.24524,0.00001,298,0.5,1,HCl,EIS,78
comp_439,"2-(3,5-dimethyl-1H-pyrazol-1-yl)-N´-(4-methylbenzylidene)acetohydrazide",Cc2ccc(/C=N/NC(=O)Cn1nc(C)cc1C)cc2,-6.34760007,-6.646381091,-6.797404284,-7.314420623,-2.000853231,7.1575,315.4,4.346746839,6.231881065,2.172417701,4.202149383,2.029731682,2.174925336,0.146743838,1.8982,-3.035,225.49,59.28,0.24524,0.000001,298,0.5,1,HCl,EIS,58
comp_439,"2-(3,5-dimethyl-1H-pyrazol-1-yl)-N´-(4-methylbenzylidene)acetohydrazide",Cc2ccc(/C=N/NC(=O)Cn1nc(C)cc1C)cc2,-6.34760007,-6.646381091,-6.797404284,-7.314420623,-2.000853231,7.1575,315.4,4.346746839,6.231881065,2.172417701,4.202149383,2.029731682,2.174925336,0.146743838,1.8982,-3.035,225.49,59.28,0.24524,0.001,308,2,1,HCl,WL,86
comp_439,"2-(3,5-dimethyl-1H-pyrazol-1-yl)-N´-(4-methylbenzylidene)acetohydrazide",Cc2ccc(/C=N/NC(=O)Cn1nc(C)cc1C)cc2,-6.34760007,-6.646381091,-6.797404284,-7.314420623,-2.000853231,7.1575,315.4,4.346746839,6.231881065,2.172417701,4.202149383,2.029731682,2.174925336,0.146743838,1.8982,-3.035,225.49,59.28,0.24524,0.001,318,2,1,HCl,WL,79
comp_439,"2-(3,5-dimethyl-1H-pyrazol-1-yl)-N´-(4-methylbenzylidene)acetohydrazide",Cc2ccc(/C=N/NC(=O)Cn1nc(C)cc1C)cc2,-6.34760007,-6.646381091,-6.797404284,-7.314420623,-2.000853231,7.1575,315.4,4.346746839,6.231881065,2.172417701,4.202149383,2.029731682,2.174925336,0.146743838,1.8982,-3.035,225.49,59.28,0.24524,0.001,328,2,1,HCl,WL,64
comp_439,"2-(3,5-dimethyl-1H-pyrazol-1-yl)-N´-(4-methylbenzylidene)acetohydrazide",Cc2ccc(/C=N/NC(=O)Cn1nc(C)cc1C)cc2,-6.34760007,-6.646381091,-6.797404284,-7.314420623,-2.000853231,7.1575,315.4,4.346746839,6.231881065,2.172417701,4.202149383,2.029731682,2.174925336,0.146743838,1.8982,-3.035,225.49,59.28,0.24524,0.001,338,2,1,HCl,WL,63
comp_440,"2-(3,5-dimethyl-1H-pyrazol-1-yl)-N´-(4-fluorobenzylidene)acetohydrazide",Cc2cc(C)n(CC(=O)N/N=C/c1ccc(F)cc1)n2,-6.317939659,-6.4659696,-6.745430537,-7.234691261,-1.917042161,10.3679,291.17,4.400897498,6.204537703,2.084617742,4.144577722,2.059959981,2.08469153,0.172538438,1.6551,-3.005,219.58,59.28,0.24595,0.001,298,0.5,1,HCl,PDP,89
comp_440,"2-(3,5-dimethyl-1H-pyrazol-1-yl)-N´-(4-fluorobenzylidene)acetohydrazide",Cc2cc(C)n(CC(=O)N/N=C/c1ccc(F)cc1)n2,-6.317939659,-6.4659696,-6.745430537,-7.234691261,-1.917042161,10.3679,291.17,4.400897498,6.204537703,2.084617742,4.144577722,2.059959981,2.08469153,0.172538438,1.6551,-3.005,219.58,59.28,0.24595,0.0001,298,0.5,1,HCl,PDP,84
comp_440,"2-(3,5-dimethyl-1H-pyrazol-1-yl)-N´-(4-fluorobenzylidene)acetohydrazide",Cc2cc(C)n(CC(=O)N/N=C/c1ccc(F)cc1)n2,-6.317939659,-6.4659696,-6.745430537,-7.234691261,-1.917042161,10.3679,291.17,4.400897498,6.204537703,2.084617742,4.144577722,2.059959981,2.08469153,0.172538438,1.6551,-3.005,219.58,59.28,0.24595,0.00001,298,0.5,1,HCl,PDP,72
comp_440,"2-(3,5-dimethyl-1H-pyrazol-1-yl)-N´-(4-fluorobenzylidene)acetohydrazide",Cc2cc(C)n(CC(=O)N/N=C/c1ccc(F)cc1)n2,-6.317939659,-6.4659696,-6.745430537,-7.234691261,-1.917042161,10.3679,291.17,4.400897498,6.204537703,2.084617742,4.144577722,2.059959981,2.08469153,0.172538438,1.6551,-3.005,219.58,59.28,0.24595,0.000001,298,0.5,1,HCl,PDP,60
comp_440,"2-(3,5-dimethyl-1H-pyrazol-1-yl)-N´-(4-fluorobenzylidene)acetohydrazide",Cc2cc(C)n(CC(=O)N/N=C/c1ccc(F)cc1)n2,-6.317939659,-6.4659696,-6.745430537,-7.234691261,-1.917042161,10.3679,291.17,4.400897498,6.204537703,2.084617742,4.144577722,2.059959981,2.08469153,0.172538438,1.6551,-3.005,219.58,59.28,0.24595,0.001,298,0.5,1,HCl,EIS,89
comp_440,"2-(3,5-dimethyl-1H-pyrazol-1-yl)-N´-(4-fluorobenzylidene)acetohydrazide",Cc2cc(C)n(CC(=O)N/N=C/c1ccc(F)cc1)n2,-6.317939659,-6.4659696,-6.745430537,-7.234691261,-1.917042161,10.3679,291.17,4.400897498,6.204537703,2.084617742,4.144577722,2.059959981,2.08469153,0.172538438,1.6551,-3.005,219.58,59.28,0.24595,0.0001,298,0.5,1,HCl,EIS,86
comp_440,"2-(3,5-dimethyl-1H-pyrazol-1-yl)-N´-(4-fluorobenzylidene)acetohydrazide",Cc2cc(C)n(CC(=O)N/N=C/c1ccc(F)cc1)n2,-6.317939659,-6.4659696,-6.745430537,-7.234691261,-1.917042161,10.3679,291.17,4.400897498,6.204537703,2.084617742,4.144577722,2.059959981,2.08469153,0.172538438,1.6551,-3.005,219.58,59.28,0.24595,0.00001,298,0.5,1,HCl,EIS,83
comp_440,"2-(3,5-dimethyl-1H-pyrazol-1-yl)-N´-(4-fluorobenzylidene)acetohydrazide",Cc2cc(C)n(CC(=O)N/N=C/c1ccc(F)cc1)n2,-6.317939659,-6.4659696,-6.745430537,-7.234691261,-1.917042161,10.3679,291.17,4.400897498,6.204537703,2.084617742,4.144577722,2.059959981,2.08469153,0.172538438,1.6551,-3.005,219.58,59.28,0.24595,0.000001,298,0.5,1,HCl,EIS,76
comp_440,"2-(3,5-dimethyl-1H-pyrazol-1-yl)-N´-(4-fluorobenzylidene)acetohydrazide",Cc2cc(C)n(CC(=O)N/N=C/c1ccc(F)cc1)n2,-6.317939659,-6.4659696,-6.745430537,-7.234691261,-1.917042161,10.3679,291.17,4.400897498,6.204537703,2.084617742,4.144577722,2.059959981,2.08469153,0.172538438,1.6551,-3.005,219.58,59.28,0.24595,0.001,308,2,1,HCl,WL,78
comp_440,"2-(3,5-dimethyl-1H-pyrazol-1-yl)-N´-(4-fluorobenzylidene)acetohydrazide",Cc2cc(C)n(CC(=O)N/N=C/c1ccc(F)cc1)n2,-6.317939659,-6.4659696,-6.745430537,-7.234691261,-1.917042161,10.3679,291.17,4.400897498,6.204537703,2.084617742,4.144577722,2.059959981,2.08469153,0.172538438,1.6551,-3.005,219.58,59.28,0.24595,0.001,318,2,1,HCl,WL,73
comp_440,"2-(3,5-dimethyl-1H-pyrazol-1-yl)-N´-(4-fluorobenzylidene)acetohydrazide",Cc2cc(C)n(CC(=O)N/N=C/c1ccc(F)cc1)n2,-6.317939659,-6.4659696,-6.745430537,-7.234691261,-1.917042161,10.3679,291.17,4.400897498,6.204537703,2.084617742,4.144577722,2.059959981,2.08469153,0.172538438,1.6551,-3.005,219.58,59.28,0.24595,0.001,328,2,1,HCl,WL,69
comp_440,"2-(3,5-dimethyl-1H-pyrazol-1-yl)-N´-(4-fluorobenzylidene)acetohydrazide",Cc2cc(C)n(CC(=O)N/N=C/c1ccc(F)cc1)n2,-6.317939659,-6.4659696,-6.745430537,-7.234691261,-1.917042161,10.3679,291.17,4.400897498,6.204537703,2.084617742,4.144577722,2.059959981,2.08469153,0.172538438,1.6551,-3.005,219.58,59.28,0.24595,0.001,338,2,1,HCl,WL,50
comp_441,"2-(4-(5-(p-tolyl)-4,5-dihydro-1H-pyrazol-3-yl)phenoxy)acetic acid",Cc3ccc(C2CC(c1ccc(OCC(=O)O)cc1)=NN2)cc3,-5.260777303,-6.678490526,-7.102443924,-7.173193528,-1.315398411,8.7479,351.13,3.945378892,5.146027976,1.497574288,3.321801132,1.824226844,1.512197181,0.645862039,2.5579,-3.976,240.33,70.92,0.35564,0.005,303,6,1,HCl,WL,93
comp_441,"2-(4-(5-(p-tolyl)-4,5-dihydro-1H-pyrazol-3-yl)phenoxy)acetic acid",Cc3ccc(C2CC(c1ccc(OCC(=O)O)cc1)=NN2)cc3,-5.260777303,-6.678490526,-7.102443924,-7.173193528,-1.315398411,8.7479,351.13,3.945378892,5.146027976,1.497574288,3.321801132,1.824226844,1.512197181,0.645862039,2.5579,-3.976,240.33,70.92,0.35564,0.001,303,6,1,HCl,WL,88
comp_441,"2-(4-(5-(p-tolyl)-4,5-dihydro-1H-pyrazol-3-yl)phenoxy)acetic acid",Cc3ccc(C2CC(c1ccc(OCC(=O)O)cc1)=NN2)cc3,-5.260777303,-6.678490526,-7.102443924,-7.173193528,-1.315398411,8.7479,351.13,3.945378892,5.146027976,1.497574288,3.321801132,1.824226844,1.512197181,0.645862039,2.5579,-3.976,240.33,70.92,0.35564,0.0005,303,6,1,HCl,WL,82
comp_441,"2-(4-(5-(p-tolyl)-4,5-dihydro-1H-pyrazol-3-yl)phenoxy)acetic acid",Cc3ccc(C2CC(c1ccc(OCC(=O)O)cc1)=NN2)cc3,-5.260777303,-6.678490526,-7.102443924,-7.173193528,-1.315398411,8.7479,351.13,3.945378892,5.146027976,1.497574288,3.321801132,1.824226844,1.512197181,0.645862039,2.5579,-3.976,240.33,70.92,0.35564,0.0001,303,6,1,HCl,WL,79
comp_441,"2-(4-(5-(p-tolyl)-4,5-dihydro-1H-pyrazol-3-yl)phenoxy)acetic acid",Cc3ccc(C2CC(c1ccc(OCC(=O)O)cc1)=NN2)cc3,-5.260777303,-6.678490526,-7.102443924,-7.173193528,-1.315398411,8.7479,351.13,3.945378892,5.146027976,1.497574288,3.321801132,1.824226844,1.512197181,0.645862039,2.5579,-3.976,240.33,70.92,0.35564,0.005,303,0.5,1,HCl,PDP,89
comp_441,"2-(4-(5-(p-tolyl)-4,5-dihydro-1H-pyrazol-3-yl)phenoxy)acetic acid",Cc3ccc(C2CC(c1ccc(OCC(=O)O)cc1)=NN2)cc3,-5.260777303,-6.678490526,-7.102443924,-7.173193528,-1.315398411,8.7479,351.13,3.945378892,5.146027976,1.497574288,3.321801132,1.824226844,1.512197181,0.645862039,2.5579,-3.976,240.33,70.92,0.35564,0.001,303,0.5,1,HCl,PDP,87
comp_441,"2-(4-(5-(p-tolyl)-4,5-dihydro-1H-pyrazol-3-yl)phenoxy)acetic acid",Cc3ccc(C2CC(c1ccc(OCC(=O)O)cc1)=NN2)cc3,-5.260777303,-6.678490526,-7.102443924,-7.173193528,-1.315398411,8.7479,351.13,3.945378892,5.146027976,1.497574288,3.321801132,1.824226844,1.512197181,0.645862039,2.5579,-3.976,240.33,70.92,0.35564,0.0005,303,0.5,1,HCl,PDP,84
comp_441,"2-(4-(5-(p-tolyl)-4,5-dihydro-1H-pyrazol-3-yl)phenoxy)acetic acid",Cc3ccc(C2CC(c1ccc(OCC(=O)O)cc1)=NN2)cc3,-5.260777303,-6.678490526,-7.102443924,-7.173193528,-1.315398411,8.7479,351.13,3.945378892,5.146027976,1.497574288,3.321801132,1.824226844,1.512197181,0.645862039,2.5579,-3.976,240.33,70.92,0.35564,0.0001,303,0.5,1,HCl,PDP,81
comp_441,"2-(4-(5-(p-tolyl)-4,5-dihydro-1H-pyrazol-3-yl)phenoxy)acetic acid",Cc3ccc(C2CC(c1ccc(OCC(=O)O)cc1)=NN2)cc3,-5.260777303,-6.678490526,-7.102443924,-7.173193528,-1.315398411,8.7479,351.13,3.945378892,5.146027976,1.497574288,3.321801132,1.824226844,1.512197181,0.645862039,2.5579,-3.976,240.33,70.92,0.35564,0.005,303,0.5,1,HCl,EIS,91
comp_441,"2-(4-(5-(p-tolyl)-4,5-dihydro-1H-pyrazol-3-yl)phenoxy)acetic acid",Cc3ccc(C2CC(c1ccc(OCC(=O)O)cc1)=NN2)cc3,-5.260777303,-6.678490526,-7.102443924,-7.173193528,-1.315398411,8.7479,351.13,3.945378892,5.146027976,1.497574288,3.321801132,1.824226844,1.512197181,0.645862039,2.5579,-3.976,240.33,70.92,0.35564,0.001,303,0.5,1,HCl,EIS,89
comp_441,"2-(4-(5-(p-tolyl)-4,5-dihydro-1H-pyrazol-3-yl)phenoxy)acetic acid",Cc3ccc(C2CC(c1ccc(OCC(=O)O)cc1)=NN2)cc3,-5.260777303,-6.678490526,-7.102443924,-7.173193528,-1.315398411,8.7479,351.13,3.945378892,5.146027976,1.497574288,3.321801132,1.824226844,1.512197181,0.645862039,2.5579,-3.976,240.33,70.92,0.35564,0.0005,303,0.5,1,HCl,EIS,88
comp_441,"2-(4-(5-(p-tolyl)-4,5-dihydro-1H-pyrazol-3-yl)phenoxy)acetic acid",Cc3ccc(C2CC(c1ccc(OCC(=O)O)cc1)=NN2)cc3,-5.260777303,-6.678490526,-7.102443924,-7.173193528,-1.315398411,8.7479,351.13,3.945378892,5.146027976,1.497574288,3.321801132,1.824226844,1.512197181,0.645862039,2.5579,-3.976,240.33,70.92,0.35564,0.0001,303,0.5,1,HCl,EIS,86
comp_442,"2-(4-(5-(4-nitrophenyl)-4,5-dihydro-1H-pyrazol-3-yl)phenoxy)acetic acid",O=C(O)COc3ccc(C2=NNC(c1ccc(N(=O)=O)cc1)C2)cc3,-5.313839506,-7.073871969,-7.399320148,-7.663814822,-3.132846899,7.6577,365.75,2.180992608,5.197450965,3.181483986,4.189467475,1.007983489,4.353156057,0.308073027,1.2924,-4.092,251.74,116.74,0.42167,0.005,303,6,1,HCl,WL,96
comp_442,"2-(4-(5-(4-nitrophenyl)-4,5-dihydro-1H-pyrazol-3-yl)phenoxy)acetic acid",O=C(O)COc3ccc(C2=NNC(c1ccc(N(=O)=O)cc1)C2)cc3,-5.313839506,-7.073871969,-7.399320148,-7.663814822,-3.132846899,7.6577,365.75,2.180992608,5.197450965,3.181483986,4.189467475,1.007983489,4.353156057,0.308073027,1.2924,-4.092,251.74,116.74,0.42167,0.001,303,6,1,HCl,WL,90
comp_442,"2-(4-(5-(4-nitrophenyl)-4,5-dihydro-1H-pyrazol-3-yl)phenoxy)acetic acid",O=C(O)COc3ccc(C2=NNC(c1ccc(N(=O)=O)cc1)C2)cc3,-5.313839506,-7.073871969,-7.399320148,-7.663814822,-3.132846899,7.6577,365.75,2.180992608,5.197450965,3.181483986,4.189467475,1.007983489,4.353156057,0.308073027,1.2924,-4.092,251.74,116.74,0.42167,0.0005,303,6,1,HCl,WL,87
comp_442,"2-(4-(5-(4-nitrophenyl)-4,5-dihydro-1H-pyrazol-3-yl)phenoxy)acetic acid",O=C(O)COc3ccc(C2=NNC(c1ccc(N(=O)=O)cc1)C2)cc3,-5.313839506,-7.073871969,-7.399320148,-7.663814822,-3.132846899,7.6577,365.75,2.180992608,5.197450965,3.181483986,4.189467475,1.007983489,4.353156057,0.308073027,1.2924,-4.092,251.74,116.74,0.42167,0.0001,303,6,1,HCl,WL,84
comp_442,"2-(4-(5-(4-nitrophenyl)-4,5-dihydro-1H-pyrazol-3-yl)phenoxy)acetic acid",O=C(O)COc3ccc(C2=NNC(c1ccc(N(=O)=O)cc1)C2)cc3,-5.313839506,-7.073871969,-7.399320148,-7.663814822,-3.132846899,7.6577,365.75,2.180992608,5.197450965,3.181483986,4.189467475,1.007983489,4.353156057,0.308073027,1.2924,-4.092,251.74,116.74,0.42167,0.005,303,0.5,1,HCl,PDP,92
comp_442,"2-(4-(5-(4-nitrophenyl)-4,5-dihydro-1H-pyrazol-3-yl)phenoxy)acetic acid",O=C(O)COc3ccc(C2=NNC(c1ccc(N(=O)=O)cc1)C2)cc3,-5.313839506,-7.073871969,-7.399320148,-7.663814822,-3.132846899,7.6577,365.75,2.180992608,5.197450965,3.181483986,4.189467475,1.007983489,4.353156057,0.308073027,1.2924,-4.092,251.74,116.74,0.42167,0.001,303,0.5,1,HCl,PDP,89
comp_442,"2-(4-(5-(4-nitrophenyl)-4,5-dihydro-1H-pyrazol-3-yl)phenoxy)acetic acid",O=C(O)COc3ccc(C2=NNC(c1ccc(N(=O)=O)cc1)C2)cc3,-5.313839506,-7.073871969,-7.399320148,-7.663814822,-3.132846899,7.6577,365.75,2.180992608,5.197450965,3.181483986,4.189467475,1.007983489,4.353156057,0.308073027,1.2924,-4.092,251.74,116.74,0.42167,0.0005,303,0.5,1,HCl,PDP,85
comp_442,"2-(4-(5-(4-nitrophenyl)-4,5-dihydro-1H-pyrazol-3-yl)phenoxy)acetic acid",O=C(O)COc3ccc(C2=NNC(c1ccc(N(=O)=O)cc1)C2)cc3,-5.313839506,-7.073871969,-7.399320148,-7.663814822,-3.132846899,7.6577,365.75,2.180992608,5.197450965,3.181483986,4.189467475,1.007983489,4.353156057,0.308073027,1.2924,-4.092,251.74,116.74,0.42167,0.0001,303,0.5,1,HCl,PDP,82
comp_442,"2-(4-(5-(4-nitrophenyl)-4,5-dihydro-1H-pyrazol-3-yl)phenoxy)acetic acid",O=C(O)COc3ccc(C2=NNC(c1ccc(N(=O)=O)cc1)C2)cc3,-5.313839506,-7.073871969,-7.399320148,-7.663814822,-3.132846899,7.6577,365.75,2.180992608,5.197450965,3.181483986,4.189467475,1.007983489,4.353156057,0.308073027,1.2924,-4.092,251.74,116.74,0.42167,0.005,303,0.5,1,HCl,EIS,95
comp_442,"2-(4-(5-(4-nitrophenyl)-4,5-dihydro-1H-pyrazol-3-yl)phenoxy)acetic acid",O=C(O)COc3ccc(C2=NNC(c1ccc(N(=O)=O)cc1)C2)cc3,-5.313839506,-7.073871969,-7.399320148,-7.663814822,-3.132846899,7.6577,365.75,2.180992608,5.197450965,3.181483986,4.189467475,1.007983489,4.353156057,0.308073027,1.2924,-4.092,251.74,116.74,0.42167,0.001,303,0.5,1,HCl,EIS,92
comp_442,"2-(4-(5-(4-nitrophenyl)-4,5-dihydro-1H-pyrazol-3-yl)phenoxy)acetic acid",O=C(O)COc3ccc(C2=NNC(c1ccc(N(=O)=O)cc1)C2)cc3,-5.313839506,-7.073871969,-7.399320148,-7.663814822,-3.132846899,7.6577,365.75,2.180992608,5.197450965,3.181483986,4.189467475,1.007983489,4.353156057,0.308073027,1.2924,-4.092,251.74,116.74,0.42167,0.0005,303,0.5,1,HCl,EIS,90
comp_442,"2-(4-(5-(4-nitrophenyl)-4,5-dihydro-1H-pyrazol-3-yl)phenoxy)acetic acid",O=C(O)COc3ccc(C2=NNC(c1ccc(N(=O)=O)cc1)C2)cc3,-5.313839506,-7.073871969,-7.399320148,-7.663814822,-3.132846899,7.6577,365.75,2.180992608,5.197450965,3.181483986,4.189467475,1.007983489,4.353156057,0.308073027,1.2924,-4.092,251.74,116.74,0.42167,0.0001,303,0.5,1,HCl,EIS,88
comp_443,"6′-amino-3′-methyl-2-oxo-1′H-spiro[indoline-3,4′-pyrano[2,3-c]pyrazole]-5′-carbonitrile",Cc3n[nH]c4OC(N)=C(C#N)C2(C(=O)Nc1ccccc12)c34,-6.407737233,-6.489643506,-6.807472497,-7.163669543,-1.256621817,5.2475,296.87,5.151115416,6.282551251,1.410219752,3.846385501,2.436165749,1.518234281,0.268296399,0.1317,-3.94,209.38,116.82,0.30201,0.000170596,308,3,1,HCl,WL,72.17
comp_443,"6′-amino-3′-methyl-2-oxo-1′H-spiro[indoline-3,4′-pyrano[2,3-c]pyrazole]-5′-carbonitrile",Cc3n[nH]c4OC(N)=C(C#N)C2(C(=O)Nc1ccccc12)c34,-6.407737233,-6.489643506,-6.807472497,-7.163669543,-1.256621817,5.2475,296.87,5.151115416,6.282551251,1.410219752,3.846385501,2.436165749,1.518234281,0.268296399,0.1317,-3.94,209.38,116.82,0.30201,0.000341192,308,3,1,HCl,WL,87.82
comp_443,"6′-amino-3′-methyl-2-oxo-1′H-spiro[indoline-3,4′-pyrano[2,3-c]pyrazole]-5′-carbonitrile",Cc3n[nH]c4OC(N)=C(C#N)C2(C(=O)Nc1ccccc12)c34,-6.407737233,-6.489643506,-6.807472497,-7.163669543,-1.256621817,5.2475,296.87,5.151115416,6.282551251,1.410219752,3.846385501,2.436165749,1.518234281,0.268296399,0.1317,-3.94,209.38,116.82,0.30201,0.000511788,308,3,1,HCl,WL,93.47
comp_443,"6′-amino-3′-methyl-2-oxo-1′H-spiro[indoline-3,4′-pyrano[2,3-c]pyrazole]-5′-carbonitrile",Cc3n[nH]c4OC(N)=C(C#N)C2(C(=O)Nc1ccccc12)c34,-6.407737233,-6.489643506,-6.807472497,-7.163669543,-1.256621817,5.2475,296.87,5.151115416,6.282551251,1.410219752,3.846385501,2.436165749,1.518234281,0.268296399,0.1317,-3.94,209.38,116.82,0.30201,0.000682384,308,3,1,HCl,WL,95.65
comp_443,"6′-amino-3′-methyl-2-oxo-1′H-spiro[indoline-3,4′-pyrano[2,3-c]pyrazole]-5′-carbonitrile",Cc3n[nH]c4OC(N)=C(C#N)C2(C(=O)Nc1ccccc12)c34,-6.407737233,-6.489643506,-6.807472497,-7.163669543,-1.256621817,5.2475,296.87,5.151115416,6.282551251,1.410219752,3.846385501,2.436165749,1.518234281,0.268296399,0.1317,-3.94,209.38,116.82,0.30201,0.000170596,308,1,1,HCl,PDP,73.16
comp_443,"6′-amino-3′-methyl-2-oxo-1′H-spiro[indoline-3,4′-pyrano[2,3-c]pyrazole]-5′-carbonitrile",Cc3n[nH]c4OC(N)=C(C#N)C2(C(=O)Nc1ccccc12)c34,-6.407737233,-6.489643506,-6.807472497,-7.163669543,-1.256621817,5.2475,296.87,5.151115416,6.282551251,1.410219752,3.846385501,2.436165749,1.518234281,0.268296399,0.1317,-3.94,209.38,116.82,0.30201,0.000341192,308,1,1,HCl,PDP,88.26
comp_443,"6′-amino-3′-methyl-2-oxo-1′H-spiro[indoline-3,4′-pyrano[2,3-c]pyrazole]-5′-carbonitrile",Cc3n[nH]c4OC(N)=C(C#N)C2(C(=O)Nc1ccccc12)c34,-6.407737233,-6.489643506,-6.807472497,-7.163669543,-1.256621817,5.2475,296.87,5.151115416,6.282551251,1.410219752,3.846385501,2.436165749,1.518234281,0.268296399,0.1317,-3.94,209.38,116.82,0.30201,0.000511788,308,1,1,HCl,PDP,94.71
comp_443,"6′-amino-3′-methyl-2-oxo-1′H-spiro[indoline-3,4′-pyrano[2,3-c]pyrazole]-5′-carbonitrile",Cc3n[nH]c4OC(N)=C(C#N)C2(C(=O)Nc1ccccc12)c34,-6.407737233,-6.489643506,-6.807472497,-7.163669543,-1.256621817,5.2475,296.87,5.151115416,6.282551251,1.410219752,3.846385501,2.436165749,1.518234281,0.268296399,0.1317,-3.94,209.38,116.82,0.30201,0.000682384,308,1,1,HCl,PDP,95.65
comp_443,"6′-amino-3′-methyl-2-oxo-1′H-spiro[indoline-3,4′-pyrano[2,3-c]pyrazole]-5′-carbonitrile",Cc3n[nH]c4OC(N)=C(C#N)C2(C(=O)Nc1ccccc12)c34,-6.407737233,-6.489643506,-6.807472497,-7.163669543,-1.256621817,5.2475,296.87,5.151115416,6.282551251,1.410219752,3.846385501,2.436165749,1.518234281,0.268296399,0.1317,-3.94,209.38,116.82,0.30201,0.000170596,308,1,1,HCl,EIS,71.46
comp_443,"6′-amino-3′-methyl-2-oxo-1′H-spiro[indoline-3,4′-pyrano[2,3-c]pyrazole]-5′-carbonitrile",Cc3n[nH]c4OC(N)=C(C#N)C2(C(=O)Nc1ccccc12)c34,-6.407737233,-6.489643506,-6.807472497,-7.163669543,-1.256621817,5.2475,296.87,5.151115416,6.282551251,1.410219752,3.846385501,2.436165749,1.518234281,0.268296399,0.1317,-3.94,209.38,116.82,0.30201,0.000341192,308,1,1,HCl,EIS,89.58
comp_443,"6′-amino-3′-methyl-2-oxo-1′H-spiro[indoline-3,4′-pyrano[2,3-c]pyrazole]-5′-carbonitrile",Cc3n[nH]c4OC(N)=C(C#N)C2(C(=O)Nc1ccccc12)c34,-6.407737233,-6.489643506,-6.807472497,-7.163669543,-1.256621817,5.2475,296.87,5.151115416,6.282551251,1.410219752,3.846385501,2.436165749,1.518234281,0.268296399,0.1317,-3.94,209.38,116.82,0.30201,0.000511788,308,1,1,HCl,EIS,95.07
comp_443,"6′-amino-3′-methyl-2-oxo-1′H-spiro[indoline-3,4′-pyrano[2,3-c]pyrazole]-5′-carbonitrile",Cc3n[nH]c4OC(N)=C(C#N)C2(C(=O)Nc1ccccc12)c34,-6.407737233,-6.489643506,-6.807472497,-7.163669543,-1.256621817,5.2475,296.87,5.151115416,6.282551251,1.410219752,3.846385501,2.436165749,1.518234281,0.268296399,0.1317,-3.94,209.38,116.82,0.30201,0.000682384,308,1,1,HCl,EIS,95.97
comp_444,"6′-amino-3′-methyl-2-oxo-1′-phenyl-1′H-spiro[indoline-3,4′-pyrano[2,3-c]pyrazole]-5′-carbonitrile",Cc4nn(c1ccccc1)c5OC(N)=C(C#N)C3(C(=O)Nc2ccccc23)c45,-6.407465119,-6.499439605,-6.546243189,-6.895637389,-1.533905843,4.9145,409.4,4.873559277,6.279000709,1.706176775,3.992588742,2.286411967,1.742989135,0.221924686,1.4069,-5.102,268.77,105.96,0.29704,0.000135457,308,3,1,HCl,WL,74.78
comp_444,"6′-amino-3′-methyl-2-oxo-1′-phenyl-1′H-spiro[indoline-3,4′-pyrano[2,3-c]pyrazole]-5′-carbonitrile",Cc4nn(c1ccccc1)c5OC(N)=C(C#N)C3(C(=O)Nc2ccccc23)c45,-6.407465119,-6.499439605,-6.546243189,-6.895637389,-1.533905843,4.9145,409.4,4.873559277,6.279000709,1.706176775,3.992588742,2.286411967,1.742989135,0.221924686,1.4069,-5.102,268.77,105.96,0.29704,0.000270915,308,3,1,HCl,WL,90.86
comp_444,"6′-amino-3′-methyl-2-oxo-1′-phenyl-1′H-spiro[indoline-3,4′-pyrano[2,3-c]pyrazole]-5′-carbonitrile",Cc4nn(c1ccccc1)c5OC(N)=C(C#N)C3(C(=O)Nc2ccccc23)c45,-6.407465119,-6.499439605,-6.546243189,-6.895637389,-1.533905843,4.9145,409.4,4.873559277,6.279000709,1.706176775,3.992588742,2.286411967,1.742989135,0.221924686,1.4069,-5.102,268.77,105.96,0.29704,0.000406372,308,3,1,HCl,WL,95.21
comp_444,"6′-amino-3′-methyl-2-oxo-1′-phenyl-1′H-spiro[indoline-3,4′-pyrano[2,3-c]pyrazole]-5′-carbonitrile",Cc4nn(c1ccccc1)c5OC(N)=C(C#N)C3(C(=O)Nc2ccccc23)c45,-6.407465119,-6.499439605,-6.546243189,-6.895637389,-1.533905843,4.9145,409.4,4.873559277,6.279000709,1.706176775,3.992588742,2.286411967,1.742989135,0.221924686,1.4069,-5.102,268.77,105.96,0.29704,0.000541829,308,3,1,HCl,WL,96.95
comp_444,"6′-amino-3′-methyl-2-oxo-1′-phenyl-1′H-spiro[indoline-3,4′-pyrano[2,3-c]pyrazole]-5′-carbonitrile",Cc4nn(c1ccccc1)c5OC(N)=C(C#N)C3(C(=O)Nc2ccccc23)c45,-6.407465119,-6.499439605,-6.546243189,-6.895637389,-1.533905843,4.9145,409.4,4.873559277,6.279000709,1.706176775,3.992588742,2.286411967,1.742989135,0.221924686,1.4069,-5.102,268.77,105.96,0.29704,0.000170596,308,1,1,HCl,PDP,75.58
comp_444,"6′-amino-3′-methyl-2-oxo-1′-phenyl-1′H-spiro[indoline-3,4′-pyrano[2,3-c]pyrazole]-5′-carbonitrile",Cc4nn(c1ccccc1)c5OC(N)=C(C#N)C3(C(=O)Nc2ccccc23)c45,-6.407465119,-6.499439605,-6.546243189,-6.895637389,-1.533905843,4.9145,409.4,4.873559277,6.279000709,1.706176775,3.992588742,2.286411967,1.742989135,0.221924686,1.4069,-5.102,268.77,105.96,0.29704,0.000341192,308,1,1,HCl,PDP,90.1
comp_444,"6′-amino-3′-methyl-2-oxo-1′-phenyl-1′H-spiro[indoline-3,4′-pyrano[2,3-c]pyrazole]-5′-carbonitrile",Cc4nn(c1ccccc1)c5OC(N)=C(C#N)C3(C(=O)Nc2ccccc23)c45,-6.407465119,-6.499439605,-6.546243189,-6.895637389,-1.533905843,4.9145,409.4,4.873559277,6.279000709,1.706176775,3.992588742,2.286411967,1.742989135,0.221924686,1.4069,-5.102,268.77,105.96,0.29704,0.000511788,308,1,1,HCl,PDP,94.2
comp_444,"6′-amino-3′-methyl-2-oxo-1′-phenyl-1′H-spiro[indoline-3,4′-pyrano[2,3-c]pyrazole]-5′-carbonitrile",Cc4nn(c1ccccc1)c5OC(N)=C(C#N)C3(C(=O)Nc2ccccc23)c45,-6.407465119,-6.499439605,-6.546243189,-6.895637389,-1.533905843,4.9145,409.4,4.873559277,6.279000709,1.706176775,3.992588742,2.286411967,1.742989135,0.221924686,1.4069,-5.102,268.77,105.96,0.29704,0.000682384,308,1,1,HCl,PDP,97.01
comp_444,"6′-amino-3′-methyl-2-oxo-1′-phenyl-1′H-spiro[indoline-3,4′-pyrano[2,3-c]pyrazole]-5′-carbonitrile",Cc4nn(c1ccccc1)c5OC(N)=C(C#N)C3(C(=O)Nc2ccccc23)c45,-6.407465119,-6.499439605,-6.546243189,-6.895637389,-1.533905843,4.9145,409.4,4.873559277,6.279000709,1.706176775,3.992588742,2.286411967,1.742989135,0.221924686,1.4069,-5.102,268.77,105.96,0.29704,0.000170596,308,1,1,HCl,EIS,76.74
comp_444,"6′-amino-3′-methyl-2-oxo-1′-phenyl-1′H-spiro[indoline-3,4′-pyrano[2,3-c]pyrazole]-5′-carbonitrile",Cc4nn(c1ccccc1)c5OC(N)=C(C#N)C3(C(=O)Nc2ccccc23)c45,-6.407465119,-6.499439605,-6.546243189,-6.895637389,-1.533905843,4.9145,409.4,4.873559277,6.279000709,1.706176775,3.992588742,2.286411967,1.742989135,0.221924686,1.4069,-5.102,268.77,105.96,0.29704,0.000341192,308,1,1,HCl,EIS,90.75
comp_444,"6′-amino-3′-methyl-2-oxo-1′-phenyl-1′H-spiro[indoline-3,4′-pyrano[2,3-c]pyrazole]-5′-carbonitrile",Cc4nn(c1ccccc1)c5OC(N)=C(C#N)C3(C(=O)Nc2ccccc23)c45,-6.407465119,-6.499439605,-6.546243189,-6.895637389,-1.533905843,4.9145,409.4,4.873559277,6.279000709,1.706176775,3.992588742,2.286411967,1.742989135,0.221924686,1.4069,-5.102,268.77,105.96,0.29704,0.000511788,308,1,1,HCl,EIS,95.65
comp_444,"6′-amino-3′-methyl-2-oxo-1′-phenyl-1′H-spiro[indoline-3,4′-pyrano[2,3-c]pyrazole]-5′-carbonitrile",Cc4nn(c1ccccc1)c5OC(N)=C(C#N)C3(C(=O)Nc2ccccc23)c45,-6.407465119,-6.499439605,-6.546243189,-6.895637389,-1.533905843,4.9145,409.4,4.873559277,6.279000709,1.706176775,3.992588742,2.286411967,1.742989135,0.221924686,1.4069,-5.102,268.77,105.96,0.29704,0.000682384,308,1,1,HCl,EIS,96.55
comp_445,3-chloro-6-(1H-pyrazol-1-yl)pyridazine,Clc2ccc(n1cccn1)nn2,-7.023803018,-7.187343449,-7.504628213,-8.51117739,-2.189700251,8.9388,178.58,4.834102767,6.921030619,2.335680468,4.628355543,2.292675076,2.335882138,-0.055985056,1.142,0.281,133.92,43.6,0.24597,0.000553741,298,0.5,1,HCl,PDP,60.58
comp_445,3-chloro-6-(1H-pyrazol-1-yl)pyridazine,Clc2ccc(n1cccn1)nn2,-7.023803018,-7.187343449,-7.504628213,-8.51117739,-2.189700251,8.9388,178.58,4.834102767,6.921030619,2.335680468,4.628355543,2.292675076,2.335882138,-0.055985056,1.142,0.281,133.92,43.6,0.24597,0.001107481,298,0.5,1,HCl,PDP,67.43
comp_445,3-chloro-6-(1H-pyrazol-1-yl)pyridazine,Clc2ccc(n1cccn1)nn2,-7.023803018,-7.187343449,-7.504628213,-8.51117739,-2.189700251,8.9388,178.58,4.834102767,6.921030619,2.335680468,4.628355543,2.292675076,2.335882138,-0.055985056,1.142,0.281,133.92,43.6,0.24597,0.001661222,298,0.5,1,HCl,PDP,68.73
comp_445,3-chloro-6-(1H-pyrazol-1-yl)pyridazine,Clc2ccc(n1cccn1)nn2,-7.023803018,-7.187343449,-7.504628213,-8.51117739,-2.189700251,8.9388,178.58,4.834102767,6.921030619,2.335680468,4.628355543,2.292675076,2.335882138,-0.055985056,1.142,0.281,133.92,43.6,0.24597,0.002214962,298,0.5,1,HCl,PDP,70.75
comp_445,3-chloro-6-(1H-pyrazol-1-yl)pyridazine,Clc2ccc(n1cccn1)nn2,-7.023803018,-7.187343449,-7.504628213,-8.51117739,-2.189700251,8.9388,178.58,4.834102767,6.921030619,2.335680468,4.628355543,2.292675076,2.335882138,-0.055985056,1.142,0.281,133.92,43.6,0.24597,0.002768703,298,0.5,1,HCl,PDP,72.06
comp_445,3-chloro-6-(1H-pyrazol-1-yl)pyridazine,Clc2ccc(n1cccn1)nn2,-7.023803018,-7.187343449,-7.504628213,-8.51117739,-2.189700251,8.9388,178.58,4.834102767,6.921030619,2.335680468,4.628355543,2.292675076,2.335882138,-0.055985056,1.142,0.281,133.92,43.6,0.24597,0.000553741,298,0.5,1,HCl,EIS,62.87
comp_445,3-chloro-6-(1H-pyrazol-1-yl)pyridazine,Clc2ccc(n1cccn1)nn2,-7.023803018,-7.187343449,-7.504628213,-8.51117739,-2.189700251,8.9388,178.58,4.834102767,6.921030619,2.335680468,4.628355543,2.292675076,2.335882138,-0.055985056,1.142,0.281,133.92,43.6,0.24597,0.001107481,298,0.5,1,HCl,EIS,66.16
comp_445,3-chloro-6-(1H-pyrazol-1-yl)pyridazine,Clc2ccc(n1cccn1)nn2,-7.023803018,-7.187343449,-7.504628213,-8.51117739,-2.189700251,8.9388,178.58,4.834102767,6.921030619,2.335680468,4.628355543,2.292675076,2.335882138,-0.055985056,1.142,0.281,133.92,43.6,0.24597,0.001661222,298,0.5,1,HCl,EIS,67.19
comp_445,3-chloro-6-(1H-pyrazol-1-yl)pyridazine,Clc2ccc(n1cccn1)nn2,-7.023803018,-7.187343449,-7.504628213,-8.51117739,-2.189700251,8.9388,178.58,4.834102767,6.921030619,2.335680468,4.628355543,2.292675076,2.335882138,-0.055985056,1.142,0.281,133.92,43.6,0.24597,0.002214962,298,0.5,1,HCl,EIS,67.74
comp_445,3-chloro-6-(1H-pyrazol-1-yl)pyridazine,Clc2ccc(n1cccn1)nn2,-7.023803018,-7.187343449,-7.504628213,-8.51117739,-2.189700251,8.9388,178.58,4.834102767,6.921030619,2.335680468,4.628355543,2.292675076,2.335882138,-0.055985056,1.142,0.281,133.92,43.6,0.24597,0.002768703,298,0.5,1,HCl,EIS,69.05
comp_446,1-(6-chloropyridazin-3-yl)piperidin-4-ol,OC2CCN(c1ccc(Cl)nn1)CC2,-6.146780039,-6.798220626,-7.781368011,-8.194981082,-1.797584175,6.5645,204.01,4.349195864,6.034677019,1.952869761,3.99377339,2.040903629,1.95381909,0.248040428,0.8655,-1.987,156.89,49.25,0.21899,0.000468033,298,0.5,1,HCl,PDP,65.03
comp_446,1-(6-chloropyridazin-3-yl)piperidin-4-ol,OC2CCN(c1ccc(Cl)nn1)CC2,-6.146780039,-6.798220626,-7.781368011,-8.194981082,-1.797584175,6.5645,204.01,4.349195864,6.034677019,1.952869761,3.99377339,2.040903629,1.95381909,0.248040428,0.8655,-1.987,156.89,49.25,0.21899,0.000936067,298,0.5,1,HCl,PDP,72.41
comp_446,1-(6-chloropyridazin-3-yl)piperidin-4-ol,OC2CCN(c1ccc(Cl)nn1)CC2,-6.146780039,-6.798220626,-7.781368011,-8.194981082,-1.797584175,6.5645,204.01,4.349195864,6.034677019,1.952869761,3.99377339,2.040903629,1.95381909,0.248040428,0.8655,-1.987,156.89,49.25,0.21899,0.0014041,298,0.5,1,HCl,PDP,76.19
comp_446,1-(6-chloropyridazin-3-yl)piperidin-4-ol,OC2CCN(c1ccc(Cl)nn1)CC2,-6.146780039,-6.798220626,-7.781368011,-8.194981082,-1.797584175,6.5645,204.01,4.349195864,6.034677019,1.952869761,3.99377339,2.040903629,1.95381909,0.248040428,0.8655,-1.987,156.89,49.25,0.21899,0.001872133,298,0.5,1,HCl,PDP,79.52
comp_446,1-(6-chloropyridazin-3-yl)piperidin-4-ol,OC2CCN(c1ccc(Cl)nn1)CC2,-6.146780039,-6.798220626,-7.781368011,-8.194981082,-1.797584175,6.5645,204.01,4.349195864,6.034677019,1.952869761,3.99377339,2.040903629,1.95381909,0.248040428,0.8655,-1.987,156.89,49.25,0.21899,0.002340167,298,0.5,1,HCl,PDP,81.28
comp_446,1-(6-chloropyridazin-3-yl)piperidin-4-ol,OC2CCN(c1ccc(Cl)nn1)CC2,-6.146780039,-6.798220626,-7.781368011,-8.194981082,-1.797584175,6.5645,204.01,4.349195864,6.034677019,1.952869761,3.99377339,2.040903629,1.95381909,0.248040428,0.8655,-1.987,156.89,49.25,0.21899,0.000468033,298,0.5,1,HCl,EIS,60
comp_446,1-(6-chloropyridazin-3-yl)piperidin-4-ol,OC2CCN(c1ccc(Cl)nn1)CC2,-6.146780039,-6.798220626,-7.781368011,-8.194981082,-1.797584175,6.5645,204.01,4.349195864,6.034677019,1.952869761,3.99377339,2.040903629,1.95381909,0.248040428,0.8655,-1.987,156.89,49.25,0.21899,0.000936067,298,0.5,1,HCl,EIS,70.26
comp_446,1-(6-chloropyridazin-3-yl)piperidin-4-ol,OC2CCN(c1ccc(Cl)nn1)CC2,-6.146780039,-6.798220626,-7.781368011,-8.194981082,-1.797584175,6.5645,204.01,4.349195864,6.034677019,1.952869761,3.99377339,2.040903629,1.95381909,0.248040428,0.8655,-1.987,156.89,49.25,0.21899,0.0014041,298,0.5,1,HCl,EIS,80
comp_446,1-(6-chloropyridazin-3-yl)piperidin-4-ol,OC2CCN(c1ccc(Cl)nn1)CC2,-6.146780039,-6.798220626,-7.781368011,-8.194981082,-1.797584175,6.5645,204.01,4.349195864,6.034677019,1.952869761,3.99377339,2.040903629,1.95381909,0.248040428,0.8655,-1.987,156.89,49.25,0.21899,0.001872133,298,0.5,1,HCl,EIS,82.1
comp_446,1-(6-chloropyridazin-3-yl)piperidin-4-ol,OC2CCN(c1ccc(Cl)nn1)CC2,-6.146780039,-6.798220626,-7.781368011,-8.194981082,-1.797584175,6.5645,204.01,4.349195864,6.034677019,1.952869761,3.99377339,2.040903629,1.95381909,0.248040428,0.8655,-1.987,156.89,49.25,0.21899,0.002340167,298,0.5,1,HCl,EIS,82.42
