Repository: aveucoloap/Machine-Learning-corrosion-study

File: comp1-502_datasetQM_20220608.csv (part 55 of 61)
comp_ref,Compound,smiles,HOMO,HOMO_1,HOMO_2,HOMO_3,LUMO,Dipole,Polar,Egap,IP,EA,Electronegativity,Chemical hardness,Electrophilicity,deltaN,cLogP,cLogS,Total Surface Area,Polar Surface Area,Relative PSA,ConcInh_M,TempK,Time_H,Med_ConcM,Med_ID,Method,IE
comp_447,"3-chloro-6-(3,5-dimethyl-1H-pyrazol-1-yl)pyridazine",CC2=NN(c1ccc(Cl)nn1)C(C)=CC2,-5.673301918,-6.880126898,-7.575649931,-7.929125838,-1.935818018,9.2185,246.04,3.737483901,5.529706889,2.095535793,3.812621341,1.717085548,2.116388655,0.400317072,2.3514,-2.589,168.96,41.38,0.23756,0.000449095,298,0.5,1,HCl,PDP,62.1
comp_447,"3-chloro-6-(3,5-dimethyl-1H-pyrazol-1-yl)pyridazine",CC2=NN(c1ccc(Cl)nn1)C(C)=CC2,-5.673301918,-6.880126898,-7.575649931,-7.929125838,-1.935818018,9.2185,246.04,3.737483901,5.529706889,2.095535793,3.812621341,1.717085548,2.116388655,0.400317072,2.3514,-2.589,168.96,41.38,0.23756,0.00089819,298,0.5,1,HCl,PDP,70.08
comp_447,"3-chloro-6-(3,5-dimethyl-1H-pyrazol-1-yl)pyridazine",CC2=NN(c1ccc(Cl)nn1)C(C)=CC2,-5.673301918,-6.880126898,-7.575649931,-7.929125838,-1.935818018,9.2185,246.04,3.737483901,5.529706889,2.095535793,3.812621341,1.717085548,2.116388655,0.400317072,2.3514,-2.589,168.96,41.38,0.23756,0.001347285,298,0.5,1,HCl,PDP,77.99
comp_447,"3-chloro-6-(3,5-dimethyl-1H-pyrazol-1-yl)pyridazine",CC2=NN(c1ccc(Cl)nn1)C(C)=CC2,-5.673301918,-6.880126898,-7.575649931,-7.929125838,-1.935818018,9.2185,246.04,3.737483901,5.529706889,2.095535793,3.812621341,1.717085548,2.116388655,0.400317072,2.3514,-2.589,168.96,41.38,0.23756,0.00179638,298,0.5,1,HCl,PDP,84.25
comp_447,"3-chloro-6-(3,5-dimethyl-1H-pyrazol-1-yl)pyridazine",CC2=NN(c1ccc(Cl)nn1)C(C)=CC2,-5.673301918,-6.880126898,-7.575649931,-7.929125838,-1.935818018,9.2185,246.04,3.737483901,5.529706889,2.095535793,3.812621341,1.717085548,2.116388655,0.400317072,2.3514,-2.589,168.96,41.38,0.23756,0.002245475,298,0.5,1,HCl,PDP,85.78
comp_447,"3-chloro-6-(3,5-dimethyl-1H-pyrazol-1-yl)pyridazine",CC2=NN(c1ccc(Cl)nn1)C(C)=CC2,-5.673301918,-6.880126898,-7.575649931,-7.929125838,-1.935818018,9.2185,246.04,3.737483901,5.529706889,2.095535793,3.812621341,1.717085548,2.116388655,0.400317072,2.3514,-2.589,168.96,41.38,0.23756,0.000449095,298,0.5,1,HCl,EIS,65.56
comp_447,"3-chloro-6-(3,5-dimethyl-1H-pyrazol-1-yl)pyridazine",CC2=NN(c1ccc(Cl)nn1)C(C)=CC2,-5.673301918,-6.880126898,-7.575649931,-7.929125838,-1.935818018,9.2185,246.04,3.737483901,5.529706889,2.095535793,3.812621341,1.717085548,2.116388655,0.400317072,2.3514,-2.589,168.96,41.38,0.23756,0.00089819,298,0.5,1,HCl,EIS,75.83
comp_447,"3-chloro-6-(3,5-dimethyl-1H-pyrazol-1-yl)pyridazine",CC2=NN(c1ccc(Cl)nn1)C(C)=CC2,-5.673301918,-6.880126898,-7.575649931,-7.929125838,-1.935818018,9.2185,246.04,3.737483901,5.529706889,2.095535793,3.812621341,1.717085548,2.116388655,0.400317072,2.3514,-2.589,168.96,41.38,0.23756,0.001347285,298,0.5,1,HCl,EIS,80
comp_447,"3-chloro-6-(3,5-dimethyl-1H-pyrazol-1-yl)pyridazine",CC2=NN(c1ccc(Cl)nn1)C(C)=CC2,-5.673301918,-6.880126898,-7.575649931,-7.929125838,-1.935818018,9.2185,246.04,3.737483901,5.529706889,2.095535793,3.812621341,1.717085548,2.116388655,0.400317072,2.3514,-2.589,168.96,41.38,0.23756,0.00179638,298,0.5,1,HCl,EIS,80.27
comp_447,"3-chloro-6-(3,5-dimethyl-1H-pyrazol-1-yl)pyridazine",CC2=NN(c1ccc(Cl)nn1)C(C)=CC2,-5.673301918,-6.880126898,-7.575649931,-7.929125838,-1.935818018,9.2185,246.04,3.737483901,5.529706889,2.095535793,3.812621341,1.717085548,2.116388655,0.400317072,2.3514,-2.589,168.96,41.38,0.23756,0.002245475,298,0.5,1,HCl,EIS,83.04
comp_448,"1,4-bis-((8-hydroxyquinolin-5-yl)-methyl)-6-methylquinoxalin-2,3-(1H,4H)-dione",O=c4c(=O)n(Cc1ccc(O)c2ncccc12)c3ccccc3n4Cc5ccc(O)c6ncccc56,-5.98623286,-6.101881252,-6.343246248,-7.062443186,-2.00575128,14.1123,552.07,3.98048158,5.856090868,2.152833993,4.004462431,1.851628438,2.165083317,0.267622575,2.8988,-5.264,342.32,106.86,0.22934,0.000001,298,6,1,HCl,WL,76
comp_448,"1,4-bis-((8-hydroxyquinolin-5-yl)-methyl)-6-methylquinoxalin-2,3-(1H,4H)-dione",O=c4c(=O)n(Cc1ccc(O)c2ncccc12)c3ccccc3n4Cc5ccc(O)c6ncccc56,-5.98623286,-6.101881252,-6.343246248,-7.062443186,-2.00575128,14.1123,552.07,3.98048158,5.856090868,2.152833993,4.004462431,1.851628438,2.165083317,0.267622575,2.8988,-5.264,342.32,106.86,0.22934,0.00001,298,6,1,HCl,WL,82
comp_448,"1,4-bis-((8-hydroxyquinolin-5-yl)-methyl)-6-methylquinoxalin-2,3-(1H,4H)-dione",O=c4c(=O)n(Cc1ccc(O)c2ncccc12)c3ccccc3n4Cc5ccc(O)c6ncccc56,-5.98623286,-6.101881252,-6.343246248,-7.062443186,-2.00575128,14.1123,552.07,3.98048158,5.856090868,2.152833993,4.004462431,1.851628438,2.165083317,0.267622575,2.8988,-5.264,342.32,106.86,0.22934,0.0001,298,6,1,HCl,WL,84
comp_448,"1,4-bis-((8-hydroxyquinolin-5-yl)-methyl)-6-methylquinoxalin-2,3-(1H,4H)-dione",O=c4c(=O)n(Cc1ccc(O)c2ncccc12)c3ccccc3n4Cc5ccc(O)c6ncccc56,-5.98623286,-6.101881252,-6.343246248,-7.062443186,-2.00575128,14.1123,552.07,3.98048158,5.856090868,2.152833993,4.004462431,1.851628438,2.165083317,0.267622575,2.8988,-5.264,342.32,106.86,0.22934,0.001,298,6,1,HCl,WL,90.9
comp_448,"1,4-bis-((8-hydroxyquinolin-5-yl)-methyl)-6-methylquinoxalin-2,3-(1H,4H)-dione",O=c4c(=O)n(Cc1ccc(O)c2ncccc12)c3ccccc3n4Cc5ccc(O)c6ncccc56,-5.98623286,-6.101881252,-6.343246248,-7.062443186,-2.00575128,14.1123,552.07,3.98048158,5.856090868,2.152833993,4.004462431,1.851628438,2.165083317,0.267622575,2.8988,-5.264,342.32,106.86,0.22934,0.001,298,0.5,1,HCl,EIS,89.4
comp_448,"1,4-bis-((8-hydroxyquinolin-5-yl)-methyl)-6-methylquinoxalin-2,3-(1H,4H)-dione",O=c4c(=O)n(Cc1ccc(O)c2ncccc12)c3ccccc3n4Cc5ccc(O)c6ncccc56,-5.98623286,-6.101881252,-6.343246248,-7.062443186,-2.00575128,14.1123,552.07,3.98048158,5.856090868,2.152833993,4.004462431,1.851628438,2.165083317,0.267622575,2.8988,-5.264,342.32,106.86,0.22934,0.0001,298,0.5,1,HCl,EIS,87.6
comp_448,"1,4-bis-((8-hydroxyquinolin-5-yl)-methyl)-6-methylquinoxalin-2,3-(1H,4H)-dione",O=c4c(=O)n(Cc1ccc(O)c2ncccc12)c3ccccc3n4Cc5ccc(O)c6ncccc56,-5.98623286,-6.101881252,-6.343246248,-7.062443186,-2.00575128,14.1123,552.07,3.98048158,5.856090868,2.152833993,4.004462431,1.851628438,2.165083317,0.267622575,2.8988,-5.264,342.32,106.86,0.22934,0.00001,298,0.5,1,HCl,EIS,83.5
comp_448,"1,4-bis-((8-hydroxyquinolin-5-yl)-methyl)-6-methylquinoxalin-2,3-(1H,4H)-dione",O=c4c(=O)n(Cc1ccc(O)c2ncccc12)c3ccccc3n4Cc5ccc(O)c6ncccc56,-5.98623286,-6.101881252,-6.343246248,-7.062443186,-2.00575128,14.1123,552.07,3.98048158,5.856090868,2.152833993,4.004462431,1.851628438,2.165083317,0.267622575,2.8988,-5.264,342.32,106.86,0.22934,0.000001,298,0.5,1,HCl,EIS,76.4
comp_448,"1,4-bis-((8-hydroxyquinolin-5-yl)-methyl)-6-methylquinoxalin-2,3-(1H,4H)-dione",O=c4c(=O)n(Cc1ccc(O)c2ncccc12)c3ccccc3n4Cc5ccc(O)c6ncccc56,-5.98623286,-6.101881252,-6.343246248,-7.062443186,-2.00575128,14.1123,552.07,3.98048158,5.856090868,2.152833993,4.004462431,1.851628438,2.165083317,0.267622575,2.8988,-5.264,342.32,106.86,0.22934,0.000001,298,0.5,1,HCl,PDP,73.2
comp_448,"1,4-bis-((8-hydroxyquinolin-5-yl)-methyl)-6-methylquinoxalin-2,3-(1H,4H)-dione",O=c4c(=O)n(Cc1ccc(O)c2ncccc12)c3ccccc3n4Cc5ccc(O)c6ncccc56,-5.98623286,-6.101881252,-6.343246248,-7.062443186,-2.00575128,14.1123,552.07,3.98048158,5.856090868,2.152833993,4.004462431,1.851628438,2.165083317,0.267622575,2.8988,-5.264,342.32,106.86,0.22934,0.00001,298,0.5,1,HCl,PDP,81.6
comp_448,"1,4-bis-((8-hydroxyquinolin-5-yl)-methyl)-6-methylquinoxalin-2,3-(1H,4H)-dione",O=c4c(=O)n(Cc1ccc(O)c2ncccc12)c3ccccc3n4Cc5ccc(O)c6ncccc56,-5.98623286,-6.101881252,-6.343246248,-7.062443186,-2.00575128,14.1123,552.07,3.98048158,5.856090868,2.152833993,4.004462431,1.851628438,2.165083317,0.267622575,2.8988,-5.264,342.32,106.86,0.22934,0.0001,298,0.5,1,HCl,PDP,84
comp_448,"1,4-bis-((8-hydroxyquinolin-5-yl)-methyl)-6-methylquinoxalin-2,3-(1H,4H)-dione",O=c4c(=O)n(Cc1ccc(O)c2ncccc12)c3ccccc3n4Cc5ccc(O)c6ncccc56,-5.98623286,-6.101881252,-6.343246248,-7.062443186,-2.00575128,14.1123,552.07,3.98048158,5.856090868,2.152833993,4.004462431,1.851628438,2.165083317,0.267622575,2.8988,-5.264,342.32,106.86,0.22934,0.001,298,0.5,1,HCl,PDP,89.3
comp_448,"1,4-bis-((8-hydroxyquinolin-5-yl)-methyl)-6-methylquinoxalin-2,3-(1H,4H)-dione",O=c4c(=O)n(Cc1ccc(O)c2ncccc12)c3ccccc3n4Cc5ccc(O)c6ncccc56,-5.98623286,-6.101881252,-6.343246248,-7.062443186,-2.00575128,14.1123,552.07,3.98048158,5.856090868,2.152833993,4.004462431,1.851628438,2.165083317,0.267622575,2.8988,-5.264,342.32,106.86,0.22934,0.001,308,0.5,1,HCl,PDP,77.5
comp_448,"1,4-bis-((8-hydroxyquinolin-5-yl)-methyl)-6-methylquinoxalin-2,3-(1H,4H)-dione",O=c4c(=O)n(Cc1ccc(O)c2ncccc12)c3ccccc3n4Cc5ccc(O)c6ncccc56,-5.98623286,-6.101881252,-6.343246248,-7.062443186,-2.00575128,14.1123,552.07,3.98048158,5.856090868,2.152833993,4.004462431,1.851628438,2.165083317,0.267622575,2.8988,-5.264,342.32,106.86,0.22934,0.001,318,0.5,1,HCl,PDP,66
comp_448,"1,4-bis-((8-hydroxyquinolin-5-yl)-methyl)-6-methylquinoxalin-2,3-(1H,4H)-dione",O=c4c(=O)n(Cc1ccc(O)c2ncccc12)c3ccccc3n4Cc5ccc(O)c6ncccc56,-5.98623286,-6.101881252,-6.343246248,-7.062443186,-2.00575128,14.1123,552.07,3.98048158,5.856090868,2.152833993,4.004462431,1.851628438,2.165083317,0.267622575,2.8988,-5.264,342.32,106.86,0.22934,0.001,328,0.5,1,HCl,PDP,64.3
comp_449,"1,4-bis-((8-hydroxyquinolin-5-yl)-methyl)-quinoxalin-2,3-(1H,4H)-dione",Cc1ccc4c(c1)n(Cc2ccc(O)c3ncccc23)c(=O)c(=O)n4Cc5ccc(O)c6ncccc56,-6.009362539,-6.122561905,-6.18487598,-6.979992686,-2.035955919,14.7331,571.28,3.97340662,5.878750061,2.201644689,4.040197375,1.838552686,2.219571263,0.250089447,3.2427,-5.608,354.58,106.86,0.13434,0.000001,298,6,1,HCl,WL,81.4
comp_449,"1,4-bis-((8-hydroxyquinolin-5-yl)-methyl)-quinoxalin-2,3-(1H,4H)-dione",Cc1ccc4c(c1)n(Cc2ccc(O)c3ncccc23)c(=O)c(=O)n4Cc5ccc(O)c6ncccc56,-6.009362539,-6.122561905,-6.18487598,-6.979992686,-2.035955919,14.7331,571.28,3.97340662,5.878750061,2.201644689,4.040197375,1.838552686,2.219571263,0.250089447,3.2427,-5.608,354.58,106.86,0.13434,0.00001,298,6,1,HCl,WL,84.6
comp_449,"1,4-bis-((8-hydroxyquinolin-5-yl)-methyl)-quinoxalin-2,3-(1H,4H)-dione",Cc1ccc4c(c1)n(Cc2ccc(O)c3ncccc23)c(=O)c(=O)n4Cc5ccc(O)c6ncccc56,-6.009362539,-6.122561905,-6.18487598,-6.979992686,-2.035955919,14.7331,571.28,3.97340662,5.878750061,2.201644689,4.040197375,1.838552686,2.219571263,0.250089447,3.2427,-5.608,354.58,106.86,0.13434,0.0001,298,6,1,HCl,WL,88.4
comp_449,"1,4-bis-((8-hydroxyquinolin-5-yl)-methyl)-quinoxalin-2,3-(1H,4H)-dione",Cc1ccc4c(c1)n(Cc2ccc(O)c3ncccc23)c(=O)c(=O)n4Cc5ccc(O)c6ncccc56,-6.009362539,-6.122561905,-6.18487598,-6.979992686,-2.035955919,14.7331,571.28,3.97340662,5.878750061,2.201644689,4.040197375,1.838552686,2.219571263,0.250089447,3.2427,-5.608,354.58,106.86,0.13434,0.001,298,6,1,HCl,WL,94.6
comp_449,"1,4-bis-((8-hydroxyquinolin-5-yl)-methyl)-quinoxalin-2,3-(1H,4H)-dione",Cc1ccc4c(c1)n(Cc2ccc(O)c3ncccc23)c(=O)c(=O)n4Cc5ccc(O)c6ncccc56,-6.009362539,-6.122561905,-6.18487598,-6.979992686,-2.035955919,14.7331,571.28,3.97340662,5.878750061,2.201644689,4.040197375,1.838552686,2.219571263,0.250089447,3.2427,-5.608,354.58,106.86,0.13434,0.001,298,0.5,1,HCl,EIS,95.4
comp_449,"1,4-bis-((8-hydroxyquinolin-5-yl)-methyl)-quinoxalin-2,3-(1H,4H)-dione",Cc1ccc4c(c1)n(Cc2ccc(O)c3ncccc23)c(=O)c(=O)n4Cc5ccc(O)c6ncccc56,-6.009362539,-6.122561905,-6.18487598,-6.979992686,-2.035955919,14.7331,571.28,3.97340662,5.878750061,2.201644689,4.040197375,1.838552686,2.219571263,0.250089447,3.2427,-5.608,354.58,106.86,0.13434,0.0001,298,0.5,1,HCl,EIS,90
comp_449,"1,4-bis-((8-hydroxyquinolin-5-yl)-methyl)-quinoxalin-2,3-(1H,4H)-dione",Cc1ccc4c(c1)n(Cc2ccc(O)c3ncccc23)c(=O)c(=O)n4Cc5ccc(O)c6ncccc56,-6.009362539,-6.122561905,-6.18487598,-6.979992686,-2.035955919,14.7331,571.28,3.97340662,5.878750061,2.201644689,4.040197375,1.838552686,2.219571263,0.250089447,3.2427,-5.608,354.58,106.86,0.13434,0.00001,298,0.5,1,HCl,EIS,88.9
comp_449,"1,4-bis-((8-hydroxyquinolin-5-yl)-methyl)-quinoxalin-2,3-(1H,4H)-dione",Cc1ccc4c(c1)n(Cc2ccc(O)c3ncccc23)c(=O)c(=O)n4Cc5ccc(O)c6ncccc56,-6.009362539,-6.122561905,-6.18487598,-6.979992686,-2.035955919,14.7331,571.28,3.97340662,5.878750061,2.201644689,4.040197375,1.838552686,2.219571263,0.250089447,3.2427,-5.608,354.58,106.86,0.13434,0.000001,298,0.5,1,HCl,EIS,85.6
comp_449,"1,4-bis-((8-hydroxyquinolin-5-yl)-methyl)-quinoxalin-2,3-(1H,4H)-dione",Cc1ccc4c(c1)n(Cc2ccc(O)c3ncccc23)c(=O)c(=O)n4Cc5ccc(O)c6ncccc56,-6.009362539,-6.122561905,-6.18487598,-6.979992686,-2.035955919,14.7331,571.28,3.97340662,5.878750061,2.201644689,4.040197375,1.838552686,2.219571263,0.250089447,3.2427,-5.608,354.58,106.86,0.13434,0.000001,298,0.5,1,HCl,PDP,82.8
comp_449,"1,4-bis-((8-hydroxyquinolin-5-yl)-methyl)-quinoxalin-2,3-(1H,4H)-dione",Cc1ccc4c(c1)n(Cc2ccc(O)c3ncccc23)c(=O)c(=O)n4Cc5ccc(O)c6ncccc56,-6.009362539,-6.122561905,-6.18487598,-6.979992686,-2.035955919,14.7331,571.28,3.97340662,5.878750061,2.201644689,4.040197375,1.838552686,2.219571263,0.250089447,3.2427,-5.608,354.58,106.86,0.13434,0.00001,298,0.5,1,HCl,PDP,89.7
comp_449,"1,4-bis-((8-hydroxyquinolin-5-yl)-methyl)-quinoxalin-2,3-(1H,4H)-dione",Cc1ccc4c(c1)n(Cc2ccc(O)c3ncccc23)c(=O)c(=O)n4Cc5ccc(O)c6ncccc56,-6.009362539,-6.122561905,-6.18487598,-6.979992686,-2.035955919,14.7331,571.28,3.97340662,5.878750061,2.201644689,4.040197375,1.838552686,2.219571263,0.250089447,3.2427,-5.608,354.58,106.86,0.13434,0.0001,298,0.5,1,HCl,PDP,91.7
comp_449,"1,4-bis-((8-hydroxyquinolin-5-yl)-methyl)-quinoxalin-2,3-(1H,4H)-dione",Cc1ccc4c(c1)n(Cc2ccc(O)c3ncccc23)c(=O)c(=O)n4Cc5ccc(O)c6ncccc56,-6.009362539,-6.122561905,-6.18487598,-6.979992686,-2.035955919,14.7331,571.28,3.97340662,5.878750061,2.201644689,4.040197375,1.838552686,2.219571263,0.250089447,3.2427,-5.608,354.58,106.86,0.13434,0.001,298,0.5,1,HCl,PDP,95.7
comp_449,"1,4-bis-((8-hydroxyquinolin-5-yl)-methyl)-quinoxalin-2,3-(1H,4H)-dione",Cc1ccc4c(c1)n(Cc2ccc(O)c3ncccc23)c(=O)c(=O)n4Cc5ccc(O)c6ncccc56,-6.009362539,-6.122561905,-6.18487598,-6.979992686,-2.035955919,14.7331,571.28,3.97340662,5.878750061,2.201644689,4.040197375,1.838552686,2.219571263,0.250089447,3.2427,-5.608,354.58,106.86,0.13434,0.001,308,0.5,1,HCl,PDP,93
comp_449,"1,4-bis-((8-hydroxyquinolin-5-yl)-methyl)-quinoxalin-2,3-(1H,4H)-dione",Cc1ccc4c(c1)n(Cc2ccc(O)c3ncccc23)c(=O)c(=O)n4Cc5ccc(O)c6ncccc56,-6.009362539,-6.122561905,-6.18487598,-6.979992686,-2.035955919,14.7331,571.28,3.97340662,5.878750061,2.201644689,4.040197375,1.838552686,2.219571263,0.250089447,3.2427,-5.608,354.58,106.86,0.13434,0.001,318,0.5,1,HCl,PDP,90
comp_449,"1,4-bis-((8-hydroxyquinolin-5-yl)-methyl)-quinoxalin-2,3-(1H,4H)-dione",Cc1ccc4c(c1)n(Cc2ccc(O)c3ncccc23)c(=O)c(=O)n4Cc5ccc(O)c6ncccc56,-6.009362539,-6.122561905,-6.18487598,-6.979992686,-2.035955919,14.7331,571.28,3.97340662,5.878750061,2.201644689,4.040197375,1.838552686,2.219571263,0.250089447,3.2427,-5.608,354.58,106.86,0.13434,0.001,328,0.5,1,HCl,PDP,86.3
comp_450,"5-((2-(4-bromophenyl)-5, 6-dimethyl-1H-benzimidazol-1-yl) methyl) quinolin-8-ol",Cc5cc4nc(c1ccc(Br)cc1)n(Cc2ccc(O)c3ncccc23)c4cc5C,-5.961742613,-6.209638341,-6.431411139,-7.309522573,-2.054731775,6.2755,524.84,3.907010837,5.827497143,2.213960291,4.020728717,1.806768426,2.236902524,0.265264367,5.7758,-6.357,311.96,50.94,0.1458,0.000001,298,6,1,HCl,WL,84
comp_450,"5-((2-(4-bromophenyl)-5, 6-dimethyl-1H-benzimidazol-1-yl) methyl) quinolin-8-ol",Cc5cc4nc(c1ccc(Br)cc1)n(Cc2ccc(O)c3ncccc23)c4cc5C,-5.961742613,-6.209638341,-6.431411139,-7.309522573,-2.054731775,6.2755,524.84,3.907010837,5.827497143,2.213960291,4.020728717,1.806768426,2.236902524,0.265264367,5.7758,-6.357,311.96,50.94,0.1458,0.00001,298,6,1,HCl,WL,87.2
comp_450,"5-((2-(4-bromophenyl)-5, 6-dimethyl-1H-benzimidazol-1-yl) methyl) quinolin-8-ol",Cc5cc4nc(c1ccc(Br)cc1)n(Cc2ccc(O)c3ncccc23)c4cc5C,-5.961742613,-6.209638341,-6.431411139,-7.309522573,-2.054731775,6.2755,524.84,3.907010837,5.827497143,2.213960291,4.020728717,1.806768426,2.236902524,0.265264367,5.7758,-6.357,311.96,50.94,0.1458,0.0001,298,6,1,HCl,WL,91.4
comp_450,"5-((2-(4-bromophenyl)-5, 6-dimethyl-1H-benzimidazol-1-yl) methyl) quinolin-8-ol",Cc5cc4nc(c1ccc(Br)cc1)n(Cc2ccc(O)c3ncccc23)c4cc5C,-5.961742613,-6.209638341,-6.431411139,-7.309522573,-2.054731775,6.2755,524.84,3.907010837,5.827497143,2.213960291,4.020728717,1.806768426,2.236902524,0.265264367,5.7758,-6.357,311.96,50.94,0.1458,0.001,298,6,1,HCl,WL,94
comp_450,"5-((2-(4-bromophenyl)-5, 6-dimethyl-1H-benzimidazol-1-yl) methyl) quinolin-8-ol",Cc5cc4nc(c1ccc(Br)cc1)n(Cc2ccc(O)c3ncccc23)c4cc5C,-5.961742613,-6.209638341,-6.431411139,-7.309522573,-2.054731775,6.2755,524.84,3.907010837,5.827497143,2.213960291,4.020728717,1.806768426,2.236902524,0.265264367,5.7758,-6.357,311.96,50.94,0.1458,0.000001,298,0.5,1,HCl,PDP,77.8
comp_450,"5-((2-(4-bromophenyl)-5, 6-dimethyl-1H-benzimidazol-1-yl) methyl) quinolin-8-ol",Cc5cc4nc(c1ccc(Br)cc1)n(Cc2ccc(O)c3ncccc23)c4cc5C,-5.961742613,-6.209638341,-6.431411139,-7.309522573,-2.054731775,6.2755,524.84,3.907010837,5.827497143,2.213960291,4.020728717,1.806768426,2.236902524,0.265264367,5.7758,-6.357,311.96,50.94,0.1458,0.00001,298,0.5,1,HCl,PDP,88
comp_450,"5-((2-(4-bromophenyl)-5, 6-dimethyl-1H-benzimidazol-1-yl) methyl) quinolin-8-ol",Cc5cc4nc(c1ccc(Br)cc1)n(Cc2ccc(O)c3ncccc23)c4cc5C,-5.961742613,-6.209638341,-6.431411139,-7.309522573,-2.054731775,6.2755,524.84,3.907010837,5.827497143,2.213960291,4.020728717,1.806768426,2.236902524,0.265264367,5.7758,-6.357,311.96,50.94,0.1458,0.0001,298,0.5,1,HCl,PDP,95.7
comp_450,"5-((2-(4-bromophenyl)-5, 6-dimethyl-1H-benzimidazol-1-yl) methyl) quinolin-8-ol",Cc5cc4nc(c1ccc(Br)cc1)n(Cc2ccc(O)c3ncccc23)c4cc5C,-5.961742613,-6.209638341,-6.431411139,-7.309522573,-2.054731775,6.2755,524.84,3.907010837,5.827497143,2.213960291,4.020728717,1.806768426,2.236902524,0.265264367,5.7758,-6.357,311.96,50.94,0.1458,0.001,298,0.5,1,HCl,PDP,98
comp_450,"5-((2-(4-bromophenyl)-5, 6-dimethyl-1H-benzimidazol-1-yl) methyl) quinolin-8-ol",Cc5cc4nc(c1ccc(Br)cc1)n(Cc2ccc(O)c3ncccc23)c4cc5C,-5.961742613,-6.209638341,-6.431411139,-7.309522573,-2.054731775,6.2755,524.84,3.907010837,5.827497143,2.213960291,4.020728717,1.806768426,2.236902524,0.265264367,5.7758,-6.357,311.96,50.94,0.1458,0.000001,298,0.5,1,HCl,EIS,77.3
comp_450,"5-((2-(4-bromophenyl)-5, 6-dimethyl-1H-benzimidazol-1-yl) methyl) quinolin-8-ol",Cc5cc4nc(c1ccc(Br)cc1)n(Cc2ccc(O)c3ncccc23)c4cc5C,-5.961742613,-6.209638341,-6.431411139,-7.309522573,-2.054731775,6.2755,524.84,3.907010837,5.827497143,2.213960291,4.020728717,1.806768426,2.236902524,0.265264367,5.7758,-6.357,311.96,50.94,0.1458,0.00001,298,0.5,1,HCl,EIS,87
comp_450,"5-((2-(4-bromophenyl)-5, 6-dimethyl-1H-benzimidazol-1-yl) methyl) quinolin-8-ol",Cc5cc4nc(c1ccc(Br)cc1)n(Cc2ccc(O)c3ncccc23)c4cc5C,-5.961742613,-6.209638341,-6.431411139,-7.309522573,-2.054731775,6.2755,524.84,3.907010837,5.827497143,2.213960291,4.020728717,1.806768426,2.236902524,0.265264367,5.7758,-6.357,311.96,50.94,0.1458,0.0001,298,0.5,1,HCl,EIS,94.4
comp_450,"5-((2-(4-bromophenyl)-5, 6-dimethyl-1H-benzimidazol-1-yl) methyl) quinolin-8-ol",Cc5cc4nc(c1ccc(Br)cc1)n(Cc2ccc(O)c3ncccc23)c4cc5C,-5.961742613,-6.209638341,-6.431411139,-7.309522573,-2.054731775,6.2755,524.84,3.907010837,5.827497143,2.213960291,4.020728717,1.806768426,2.236902524,0.265264367,5.7758,-6.357,311.96,50.94,0.1458,0.001,298,0.5,1,HCl,EIS,97
comp_450,"5-((2-(4-bromophenyl)-5, 6-dimethyl-1H-benzimidazol-1-yl) methyl) quinolin-8-ol",Cc5cc4nc(c1ccc(Br)cc1)n(Cc2ccc(O)c3ncccc23)c4cc5C,-5.961742613,-6.209638341,-6.431411139,-7.309522573,-2.054731775,6.2755,524.84,3.907010837,5.827497143,2.213960291,4.020728717,1.806768426,2.236902524,0.265264367,5.7758,-6.357,311.96,50.94,0.1458,0.001,308,0.5,1,HCl,PDP,95
comp_450,"5-((2-(4-bromophenyl)-5, 6-dimethyl-1H-benzimidazol-1-yl) methyl) quinolin-8-ol",Cc5cc4nc(c1ccc(Br)cc1)n(Cc2ccc(O)c3ncccc23)c4cc5C,-5.961742613,-6.209638341,-6.431411139,-7.309522573,-2.054731775,6.2755,524.84,3.907010837,5.827497143,2.213960291,4.020728717,1.806768426,2.236902524,0.265264367,5.7758,-6.357,311.96,50.94,0.1458,0.001,318,0.5,1,HCl,PDP,93
comp_450,"5-((2-(4-bromophenyl)-5, 6-dimethyl-1H-benzimidazol-1-yl) methyl) quinolin-8-ol",Cc5cc4nc(c1ccc(Br)cc1)n(Cc2ccc(O)c3ncccc23)c4cc5C,-5.961742613,-6.209638341,-6.431411139,-7.309522573,-2.054731775,6.2755,524.84,3.907010837,5.827497143,2.213960291,4.020728717,1.806768426,2.236902524,0.265264367,5.7758,-6.357,311.96,50.94,0.1458,0.001,328,0.5,1,HCl,PDP,90
comp_451,5-((2-(4-bromophenyl)-1H-benzimidazol-1-yl) methyl) quinolin-8-ol,Oc4ccc(Cn3c(c1ccc(Br)cc1)nc2ccccc23)c5cccnc45,-6.158753049,-6.295082094,-6.640666699,-7.389251935,-2.059357711,6.2805,481.97,4.099395338,6.015715309,2.219906523,4.117810916,1.897904393,2.233564399,0.201374256,5.088,-5.669,287.44,50.94,0.12611,0.000001,298,6,1,HCl,WL,68.5
comp_451,5-((2-(4-bromophenyl)-1H-benzimidazol-1-yl) methyl) quinolin-8-ol,Oc4ccc(Cn3c(c1ccc(Br)cc1)nc2ccccc23)c5cccnc45,-6.158753049,-6.295082094,-6.640666699,-7.389251935,-2.059357711,6.2805,481.97,4.099395338,6.015715309,2.219906523,4.117810916,1.897904393,2.233564399,0.201374256,5.088,-5.669,287.44,50.94,0.12611,0.00001,298,6,1,HCl,WL,82
comp_451,5-((2-(4-bromophenyl)-1H-benzimidazol-1-yl) methyl) quinolin-8-ol,Oc4ccc(Cn3c(c1ccc(Br)cc1)nc2ccccc23)c5cccnc45,-6.158753049,-6.295082094,-6.640666699,-7.389251935,-2.059357711,6.2805,481.97,4.099395338,6.015715309,2.219906523,4.117810916,1.897904393,2.233564399,0.201374256,5.088,-5.669,287.44,50.94,0.12611,0.0001,298,6,1,HCl,WL,85.4
comp_451,5-((2-(4-bromophenyl)-1H-benzimidazol-1-yl) methyl) quinolin-8-ol,Oc4ccc(Cn3c(c1ccc(Br)cc1)nc2ccccc23)c5cccnc45,-6.158753049,-6.295082094,-6.640666699,-7.389251935,-2.059357711,6.2805,481.97,4.099395338,6.015715309,2.219906523,4.117810916,1.897904393,2.233564399,0.201374256,5.088,-5.669,287.44,50.94,0.12611,0.001,298,6,1,HCl,WL,89.2
comp_451,5-((2-(4-bromophenyl)-1H-benzimidazol-1-yl) methyl) quinolin-8-ol,Oc4ccc(Cn3c(c1ccc(Br)cc1)nc2ccccc23)c5cccnc45,-6.158753049,-6.295082094,-6.640666699,-7.389251935,-2.059357711,6.2805,481.97,4.099395338,6.015715309,2.219906523,4.117810916,1.897904393,2.233564399,0.201374256,5.088,-5.669,287.44,50.94,0.12611,0.000001,298,0.5,1,HCl,PDP,69
comp_451,5-((2-(4-bromophenyl)-1H-benzimidazol-1-yl) methyl) quinolin-8-ol,Oc4ccc(Cn3c(c1ccc(Br)cc1)nc2ccccc23)c5cccnc45,-6.158753049,-6.295082094,-6.640666699,-7.389251935,-2.059357711,6.2805,481.97,4.099395338,6.015715309,2.219906523,4.117810916,1.897904393,2.233564399,0.201374256,5.088,-5.669,287.44,50.94,0.12611,0.00001,298,0.5,1,HCl,PDP,79.9
comp_451,5-((2-(4-bromophenyl)-1H-benzimidazol-1-yl) methyl) quinolin-8-ol,Oc4ccc(Cn3c(c1ccc(Br)cc1)nc2ccccc23)c5cccnc45,-6.158753049,-6.295082094,-6.640666699,-7.389251935,-2.059357711,6.2805,481.97,4.099395338,6.015715309,2.219906523,4.117810916,1.897904393,2.233564399,0.201374256,5.088,-5.669,287.44,50.94,0.12611,0.0001,298,0.5,1,HCl,PDP,90.3
comp_451,5-((2-(4-bromophenyl)-1H-benzimidazol-1-yl) methyl) quinolin-8-ol,Oc4ccc(Cn3c(c1ccc(Br)cc1)nc2ccccc23)c5cccnc45,-6.158753049,-6.295082094,-6.640666699,-7.389251935,-2.059357711,6.2805,481.97,4.099395338,6.015715309,2.219906523,4.117810916,1.897904393,2.233564399,0.201374256,5.088,-5.669,287.44,50.94,0.12611,0.001,298,0.5,1,HCl,PDP,93
comp_451,5-((2-(4-bromophenyl)-1H-benzimidazol-1-yl) methyl) quinolin-8-ol,Oc4ccc(Cn3c(c1ccc(Br)cc1)nc2ccccc23)c5cccnc45,-6.158753049,-6.295082094,-6.640666699,-7.389251935,-2.059357711,6.2805,481.97,4.099395338,6.015715309,2.219906523,4.117810916,1.897904393,2.233564399,0.201374256,5.088,-5.669,287.44,50.94,0.12611,0.000001,298,0.5,1,HCl,EIS,67.9
comp_451,5-((2-(4-bromophenyl)-1H-benzimidazol-1-yl) methyl) quinolin-8-ol,Oc4ccc(Cn3c(c1ccc(Br)cc1)nc2ccccc23)c5cccnc45,-6.158753049,-6.295082094,-6.640666699,-7.389251935,-2.059357711,6.2805,481.97,4.099395338,6.015715309,2.219906523,4.117810916,1.897904393,2.233564399,0.201374256,5.088,-5.669,287.44,50.94,0.12611,0.00001,298,0.5,1,HCl,EIS,79
comp_451,5-((2-(4-bromophenyl)-1H-benzimidazol-1-yl) methyl) quinolin-8-ol,Oc4ccc(Cn3c(c1ccc(Br)cc1)nc2ccccc23)c5cccnc45,-6.158753049,-6.295082094,-6.640666699,-7.389251935,-2.059357711,6.2805,481.97,4.099395338,6.015715309,2.219906523,4.117810916,1.897904393,2.233564399,0.201374256,5.088,-5.669,287.44,50.94,0.12611,0.0001,298,0.5,1,HCl,EIS,89.7
comp_451,5-((2-(4-bromophenyl)-1H-benzimidazol-1-yl) methyl) quinolin-8-ol,Oc4ccc(Cn3c(c1ccc(Br)cc1)nc2ccccc23)c5cccnc45,-6.158753049,-6.295082094,-6.640666699,-7.389251935,-2.059357711,6.2805,481.97,4.099395338,6.015715309,2.219906523,4.117810916,1.897904393,2.233564399,0.201374256,5.088,-5.669,287.44,50.94,0.12611,0.001,298,0.5,1,HCl,EIS,92.1
comp_451,5-((2-(4-bromophenyl)-1H-benzimidazol-1-yl) methyl) quinolin-8-ol,Oc4ccc(Cn3c(c1ccc(Br)cc1)nc2ccccc23)c5cccnc45,-6.158753049,-6.295082094,-6.640666699,-7.389251935,-2.059357711,6.2805,481.97,4.099395338,6.015715309,2.219906523,4.117810916,1.897904393,2.233564399,0.201374256,5.088,-5.669,287.44,50.94,0.12611,0.001,308,0.5,1,HCl,PDP,90
comp_451,5-((2-(4-bromophenyl)-1H-benzimidazol-1-yl) methyl) quinolin-8-ol,Oc4ccc(Cn3c(c1ccc(Br)cc1)nc2ccccc23)c5cccnc45,-6.158753049,-6.295082094,-6.640666699,-7.389251935,-2.059357711,6.2805,481.97,4.099395338,6.015715309,2.219906523,4.117810916,1.897904393,2.233564399,0.201374256,5.088,-5.669,287.44,50.94,0.12611,0.001,318,0.5,1,HCl,PDP,88
comp_451,5-((2-(4-bromophenyl)-1H-benzimidazol-1-yl) methyl) quinolin-8-ol,Oc4ccc(Cn3c(c1ccc(Br)cc1)nc2ccccc23)c5cccnc45,-6.158753049,-6.295082094,-6.640666699,-7.389251935,-2.059357711,6.2805,481.97,4.099395338,6.015715309,2.219906523,4.117810916,1.897904393,2.233564399,0.201374256,5.088,-5.669,287.44,50.94,0.12611,0.001,328,0.5,1,HCl,PDP,86
comp_452,"1,2-dibenzylidenehydrazine",C(=N\N=C\c1ccccc1)/c2ccccc2,-6.425696748,-6.864344294,-7.359863638,-7.368571282,-2.521679163,0.0044,312.12,3.904017585,6.289123454,2.702616161,4.495869807,1.793253647,2.817901048,0.002303184,4.7856,-4.132,182.54,24.72,0.11313,0.001,303,0.5,1,HCl,PDP,84
comp_452,"1,2-dibenzylidenehydrazine",C(=N\N=C\c1ccccc1)/c2ccccc2,-6.425696748,-6.864344294,-7.359863638,-7.368571282,-2.521679163,0.0044,312.12,3.904017585,6.289123454,2.702616161,4.495869807,1.793253647,2.817901048,0.002303184,4.7856,-4.132,182.54,24.72,0.11313,0.0001,303,0.5,1,HCl,PDP,78
comp_452,"1,2-dibenzylidenehydrazine",C(=N\N=C\c1ccccc1)/c2ccccc2,-6.425696748,-6.864344294,-7.359863638,-7.368571282,-2.521679163,0.0044,312.12,3.904017585,6.289123454,2.702616161,4.495869807,1.793253647,2.817901048,0.002303184,4.7856,-4.132,182.54,24.72,0.11313,0.00001,303,0.5,1,HCl,PDP,68
comp_452,"1,2-dibenzylidenehydrazine",C(=N\N=C\c1ccccc1)/c2ccccc2,-6.425696748,-6.864344294,-7.359863638,-7.368571282,-2.521679163,0.0044,312.12,3.904017585,6.289123454,2.702616161,4.495869807,1.793253647,2.817901048,0.002303184,4.7856,-4.132,182.54,24.72,0.11313,0.000001,303,0.5,1,HCl,PDP,45
comp_452,"1,2-dibenzylidenehydrazine",C(=N\N=C\c1ccccc1)/c2ccccc2,-6.425696748,-6.864344294,-7.359863638,-7.368571282,-2.521679163,0.0044,312.12,3.904017585,6.289123454,2.702616161,4.495869807,1.793253647,2.817901048,0.002303184,4.7856,-4.132,182.54,24.72,0.11313,0.001,303,0.5,1,HCl,EIS,83
comp_452,"1,2-dibenzylidenehydrazine",C(=N\N=C\c1ccccc1)/c2ccccc2,-6.425696748,-6.864344294,-7.359863638,-7.368571282,-2.521679163,0.0044,312.12,3.904017585,6.289123454,2.702616161,4.495869807,1.793253647,2.817901048,0.002303184,4.7856,-4.132,182.54,24.72,0.11313,0.0001,303,0.5,1,HCl,EIS,78
comp_452,"1,2-dibenzylidenehydrazine",C(=N\N=C\c1ccccc1)/c2ccccc2,-6.425696748,-6.864344294,-7.359863638,-7.368571282,-2.521679163,0.0044,312.12,3.904017585,6.289123454,2.702616161,4.495869807,1.793253647,2.817901048,0.002303184,4.7856,-4.132,182.54,24.72,0.11313,0.00001,303,0.5,1,HCl,EIS,67
comp_452,"1,2-dibenzylidenehydrazine",C(=N\N=C\c1ccccc1)/c2ccccc2,-6.425696748,-6.864344294,-7.359863638,-7.368571282,-2.521679163,0.0044,312.12,3.904017585,6.289123454,2.702616161,4.495869807,1.793253647,2.817901048,0.002303184,4.7856,-4.132,182.54,24.72,0.11313,0.000001,303,0.5,1,HCl,EIS,49
comp_452,"1,2-dibenzylidenehydrazine",C(=N\N=C\c1ccccc1)/c2ccccc2,-6.425696748,-6.864344294,-7.359863638,-7.368571282,-2.521679163,0.0044,312.12,3.904017585,6.289123454,2.702616161,4.495869807,1.793253647,2.817901048,0.002303184,4.7856,-4.132,182.54,24.72,0.11313,0.001,303,6,1,HCl,WL,72
comp_452,"1,2-dibenzylidenehydrazine",C(=N\N=C\c1ccccc1)/c2ccccc2,-6.425696748,-6.864344294,-7.359863638,-7.368571282,-2.521679163,0.0044,312.12,3.904017585,6.289123454,2.702616161,4.495869807,1.793253647,2.817901048,0.002303184,4.7856,-4.132,182.54,24.72,0.11313,0.0001,303,6,1,HCl,WL,32
comp_452,"1,2-dibenzylidenehydrazine",C(=N\N=C\c1ccccc1)/c2ccccc2,-6.425696748,-6.864344294,-7.359863638,-7.368571282,-2.521679163,0.0044,312.12,3.904017585,6.289123454,2.702616161,4.495869807,1.793253647,2.817901048,0.002303184,4.7856,-4.132,182.54,24.72,0.11313,0.00001,303,6,1,HCl,WL,11
comp_452,"1,2-dibenzylidenehydrazine",C(=N\N=C\c1ccccc1)/c2ccccc2,-6.425696748,-6.864344294,-7.359863638,-7.368571282,-2.521679163,0.0044,312.12,3.904017585,6.289123454,2.702616161,4.495869807,1.793253647,2.817901048,0.002303184,4.7856,-4.132,182.54,24.72,0.11313,0.000001,303,6,1,HCl,WL,5
comp_452,"1,2-dibenzylidenehydrazine",C(=N\N=C\c1ccccc1)/c2ccccc2,-6.425696748,-6.864344294,-7.359863638,-7.368571282,-2.521679163,0.0044,312.12,3.904017585,6.289123454,2.702616161,4.495869807,1.793253647,2.817901048,0.002303184,4.7856,-4.132,182.54,24.72,0.11313,0.001,313,6,1,HCl,WL,70
comp_452,"1,2-dibenzylidenehydrazine",C(=N\N=C\c1ccccc1)/c2ccccc2,-6.425696748,-6.864344294,-7.359863638,-7.368571282,-2.521679163,0.0044,312.12,3.904017585,6.289123454,2.702616161,4.495869807,1.793253647,2.817901048,0.002303184,4.7856,-4.132,182.54,24.72,0.11313,0.0001,313,6,1,HCl,WL,35
comp_452,"1,2-dibenzylidenehydrazine",C(=N\N=C\c1ccccc1)/c2ccccc2,-6.425696748,-6.864344294,-7.359863638,-7.368571282,-2.521679163,0.0044,312.12,3.904017585,6.289123454,2.702616161,4.495869807,1.793253647,2.817901048,0.002303184,4.7856,-4.132,182.54,24.72,0.11313,0.00001,313,6,1,HCl,WL,10
comp_452,"1,2-dibenzylidenehydrazine",C(=N\N=C\c1ccccc1)/c2ccccc2,-6.425696748,-6.864344294,-7.359863638,-7.368571282,-2.521679163,0.0044,312.12,3.904017585,6.289123454,2.702616161,4.495869807,1.793253647,2.817901048,0.002303184,4.7856,-4.132,182.54,24.72,0.11313,0.000001,313,6,1,HCl,WL,5
comp_452,"1,2-dibenzylidenehydrazine",C(=N\N=C\c1ccccc1)/c2ccccc2,-6.425696748,-6.864344294,-7.359863638,-7.368571282,-2.521679163,0.0044,312.12,3.904017585,6.289123454,2.702616161,4.495869807,1.793253647,2.817901048,0.002303184,4.7856,-4.132,182.54,24.72,0.11313,0.001,323,6,1,HCl,WL,52
comp_452,"1,2-dibenzylidenehydrazine",C(=N\N=C\c1ccccc1)/c2ccccc2,-6.425696748,-6.864344294,-7.359863638,-7.368571282,-2.521679163,0.0044,312.12,3.904017585,6.289123454,2.702616161,4.495869807,1.793253647,2.817901048,0.002303184,4.7856,-4.132,182.54,24.72,0.11313,0.0001,323,6,1,HCl,WL,23
comp_452,"1,2-dibenzylidenehydrazine",C(=N\N=C\c1ccccc1)/c2ccccc2,-6.425696748,-6.864344294,-7.359863638,-7.368571282,-2.521679163,0.0044,312.12,3.904017585,6.289123454,2.702616161,4.495869807,1.793253647,2.817901048,0.002303184,4.7856,-4.132,182.54,24.72,0.11313,0.00001,323,6,1,HCl,WL,12
comp_452,"1,2-dibenzylidenehydrazine",C(=N\N=C\c1ccccc1)/c2ccccc2,-6.425696748,-6.864344294,-7.359863638,-7.368571282,-2.521679163,0.0044,312.12,3.904017585,6.289123454,2.702616161,4.495869807,1.793253647,2.817901048,0.002303184,4.7856,-4.132,182.54,24.72,0.11313,0.000001,323,6,1,HCl,WL,2
comp_452,"1,2-dibenzylidenehydrazine",C(=N\N=C\c1ccccc1)/c2ccccc2,-6.425696748,-6.864344294,-7.359863638,-7.368571282,-2.521679163,0.0044,312.12,3.904017585,6.289123454,2.702616161,4.495869807,1.793253647,2.817901048,0.002303184,4.7856,-4.132,182.54,24.72,0.11313,0.001,333,6,1,HCl,WL,53
comp_452,"1,2-dibenzylidenehydrazine",C(=N\N=C\c1ccccc1)/c2ccccc2,-6.425696748,-6.864344294,-7.359863638,-7.368571282,-2.521679163,0.0044,312.12,3.904017585,6.289123454,2.702616161,4.495869807,1.793253647,2.817901048,0.002303184,4.7856,-4.132,182.54,24.72,0.11313,0.0001,333,6,1,HCl,WL,24
comp_452,"1,2-dibenzylidenehydrazine",C(=N\N=C\c1ccccc1)/c2ccccc2,-6.425696748,-6.864344294,-7.359863638,-7.368571282,-2.521679163,0.0044,312.12,3.904017585,6.289123454,2.702616161,4.495869807,1.793253647,2.817901048,0.002303184,4.7856,-4.132,182.54,24.72,0.11313,0.00001,333,6,1,HCl,WL,21
comp_452,"1,2-dibenzylidenehydrazine",C(=N\N=C\c1ccccc1)/c2ccccc2,-6.425696748,-6.864344294,-7.359863638,-7.368571282,-2.521679163,0.0044,312.12,3.904017585,6.289123454,2.702616161,4.495869807,1.793253647,2.817901048,0.002303184,4.7856,-4.132,182.54,24.72,0.11313,0.000001,333,6,1,HCl,WL,7
comp_453,"1,2-bis(1-phenylethylidene)hydrazine",C/C(=N\N=C(C)\c1ccccc1)c2ccccc2,-6.245013143,-6.303517624,-7.25292289,-7.267889152,-2.337458079,0.0306,337.85,3.907555065,6.183093253,2.513889632,4.348491443,1.834601811,2.576768664,0.082583892,4.6614,-4.852,203.48,24.72,0.21229,0.001,303,0.5,1,HCl,PDP,66
comp_453,"1,2-bis(1-phenylethylidene)hydrazine",C/C(=N\N=C(C)\c1ccccc1)c2ccccc2,-6.245013143,-6.303517624,-7.25292289,-7.267889152,-2.337458079,0.0306,337.85,3.907555065,6.183093253,2.513889632,4.348491443,1.834601811,2.576768664,0.082583892,4.6614,-4.852,203.48,24.72,0.21229,0.0001,303,0.5,1,HCl,PDP,64
comp_453,"1,2-bis(1-phenylethylidene)hydrazine",C/C(=N\N=C(C)\c1ccccc1)c2ccccc2,-6.245013143,-6.303517624,-7.25292289,-7.267889152,-2.337458079,0.0306,337.85,3.907555065,6.183093253,2.513889632,4.348491443,1.834601811,2.576768664,0.082583892,4.6614,-4.852,203.48,24.72,0.21229,0.00001,303,0.5,1,HCl,PDP,59
comp_453,"1,2-bis(1-phenylethylidene)hydrazine",C/C(=N\N=C(C)\c1ccccc1)c2ccccc2,-6.245013143,-6.303517624,-7.25292289,-7.267889152,-2.337458079,0.0306,337.85,3.907555065,6.183093253,2.513889632,4.348491443,1.834601811,2.576768664,0.082583892,4.6614,-4.852,203.48,24.72,0.21229,0.000001,303,0.5,1,HCl,PDP,49
comp_453,"1,2-bis(1-phenylethylidene)hydrazine",C/C(=N\N=C(C)\c1ccccc1)c2ccccc2,-6.245013143,-6.303517624,-7.25292289,-7.267889152,-2.337458079,0.0306,337.85,3.907555065,6.183093253,2.513889632,4.348491443,1.834601811,2.576768664,0.082583892,4.6614,-4.852,203.48,24.72,0.21229,0.001,303,0.5,1,HCl,EIS,68
comp_453,"1,2-bis(1-phenylethylidene)hydrazine",C/C(=N\N=C(C)\c1ccccc1)c2ccccc2,-6.245013143,-6.303517624,-7.25292289,-7.267889152,-2.337458079,0.0306,337.85,3.907555065,6.183093253,2.513889632,4.348491443,1.834601811,2.576768664,0.082583892,4.6614,-4.852,203.48,24.72,0.21229,0.0001,303,0.5,1,HCl,EIS,63
comp_453,"1,2-bis(1-phenylethylidene)hydrazine",C/C(=N\N=C(C)\c1ccccc1)c2ccccc2,-6.245013143,-6.303517624,-7.25292289,-7.267889152,-2.337458079,0.0306,337.85,3.907555065,6.183093253,2.513889632,4.348491443,1.834601811,2.576768664,0.082583892,4.6614,-4.852,203.48,24.72,0.21229,0.00001,303,0.5,1,HCl,EIS,59
comp_453,"1,2-bis(1-phenylethylidene)hydrazine",C/C(=N\N=C(C)\c1ccccc1)c2ccccc2,-6.245013143,-6.303517624,-7.25292289,-7.267889152,-2.337458079,0.0306,337.85,3.907555065,6.183093253,2.513889632,4.348491443,1.834601811,2.576768664,0.082583892,4.6614,-4.852,203.48,24.72,0.21229,0.000001,303,0.5,1,HCl,EIS,44
comp_453,"1,2-bis(1-phenylethylidene)hydrazine",C/C(=N\N=C(C)\c1ccccc1)c2ccccc2,-6.245013143,-6.303517624,-7.25292289,-7.267889152,-2.337458079,0.0306,337.85,3.907555065,6.183093253,2.513889632,4.348491443,1.834601811,2.576768664,0.082583892,4.6614,-4.852,203.48,24.72,0.21229,0.001,303,6,1,HCl,WL,66
comp_453,"1,2-bis(1-phenylethylidene)hydrazine",C/C(=N\N=C(C)\c1ccccc1)c2ccccc2,-6.245013143,-6.303517624,-7.25292289,-7.267889152,-2.337458079,0.0306,337.85,3.907555065,6.183093253,2.513889632,4.348491443,1.834601811,2.576768664,0.082583892,4.6614,-4.852,203.48,24.72,0.21229,0.0001,303,6,1,HCl,WL,20
comp_453,"1,2-bis(1-phenylethylidene)hydrazine",C/C(=N\N=C(C)\c1ccccc1)c2ccccc2,-6.245013143,-6.303517624,-7.25292289,-7.267889152,-2.337458079,0.0306,337.85,3.907555065,6.183093253,2.513889632,4.348491443,1.834601811,2.576768664,0.082583892,4.6614,-4.852,203.48,24.72,0.21229,0.00001,303,6,1,HCl,WL,7
comp_453,"1,2-bis(1-phenylethylidene)hydrazine",C/C(=N\N=C(C)\c1ccccc1)c2ccccc2,-6.245013143,-6.303517624,-7.25292289,-7.267889152,-2.337458079,0.0306,337.85,3.907555065,6.183093253,2.513889632,4.348491443,1.834601811,2.576768664,0.082583892,4.6614,-4.852,203.48,24.72,0.21229,0.000001,303,6,1,HCl,WL,10
comp_453,"1,2-bis(1-phenylethylidene)hydrazine",C/C(=N\N=C(C)\c1ccccc1)c2ccccc2,-6.245013143,-6.303517624,-7.25292289,-7.267889152,-2.337458079,0.0306,337.85,3.907555065,6.183093253,2.513889632,4.348491443,1.834601811,2.576768664,0.082583892,4.6614,-4.852,203.48,24.72,0.21229,0.001,313,6,1,HCl,WL,56
comp_453,"1,2-bis(1-phenylethylidene)hydrazine",C/C(=N\N=C(C)\c1ccccc1)c2ccccc2,-6.245013143,-6.303517624,-7.25292289,-7.267889152,-2.337458079,0.0306,337.85,3.907555065,6.183093253,2.513889632,4.348491443,1.834601811,2.576768664,0.082583892,4.6614,-4.852,203.48,24.72,0.21229,0.0001,313,6,1,HCl,WL,24
comp_453,"1,2-bis(1-phenylethylidene)hydrazine",C/C(=N\N=C(C)\c1ccccc1)c2ccccc2,-6.245013143,-6.303517624,-7.25292289,-7.267889152,-2.337458079,0.0306,337.85,3.907555065,6.183093253,2.513889632,4.348491443,1.834601811,2.576768664,0.082583892,4.6614,-4.852,203.48,24.72,0.21229,0.00001,313,6,1,HCl,WL,5
comp_453,"1,2-bis(1-phenylethylidene)hydrazine",C/C(=N\N=C(C)\c1ccccc1)c2ccccc2,-6.245013143,-6.303517624,-7.25292289,-7.267889152,-2.337458079,0.0306,337.85,3.907555065,6.183093253,2.513889632,4.348491443,1.834601811,2.576768664,0.082583892,4.6614,-4.852,203.48,24.72,0.21229,0.000001,313,6,1,HCl,WL,6
comp_453,"1,2-bis(1-phenylethylidene)hydrazine",C/C(=N\N=C(C)\c1ccccc1)c2ccccc2,-6.245013143,-6.303517624,-7.25292289,-7.267889152,-2.337458079,0.0306,337.85,3.907555065,6.183093253,2.513889632,4.348491443,1.834601811,2.576768664,0.082583892,4.6614,-4.852,203.48,24.72,0.21229,0.001,323,6,1,HCl,WL,55
comp_453,"1,2-bis(1-phenylethylidene)hydrazine",C/C(=N\N=C(C)\c1ccccc1)c2ccccc2,-6.245013143,-6.303517624,-7.25292289,-7.267889152,-2.337458079,0.0306,337.85,3.907555065,6.183093253,2.513889632,4.348491443,1.834601811,2.576768664,0.082583892,4.6614,-4.852,203.48,24.72,0.21229,0.0001,323,6,1,HCl,WL,20
comp_453,"1,2-bis(1-phenylethylidene)hydrazine",C/C(=N\N=C(C)\c1ccccc1)c2ccccc2,-6.245013143,-6.303517624,-7.25292289,-7.267889152,-2.337458079,0.0306,337.85,3.907555065,6.183093253,2.513889632,4.348491443,1.834601811,2.576768664,0.082583892,4.6614,-4.852,203.48,24.72,0.21229,0.00001,323,6,1,HCl,WL,9
comp_453,"1,2-bis(1-phenylethylidene)hydrazine",C/C(=N\N=C(C)\c1ccccc1)c2ccccc2,-6.245013143,-6.303517624,-7.25292289,-7.267889152,-2.337458079,0.0306,337.85,3.907555065,6.183093253,2.513889632,4.348491443,1.834601811,2.576768664,0.082583892,4.6614,-4.852,203.48,24.72,0.21229,0.000001,323,6,1,HCl,WL,11
comp_453,"1,2-bis(1-phenylethylidene)hydrazine",C/C(=N\N=C(C)\c1ccccc1)c2ccccc2,-6.245013143,-6.303517624,-7.25292289,-7.267889152,-2.337458079,0.0306,337.85,3.907555065,6.183093253,2.513889632,4.348491443,1.834601811,2.576768664,0.082583892,4.6614,-4.852,203.48,24.72,0.21229,0.001,333,6,1,HCl,WL,46
comp_453,"1,2-bis(1-phenylethylidene)hydrazine",C/C(=N\N=C(C)\c1ccccc1)c2ccccc2,-6.245013143,-6.303517624,-7.25292289,-7.267889152,-2.337458079,0.0306,337.85,3.907555065,6.183093253,2.513889632,4.348491443,1.834601811,2.576768664,0.082583892,4.6614,-4.852,203.48,24.72,0.21229,0.0001,333,6,1,HCl,WL,12
comp_453,"1,2-bis(1-phenylethylidene)hydrazine",C/C(=N\N=C(C)\c1ccccc1)c2ccccc2,-6.245013143,-6.303517624,-7.25292289,-7.267889152,-2.337458079,0.0306,337.85,3.907555065,6.183093253,2.513889632,4.348491443,1.834601811,2.576768664,0.082583892,4.6614,-4.852,203.48,24.72,0.21229,0.00001,333,6,1,HCl,WL,6
comp_453,"1,2-bis(1-phenylethylidene)hydrazine",C/C(=N\N=C(C)\c1ccccc1)c2ccccc2,-6.245013143,-6.303517624,-7.25292289,-7.267889152,-2.337458079,0.0306,337.85,3.907555065,6.183093253,2.513889632,4.348491443,1.834601811,2.576768664,0.082583892,4.6614,-4.852,203.48,24.72,0.21229,0.000001,333,6,1,HCl,WL,1
comp_454,"(4-ethyl-2-phenyl-4,5-dihydro-1,3-oxazol-4-yl)-methanol",CCC2(CO)COC(c1ccccc1)=N2,-6.882303809,-7.416463321,-7.668712872,-7.85102916,-1.75214116,1.9578,216.77,5.130162649,6.757043567,1.90674257,4.331893068,2.425150499,1.934446704,0.069318144,1.3244,-2.209,163.03,41.82,0.23563,0.001,298,0.5,1,HCl,PDP,78.6
