Repository: aveucoloap/Machine-Learning-corrosion-study

File: comp1-502_datasetQM_20220608.csv (part 56 of 61)
comp_ref,Compound,smiles,HOMO,HOMO_1,HOMO_2,HOMO_3,LUMO,Dipole,Polar,Egap,IP,EA,Electronegativity,Chemical hardness,Electrophilicity,deltaN,cLogP,cLogS,Total Surface Area,Polar Surface Area,Relative PSA,ConcInh_M,TempK,Time_H,Med_ConcM,Med_ID,Method,IE
comp_454,"(4-ethyl-2-phenyl-4,5-dihydro-1,3-oxazol-4-yl)-methanol",CCC2(CO)COC(c1ccccc1)=N2,-6.882303809,-7.416463321,-7.668712872,-7.85102916,-1.75214116,1.9578,216.77,5.130162649,6.757043567,1.90674257,4.331893068,2.425150499,1.934446704,0.069318144,1.3244,-2.209,163.03,41.82,0.23563,0.0001,298,0.5,1,HCl,PDP,60.2
comp_454,"(4-ethyl-2-phenyl-4,5-dihydro-1,3-oxazol-4-yl)-methanol",CCC2(CO)COC(c1ccccc1)=N2,-6.882303809,-7.416463321,-7.668712872,-7.85102916,-1.75214116,1.9578,216.77,5.130162649,6.757043567,1.90674257,4.331893068,2.425150499,1.934446704,0.069318144,1.3244,-2.209,163.03,41.82,0.23563,0.00001,298,0.5,1,HCl,PDP,42.8
comp_454,"(4-ethyl-2-phenyl-4,5-dihydro-1,3-oxazol-4-yl)-methanol",CCC2(CO)COC(c1ccccc1)=N2,-6.882303809,-7.416463321,-7.668712872,-7.85102916,-1.75214116,1.9578,216.77,5.130162649,6.757043567,1.90674257,4.331893068,2.425150499,1.934446704,0.069318144,1.3244,-2.209,163.03,41.82,0.23563,0.000001,298,0.5,1,HCl,PDP,36.7
comp_454,"(4-ethyl-2-phenyl-4,5-dihydro-1,3-oxazol-4-yl)-methanol",CCC2(CO)COC(c1ccccc1)=N2,-6.882303809,-7.416463321,-7.668712872,-7.85102916,-1.75214116,1.9578,216.77,5.130162649,6.757043567,1.90674257,4.331893068,2.425150499,1.934446704,0.069318144,1.3244,-2.209,163.03,41.82,0.23563,0.001,298,0.5,1,HCl,EIS,94.7
comp_454,"(4-ethyl-2-phenyl-4,5-dihydro-1,3-oxazol-4-yl)-methanol",CCC2(CO)COC(c1ccccc1)=N2,-6.882303809,-7.416463321,-7.668712872,-7.85102916,-1.75214116,1.9578,216.77,5.130162649,6.757043567,1.90674257,4.331893068,2.425150499,1.934446704,0.069318144,1.3244,-2.209,163.03,41.82,0.23563,0.0001,298,0.5,1,HCl,EIS,88.4
comp_454,"(4-ethyl-2-phenyl-4,5-dihydro-1,3-oxazol-4-yl)-methanol",CCC2(CO)COC(c1ccccc1)=N2,-6.882303809,-7.416463321,-7.668712872,-7.85102916,-1.75214116,1.9578,216.77,5.130162649,6.757043567,1.90674257,4.331893068,2.425150499,1.934446704,0.069318144,1.3244,-2.209,163.03,41.82,0.23563,0.00001,298,0.5,1,HCl,EIS,83.3
comp_454,"(4-ethyl-2-phenyl-4,5-dihydro-1,3-oxazol-4-yl)-methanol",CCC2(CO)COC(c1ccccc1)=N2,-6.882303809,-7.416463321,-7.668712872,-7.85102916,-1.75214116,1.9578,216.77,5.130162649,6.757043567,1.90674257,4.331893068,2.425150499,1.934446704,0.069318144,1.3244,-2.209,163.03,41.82,0.23563,0.000001,298,0.5,1,HCl,EIS,75.8
comp_454,"(4-ethyl-2-phenyl-4,5-dihydro-1,3-oxazol-4-yl)-methanol",CCC2(CO)COC(c1ccccc1)=N2,-6.882303809,-7.416463321,-7.668712872,-7.85102916,-1.75214116,1.9578,216.77,5.130162649,6.757043567,1.90674257,4.331893068,2.425150499,1.934446704,0.069318144,1.3244,-2.209,163.03,41.82,0.23563,0.001,308,2,1,HCl,WL,76
comp_454,"(4-ethyl-2-phenyl-4,5-dihydro-1,3-oxazol-4-yl)-methanol",CCC2(CO)COC(c1ccccc1)=N2,-6.882303809,-7.416463321,-7.668712872,-7.85102916,-1.75214116,1.9578,216.77,5.130162649,6.757043567,1.90674257,4.331893068,2.425150499,1.934446704,0.069318144,1.3244,-2.209,163.03,41.82,0.23563,0.001,318,2,1,HCl,WL,75
comp_454,"(4-ethyl-2-phenyl-4,5-dihydro-1,3-oxazol-4-yl)-methanol",CCC2(CO)COC(c1ccccc1)=N2,-6.882303809,-7.416463321,-7.668712872,-7.85102916,-1.75214116,1.9578,216.77,5.130162649,6.757043567,1.90674257,4.331893068,2.425150499,1.934446704,0.069318144,1.3244,-2.209,163.03,41.82,0.23563,0.001,328,2,1,HCl,WL,75
comp_454,"(4-ethyl-2-phenyl-4,5-dihydro-1,3-oxazol-4-yl)-methanol",CCC2(CO)COC(c1ccccc1)=N2,-6.882303809,-7.416463321,-7.668712872,-7.85102916,-1.75214116,1.9578,216.77,5.130162649,6.757043567,1.90674257,4.331893068,2.425150499,1.934446704,0.069318144,1.3244,-2.209,163.03,41.82,0.23563,0.001,338,2,1,HCl,WL,68
comp_455,"4-{[(4-ethyl-2-phenyl-4,5-dihydro-1,3-oxazol-4-yl)methoxy]methyl}-benzene-1-sulfonate",CCC3(COS(=O)(=O)c1ccccc1)COC(c2ccccc2)=N3,-6.947339022,-7.429796901,-7.735380768,-7.798511184,-1.843571418,6.4308,344.78,5.103767604,6.820250148,1.986610791,4.403430469,2.416819678,2.005755753,0.039957276,2.5502,-2.809,255.02,73.34,0.20927,0.001,298,0.5,1,HCl,PDP,78.4
comp_455,"4-{[(4-ethyl-2-phenyl-4,5-dihydro-1,3-oxazol-4-yl)methoxy]methyl}-benzene-1-sulfonate",CCC3(COS(=O)(=O)c1ccccc1)COC(c2ccccc2)=N3,-6.947339022,-7.429796901,-7.735380768,-7.798511184,-1.843571418,6.4308,344.78,5.103767604,6.820250148,1.986610791,4.403430469,2.416819678,2.005755753,0.039957276,2.5502,-2.809,255.02,73.34,0.20927,0.0001,298,0.5,1,HCl,PDP,52.2
comp_455,"4-{[(4-ethyl-2-phenyl-4,5-dihydro-1,3-oxazol-4-yl)methoxy]methyl}-benzene-1-sulfonate",CCC3(COS(=O)(=O)c1ccccc1)COC(c2ccccc2)=N3,-6.947339022,-7.429796901,-7.735380768,-7.798511184,-1.843571418,6.4308,344.78,5.103767604,6.820250148,1.986610791,4.403430469,2.416819678,2.005755753,0.039957276,2.5502,-2.809,255.02,73.34,0.20927,0.00001,298,0.5,1,HCl,PDP,50
comp_455,"4-{[(4-ethyl-2-phenyl-4,5-dihydro-1,3-oxazol-4-yl)methoxy]methyl}-benzene-1-sulfonate",CCC3(COS(=O)(=O)c1ccccc1)COC(c2ccccc2)=N3,-6.947339022,-7.429796901,-7.735380768,-7.798511184,-1.843571418,6.4308,344.78,5.103767604,6.820250148,1.986610791,4.403430469,2.416819678,2.005755753,0.039957276,2.5502,-2.809,255.02,73.34,0.20927,0.000001,298,0.5,1,HCl,PDP,47
comp_455,"4-{[(4-ethyl-2-phenyl-4,5-dihydro-1,3-oxazol-4-yl)methoxy]methyl}-benzene-1-sulfonate",CCC3(COS(=O)(=O)c1ccccc1)COC(c2ccccc2)=N3,-6.947339022,-7.429796901,-7.735380768,-7.798511184,-1.843571418,6.4308,344.78,5.103767604,6.820250148,1.986610791,4.403430469,2.416819678,2.005755753,0.039957276,2.5502,-2.809,255.02,73.34,0.20927,0.001,298,0.5,1,HCl,EIS,94.5
comp_455,"4-{[(4-ethyl-2-phenyl-4,5-dihydro-1,3-oxazol-4-yl)methoxy]methyl}-benzene-1-sulfonate",CCC3(COS(=O)(=O)c1ccccc1)COC(c2ccccc2)=N3,-6.947339022,-7.429796901,-7.735380768,-7.798511184,-1.843571418,6.4308,344.78,5.103767604,6.820250148,1.986610791,4.403430469,2.416819678,2.005755753,0.039957276,2.5502,-2.809,255.02,73.34,0.20927,0.0001,298,0.5,1,HCl,EIS,87.3
comp_455,"4-{[(4-ethyl-2-phenyl-4,5-dihydro-1,3-oxazol-4-yl)methoxy]methyl}-benzene-1-sulfonate",CCC3(COS(=O)(=O)c1ccccc1)COC(c2ccccc2)=N3,-6.947339022,-7.429796901,-7.735380768,-7.798511184,-1.843571418,6.4308,344.78,5.103767604,6.820250148,1.986610791,4.403430469,2.416819678,2.005755753,0.039957276,2.5502,-2.809,255.02,73.34,0.20927,0.00001,298,0.5,1,HCl,EIS,84.3
comp_455,"4-{[(4-ethyl-2-phenyl-4,5-dihydro-1,3-oxazol-4-yl)methoxy]methyl}-benzene-1-sulfonate",CCC3(COS(=O)(=O)c1ccccc1)COC(c2ccccc2)=N3,-6.947339022,-7.429796901,-7.735380768,-7.798511184,-1.843571418,6.4308,344.78,5.103767604,6.820250148,1.986610791,4.403430469,2.416819678,2.005755753,0.039957276,2.5502,-2.809,255.02,73.34,0.20927,0.000001,298,0.5,1,HCl,EIS,74
comp_455,"4-{[(4-ethyl-2-phenyl-4,5-dihydro-1,3-oxazol-4-yl)methoxy]methyl}-benzene-1-sulfonate",CCC3(COS(=O)(=O)c1ccccc1)COC(c2ccccc2)=N3,-6.947339022,-7.429796901,-7.735380768,-7.798511184,-1.843571418,6.4308,344.78,5.103767604,6.820250148,1.986610791,4.403430469,2.416819678,2.005755753,0.039957276,2.5502,-2.809,255.02,73.34,0.20927,0.001,308,2,1,HCl,WL,93
comp_455,"4-{[(4-ethyl-2-phenyl-4,5-dihydro-1,3-oxazol-4-yl)methoxy]methyl}-benzene-1-sulfonate",CCC3(COS(=O)(=O)c1ccccc1)COC(c2ccccc2)=N3,-6.947339022,-7.429796901,-7.735380768,-7.798511184,-1.843571418,6.4308,344.78,5.103767604,6.820250148,1.986610791,4.403430469,2.416819678,2.005755753,0.039957276,2.5502,-2.809,255.02,73.34,0.20927,0.001,318,2,1,HCl,WL,92
comp_455,"4-{[(4-ethyl-2-phenyl-4,5-dihydro-1,3-oxazol-4-yl)methoxy]methyl}-benzene-1-sulfonate",CCC3(COS(=O)(=O)c1ccccc1)COC(c2ccccc2)=N3,-6.947339022,-7.429796901,-7.735380768,-7.798511184,-1.843571418,6.4308,344.78,5.103767604,6.820250148,1.986610791,4.403430469,2.416819678,2.005755753,0.039957276,2.5502,-2.809,255.02,73.34,0.20927,0.001,328,2,1,HCl,WL,89
comp_455,"4-{[(4-ethyl-2-phenyl-4,5-dihydro-1,3-oxazol-4-yl)methoxy]methyl}-benzene-1-sulfonate",CCC3(COS(=O)(=O)c1ccccc1)COC(c2ccccc2)=N3,-6.947339022,-7.429796901,-7.735380768,-7.798511184,-1.843571418,6.4308,344.78,5.103767604,6.820250148,1.986610791,4.403430469,2.416819678,2.005755753,0.039957276,2.5502,-2.809,255.02,73.34,0.20927,0.001,338,2,1,HCl,WL,83
comp_456,"6-(2,4-dihydroxyphenyl)-4-phenyl-2-(phenylamino)nicotinonitrile",N#Cc3c(c1ccccc1)cc(c2ccc(O)cc2O)nc3Nc4ccccc4,-5.896979513,-6.436581303,-7.026524156,-7.111151568,-2.260449855,6.552,496.93,3.636529658,5.72847382,2.428843165,4.078658493,1.649815327,2.520805636,0.255387073,5.0941,-6.969,297.17,89.17,0.24806,0.0000506,298,3,1,HCl,WL,53.2
comp_456,"6-(2,4-dihydroxyphenyl)-4-phenyl-2-(phenylamino)nicotinonitrile",N#Cc3c(c1ccccc1)cc(c2ccc(O)cc2O)nc3Nc4ccccc4,-5.896979513,-6.436581303,-7.026524156,-7.111151568,-2.260449855,6.552,496.93,3.636529658,5.72847382,2.428843165,4.078658493,1.649815327,2.520805636,0.255387073,5.0941,-6.969,297.17,89.17,0.24806,0.000101,298,3,1,HCl,WL,83.1
comp_456,"6-(2,4-dihydroxyphenyl)-4-phenyl-2-(phenylamino)nicotinonitrile",N#Cc3c(c1ccccc1)cc(c2ccc(O)cc2O)nc3Nc4ccccc4,-5.896979513,-6.436581303,-7.026524156,-7.111151568,-2.260449855,6.552,496.93,3.636529658,5.72847382,2.428843165,4.078658493,1.649815327,2.520805636,0.255387073,5.0941,-6.969,297.17,89.17,0.24806,0.000152,298,3,1,HCl,WL,92.2
comp_456,"6-(2,4-dihydroxyphenyl)-4-phenyl-2-(phenylamino)nicotinonitrile",N#Cc3c(c1ccccc1)cc(c2ccc(O)cc2O)nc3Nc4ccccc4,-5.896979513,-6.436581303,-7.026524156,-7.111151568,-2.260449855,6.552,496.93,3.636529658,5.72847382,2.428843165,4.078658493,1.649815327,2.520805636,0.255387073,5.0941,-6.969,297.17,89.17,0.24806,0.000202,298,3,1,HCl,WL,94.8
comp_456,"6-(2,4-dihydroxyphenyl)-4-phenyl-2-(phenylamino)nicotinonitrile",N#Cc3c(c1ccccc1)cc(c2ccc(O)cc2O)nc3Nc4ccccc4,-5.896979513,-6.436581303,-7.026524156,-7.111151568,-2.260449855,6.552,496.93,3.636529658,5.72847382,2.428843165,4.078658493,1.649815327,2.520805636,0.255387073,5.0941,-6.969,297.17,89.17,0.24806,0.000253,298,3,1,HCl,WL,96.1
comp_456,"6-(2,4-dihydroxyphenyl)-4-phenyl-2-(phenylamino)nicotinonitrile",N#Cc3c(c1ccccc1)cc(c2ccc(O)cc2O)nc3Nc4ccccc4,-5.896979513,-6.436581303,-7.026524156,-7.111151568,-2.260449855,6.552,496.93,3.636529658,5.72847382,2.428843165,4.078658493,1.649815327,2.520805636,0.255387073,5.0941,-6.969,297.17,89.17,0.24806,0.000202,308,3,1,HCl,WL,95.21
comp_456,"6-(2,4-dihydroxyphenyl)-4-phenyl-2-(phenylamino)nicotinonitrile",N#Cc3c(c1ccccc1)cc(c2ccc(O)cc2O)nc3Nc4ccccc4,-5.896979513,-6.436581303,-7.026524156,-7.111151568,-2.260449855,6.552,496.93,3.636529658,5.72847382,2.428843165,4.078658493,1.649815327,2.520805636,0.255387073,5.0941,-6.969,297.17,89.17,0.24806,0.000202,318,3,1,HCl,WL,90
comp_456,"6-(2,4-dihydroxyphenyl)-4-phenyl-2-(phenylamino)nicotinonitrile",N#Cc3c(c1ccccc1)cc(c2ccc(O)cc2O)nc3Nc4ccccc4,-5.896979513,-6.436581303,-7.026524156,-7.111151568,-2.260449855,6.552,496.93,3.636529658,5.72847382,2.428843165,4.078658493,1.649815327,2.520805636,0.255387073,5.0941,-6.969,297.17,89.17,0.24806,0.000202,328,3,1,HCl,WL,80.46
comp_456,"6-(2,4-dihydroxyphenyl)-4-phenyl-2-(phenylamino)nicotinonitrile",N#Cc3c(c1ccccc1)cc(c2ccc(O)cc2O)nc3Nc4ccccc4,-5.896979513,-6.436581303,-7.026524156,-7.111151568,-2.260449855,6.552,496.93,3.636529658,5.72847382,2.428843165,4.078658493,1.649815327,2.520805636,0.255387073,5.0941,-6.969,297.17,89.17,0.24806,0.000202,338,3,1,HCl,WL,67.14
comp_456,"6-(2,4-dihydroxyphenyl)-4-phenyl-2-(phenylamino)nicotinonitrile",N#Cc3c(c1ccccc1)cc(c2ccc(O)cc2O)nc3Nc4ccccc4,-5.896979513,-6.436581303,-7.026524156,-7.111151568,-2.260449855,6.552,496.93,3.636529658,5.72847382,2.428843165,4.078658493,1.649815327,2.520805636,0.255387073,5.0941,-6.969,297.17,89.17,0.24806,0.0000506,298,0.5,1,HCl,EIS,54.4
comp_456,"6-(2,4-dihydroxyphenyl)-4-phenyl-2-(phenylamino)nicotinonitrile",N#Cc3c(c1ccccc1)cc(c2ccc(O)cc2O)nc3Nc4ccccc4,-5.896979513,-6.436581303,-7.026524156,-7.111151568,-2.260449855,6.552,496.93,3.636529658,5.72847382,2.428843165,4.078658493,1.649815327,2.520805636,0.255387073,5.0941,-6.969,297.17,89.17,0.24806,0.000101,298,0.5,1,HCl,EIS,81.9
comp_456,"6-(2,4-dihydroxyphenyl)-4-phenyl-2-(phenylamino)nicotinonitrile",N#Cc3c(c1ccccc1)cc(c2ccc(O)cc2O)nc3Nc4ccccc4,-5.896979513,-6.436581303,-7.026524156,-7.111151568,-2.260449855,6.552,496.93,3.636529658,5.72847382,2.428843165,4.078658493,1.649815327,2.520805636,0.255387073,5.0941,-6.969,297.17,89.17,0.24806,0.000152,298,0.5,1,HCl,EIS,93.2
comp_456,"6-(2,4-dihydroxyphenyl)-4-phenyl-2-(phenylamino)nicotinonitrile",N#Cc3c(c1ccccc1)cc(c2ccc(O)cc2O)nc3Nc4ccccc4,-5.896979513,-6.436581303,-7.026524156,-7.111151568,-2.260449855,6.552,496.93,3.636529658,5.72847382,2.428843165,4.078658493,1.649815327,2.520805636,0.255387073,5.0941,-6.969,297.17,89.17,0.24806,0.000202,298,0.5,1,HCl,EIS,95.8
comp_456,"6-(2,4-dihydroxyphenyl)-4-phenyl-2-(phenylamino)nicotinonitrile",N#Cc3c(c1ccccc1)cc(c2ccc(O)cc2O)nc3Nc4ccccc4,-5.896979513,-6.436581303,-7.026524156,-7.111151568,-2.260449855,6.552,496.93,3.636529658,5.72847382,2.428843165,4.078658493,1.649815327,2.520805636,0.255387073,5.0941,-6.969,297.17,89.17,0.24806,0.0000506,298,0.5,1,HCl,PDP,53.7
comp_456,"6-(2,4-dihydroxyphenyl)-4-phenyl-2-(phenylamino)nicotinonitrile",N#Cc3c(c1ccccc1)cc(c2ccc(O)cc2O)nc3Nc4ccccc4,-5.896979513,-6.436581303,-7.026524156,-7.111151568,-2.260449855,6.552,496.93,3.636529658,5.72847382,2.428843165,4.078658493,1.649815327,2.520805636,0.255387073,5.0941,-6.969,297.17,89.17,0.24806,0.000101,298,0.5,1,HCl,PDP,81.32
comp_456,"6-(2,4-dihydroxyphenyl)-4-phenyl-2-(phenylamino)nicotinonitrile",N#Cc3c(c1ccccc1)cc(c2ccc(O)cc2O)nc3Nc4ccccc4,-5.896979513,-6.436581303,-7.026524156,-7.111151568,-2.260449855,6.552,496.93,3.636529658,5.72847382,2.428843165,4.078658493,1.649815327,2.520805636,0.255387073,5.0941,-6.969,297.17,89.17,0.24806,0.000152,298,0.5,1,HCl,PDP,92.6
comp_456,"6-(2,4-dihydroxyphenyl)-4-phenyl-2-(phenylamino)nicotinonitrile",N#Cc3c(c1ccccc1)cc(c2ccc(O)cc2O)nc3Nc4ccccc4,-5.896979513,-6.436581303,-7.026524156,-7.111151568,-2.260449855,6.552,496.93,3.636529658,5.72847382,2.428843165,4.078658493,1.649815327,2.520805636,0.255387073,5.0941,-6.969,297.17,89.17,0.24806,0.000202,298,0.5,1,HCl,PDP,94
comp_457,"6-(2,4-dihydroxyphenyl)-2-((4-hydroxyphenyl)amino)-4-phenylnicotinonitrile",N#Cc3c(c1ccccc1)cc(c2ccc(O)cc2O)nc3Nc4ccc(O)cc4,-5.795208929,-6.241203549,-6.84856169,-7.083395954,-2.372560767,1.4628,516.95,3.422648162,5.642877956,2.548709866,4.095793911,1.547084045,2.710830064,0.261269638,4.7484,-6.673,303.52,109.4,0.226,0.0000506,298,3,1,HCl,WL,66.2
comp_457,"6-(2,4-dihydroxyphenyl)-2-((4-hydroxyphenyl)amino)-4-phenylnicotinonitrile",N#Cc3c(c1ccccc1)cc(c2ccc(O)cc2O)nc3Nc4ccc(O)cc4,-5.795208929,-6.241203549,-6.84856169,-7.083395954,-2.372560767,1.4628,516.95,3.422648162,5.642877956,2.548709866,4.095793911,1.547084045,2.710830064,0.261269638,4.7484,-6.673,303.52,109.4,0.226,0.000101,298,3,1,HCl,WL,87
comp_457,"6-(2,4-dihydroxyphenyl)-2-((4-hydroxyphenyl)amino)-4-phenylnicotinonitrile",N#Cc3c(c1ccccc1)cc(c2ccc(O)cc2O)nc3Nc4ccc(O)cc4,-5.795208929,-6.241203549,-6.84856169,-7.083395954,-2.372560767,1.4628,516.95,3.422648162,5.642877956,2.548709866,4.095793911,1.547084045,2.710830064,0.261269638,4.7484,-6.673,303.52,109.4,0.226,0.000152,298,3,1,HCl,WL,93.5
comp_457,"6-(2,4-dihydroxyphenyl)-2-((4-hydroxyphenyl)amino)-4-phenylnicotinonitrile",N#Cc3c(c1ccccc1)cc(c2ccc(O)cc2O)nc3Nc4ccc(O)cc4,-5.795208929,-6.241203549,-6.84856169,-7.083395954,-2.372560767,1.4628,516.95,3.422648162,5.642877956,2.548709866,4.095793911,1.547084045,2.710830064,0.261269638,4.7484,-6.673,303.52,109.4,0.226,0.000202,298,3,1,HCl,WL,96.1
comp_457,"6-(2,4-dihydroxyphenyl)-2-((4-hydroxyphenyl)amino)-4-phenylnicotinonitrile",N#Cc3c(c1ccccc1)cc(c2ccc(O)cc2O)nc3Nc4ccc(O)cc4,-5.795208929,-6.241203549,-6.84856169,-7.083395954,-2.372560767,1.4628,516.95,3.422648162,5.642877956,2.548709866,4.095793911,1.547084045,2.710830064,0.261269638,4.7484,-6.673,303.52,109.4,0.226,0.000253,298,3,1,HCl,WL,97.4
comp_457,"6-(2,4-dihydroxyphenyl)-2-((4-hydroxyphenyl)amino)-4-phenylnicotinonitrile",N#Cc3c(c1ccccc1)cc(c2ccc(O)cc2O)nc3Nc4ccc(O)cc4,-5.795208929,-6.241203549,-6.84856169,-7.083395954,-2.372560767,1.4628,516.95,3.422648162,5.642877956,2.548709866,4.095793911,1.547084045,2.710830064,0.261269638,4.7484,-6.673,303.52,109.4,0.226,0.000202,308,3,1,HCl,WL,96.52
comp_457,"6-(2,4-dihydroxyphenyl)-2-((4-hydroxyphenyl)amino)-4-phenylnicotinonitrile",N#Cc3c(c1ccccc1)cc(c2ccc(O)cc2O)nc3Nc4ccc(O)cc4,-5.795208929,-6.241203549,-6.84856169,-7.083395954,-2.372560767,1.4628,516.95,3.422648162,5.642877956,2.548709866,4.095793911,1.547084045,2.710830064,0.261269638,4.7484,-6.673,303.52,109.4,0.226,0.000202,318,3,1,HCl,WL,92.72
comp_457,"6-(2,4-dihydroxyphenyl)-2-((4-hydroxyphenyl)amino)-4-phenylnicotinonitrile",N#Cc3c(c1ccccc1)cc(c2ccc(O)cc2O)nc3Nc4ccc(O)cc4,-5.795208929,-6.241203549,-6.84856169,-7.083395954,-2.372560767,1.4628,516.95,3.422648162,5.642877956,2.548709866,4.095793911,1.547084045,2.710830064,0.261269638,4.7484,-6.673,303.52,109.4,0.226,0.000202,328,3,1,HCl,WL,83.95
comp_457,"6-(2,4-dihydroxyphenyl)-2-((4-hydroxyphenyl)amino)-4-phenylnicotinonitrile",N#Cc3c(c1ccccc1)cc(c2ccc(O)cc2O)nc3Nc4ccc(O)cc4,-5.795208929,-6.241203549,-6.84856169,-7.083395954,-2.372560767,1.4628,516.95,3.422648162,5.642877956,2.548709866,4.095793911,1.547084045,2.710830064,0.261269638,4.7484,-6.673,303.52,109.4,0.226,0.000202,338,3,1,HCl,WL,72.14
comp_457,"6-(2,4-dihydroxyphenyl)-2-((4-hydroxyphenyl)amino)-4-phenylnicotinonitrile",N#Cc3c(c1ccccc1)cc(c2ccc(O)cc2O)nc3Nc4ccc(O)cc4,-5.795208929,-6.241203549,-6.84856169,-7.083395954,-2.372560767,1.4628,516.95,3.422648162,5.642877956,2.548709866,4.095793911,1.547084045,2.710830064,0.261269638,4.7484,-6.673,303.52,109.4,0.226,0.0000506,298,0.5,1,HCl,EIS,68.8
comp_457,"6-(2,4-dihydroxyphenyl)-2-((4-hydroxyphenyl)amino)-4-phenylnicotinonitrile",N#Cc3c(c1ccccc1)cc(c2ccc(O)cc2O)nc3Nc4ccc(O)cc4,-5.795208929,-6.241203549,-6.84856169,-7.083395954,-2.372560767,1.4628,516.95,3.422648162,5.642877956,2.548709866,4.095793911,1.547084045,2.710830064,0.261269638,4.7484,-6.673,303.52,109.4,0.226,0.000101,298,0.5,1,HCl,EIS,83.4
comp_457,"6-(2,4-dihydroxyphenyl)-2-((4-hydroxyphenyl)amino)-4-phenylnicotinonitrile",N#Cc3c(c1ccccc1)cc(c2ccc(O)cc2O)nc3Nc4ccc(O)cc4,-5.795208929,-6.241203549,-6.84856169,-7.083395954,-2.372560767,1.4628,516.95,3.422648162,5.642877956,2.548709866,4.095793911,1.547084045,2.710830064,0.261269638,4.7484,-6.673,303.52,109.4,0.226,0.000152,298,0.5,1,HCl,EIS,93.9
comp_457,"6-(2,4-dihydroxyphenyl)-2-((4-hydroxyphenyl)amino)-4-phenylnicotinonitrile",N#Cc3c(c1ccccc1)cc(c2ccc(O)cc2O)nc3Nc4ccc(O)cc4,-5.795208929,-6.241203549,-6.84856169,-7.083395954,-2.372560767,1.4628,516.95,3.422648162,5.642877956,2.548709866,4.095793911,1.547084045,2.710830064,0.261269638,4.7484,-6.673,303.52,109.4,0.226,0.000202,298,0.5,1,HCl,EIS,96.2
comp_457,"6-(2,4-dihydroxyphenyl)-2-((4-hydroxyphenyl)amino)-4-phenylnicotinonitrile",N#Cc3c(c1ccccc1)cc(c2ccc(O)cc2O)nc3Nc4ccc(O)cc4,-5.795208929,-6.241203549,-6.84856169,-7.083395954,-2.372560767,1.4628,516.95,3.422648162,5.642877956,2.548709866,4.095793911,1.547084045,2.710830064,0.261269638,4.7484,-6.673,303.52,109.4,0.226,0.0000506,298,0.5,1,HCl,PDP,68.5
comp_457,"6-(2,4-dihydroxyphenyl)-2-((4-hydroxyphenyl)amino)-4-phenylnicotinonitrile",N#Cc3c(c1ccccc1)cc(c2ccc(O)cc2O)nc3Nc4ccc(O)cc4,-5.795208929,-6.241203549,-6.84856169,-7.083395954,-2.372560767,1.4628,516.95,3.422648162,5.642877956,2.548709866,4.095793911,1.547084045,2.710830064,0.261269638,4.7484,-6.673,303.52,109.4,0.226,0.000101,298,0.5,1,HCl,PDP,82.7
comp_457,"6-(2,4-dihydroxyphenyl)-2-((4-hydroxyphenyl)amino)-4-phenylnicotinonitrile",N#Cc3c(c1ccccc1)cc(c2ccc(O)cc2O)nc3Nc4ccc(O)cc4,-5.795208929,-6.241203549,-6.84856169,-7.083395954,-2.372560767,1.4628,516.95,3.422648162,5.642877956,2.548709866,4.095793911,1.547084045,2.710830064,0.261269638,4.7484,-6.673,303.52,109.4,0.226,0.000152,298,0.5,1,HCl,PDP,93.6
comp_457,"6-(2,4-dihydroxyphenyl)-2-((4-hydroxyphenyl)amino)-4-phenylnicotinonitrile",N#Cc3c(c1ccccc1)cc(c2ccc(O)cc2O)nc3Nc4ccc(O)cc4,-5.795208929,-6.241203549,-6.84856169,-7.083395954,-2.372560767,1.4628,516.95,3.422648162,5.642877956,2.548709866,4.095793911,1.547084045,2.710830064,0.261269638,4.7484,-6.673,303.52,109.4,0.226,0.000202,298,0.5,1,HCl,PDP,95.4
comp_458,"6-(2,4-dihydroxyphenyl)-2-((4-methoxyphenyl)amino)-4-phenylnicotinonitrile",COc4ccc(Nc3nc(c1ccc(O)cc1O)cc(c2ccccc2)c3C#N)cc4,-5.624593537,-6.300524371,-6.897814299,-7.069518147,-2.311879375,5.5947,529.82,3.312714162,5.482235537,2.484513852,3.983374695,1.498860843,2.646555555,0.344678632,5.0241,-6.987,319.43,98.4,0.16843,0.0000506,298,3,1,HCl,WL,71.4
comp_458,"6-(2,4-dihydroxyphenyl)-2-((4-methoxyphenyl)amino)-4-phenylnicotinonitrile",COc4ccc(Nc3nc(c1ccc(O)cc1O)cc(c2ccccc2)c3C#N)cc4,-5.624593537,-6.300524371,-6.897814299,-7.069518147,-2.311879375,5.5947,529.82,3.312714162,5.482235537,2.484513852,3.983374695,1.498860843,2.646555555,0.344678632,5.0241,-6.987,319.43,98.4,0.16843,0.000101,298,3,1,HCl,WL,89.6
comp_458,"6-(2,4-dihydroxyphenyl)-2-((4-methoxyphenyl)amino)-4-phenylnicotinonitrile",COc4ccc(Nc3nc(c1ccc(O)cc1O)cc(c2ccccc2)c3C#N)cc4,-5.624593537,-6.300524371,-6.897814299,-7.069518147,-2.311879375,5.5947,529.82,3.312714162,5.482235537,2.484513852,3.983374695,1.498860843,2.646555555,0.344678632,5.0241,-6.987,319.43,98.4,0.16843,0.000152,298,3,1,HCl,WL,94.8
comp_458,"6-(2,4-dihydroxyphenyl)-2-((4-methoxyphenyl)amino)-4-phenylnicotinonitrile",COc4ccc(Nc3nc(c1ccc(O)cc1O)cc(c2ccccc2)c3C#N)cc4,-5.624593537,-6.300524371,-6.897814299,-7.069518147,-2.311879375,5.5947,529.82,3.312714162,5.482235537,2.484513852,3.983374695,1.498860843,2.646555555,0.344678632,5.0241,-6.987,319.43,98.4,0.16843,0.000202,298,3,1,HCl,WL,97.4
comp_458,"6-(2,4-dihydroxyphenyl)-2-((4-methoxyphenyl)amino)-4-phenylnicotinonitrile",COc4ccc(Nc3nc(c1ccc(O)cc1O)cc(c2ccccc2)c3C#N)cc4,-5.624593537,-6.300524371,-6.897814299,-7.069518147,-2.311879375,5.5947,529.82,3.312714162,5.482235537,2.484513852,3.983374695,1.498860843,2.646555555,0.344678632,5.0241,-6.987,319.43,98.4,0.16843,0.000253,298,3,1,HCl,WL,97.4
comp_458,"6-(2,4-dihydroxyphenyl)-2-((4-methoxyphenyl)amino)-4-phenylnicotinonitrile",COc4ccc(Nc3nc(c1ccc(O)cc1O)cc(c2ccccc2)c3C#N)cc4,-5.624593537,-6.300524371,-6.897814299,-7.069518147,-2.311879375,5.5947,529.82,3.312714162,5.482235537,2.484513852,3.983374695,1.498860843,2.646555555,0.344678632,5.0241,-6.987,319.43,98.4,0.16843,0.000202,308,3,1,HCl,WL,97.39
comp_458,"6-(2,4-dihydroxyphenyl)-2-((4-methoxyphenyl)amino)-4-phenylnicotinonitrile",COc4ccc(Nc3nc(c1ccc(O)cc1O)cc(c2ccccc2)c3C#N)cc4,-5.624593537,-6.300524371,-6.897814299,-7.069518147,-2.311879375,5.5947,529.82,3.312714162,5.482235537,2.484513852,3.983374695,1.498860843,2.646555555,0.344678632,5.0241,-6.987,319.43,98.4,0.16843,0.000202,318,3,1,HCl,WL,94.54
comp_458,"6-(2,4-dihydroxyphenyl)-2-((4-methoxyphenyl)amino)-4-phenylnicotinonitrile",COc4ccc(Nc3nc(c1ccc(O)cc1O)cc(c2ccccc2)c3C#N)cc4,-5.624593537,-6.300524371,-6.897814299,-7.069518147,-2.311879375,5.5947,529.82,3.312714162,5.482235537,2.484513852,3.983374695,1.498860843,2.646555555,0.344678632,5.0241,-6.987,319.43,98.4,0.16843,0.000202,328,3,1,HCl,WL,87.44
comp_458,"6-(2,4-dihydroxyphenyl)-2-((4-methoxyphenyl)amino)-4-phenylnicotinonitrile",COc4ccc(Nc3nc(c1ccc(O)cc1O)cc(c2ccccc2)c3C#N)cc4,-5.624593537,-6.300524371,-6.897814299,-7.069518147,-2.311879375,5.5947,529.82,3.312714162,5.482235537,2.484513852,3.983374695,1.498860843,2.646555555,0.344678632,5.0241,-6.987,319.43,98.4,0.16843,0.000202,338,3,1,HCl,WL,79.1
comp_458,"6-(2,4-dihydroxyphenyl)-2-((4-methoxyphenyl)amino)-4-phenylnicotinonitrile",COc4ccc(Nc3nc(c1ccc(O)cc1O)cc(c2ccccc2)c3C#N)cc4,-5.624593537,-6.300524371,-6.897814299,-7.069518147,-2.311879375,5.5947,529.82,3.312714162,5.482235537,2.484513852,3.983374695,1.498860843,2.646555555,0.344678632,5.0241,-6.987,319.43,98.4,0.16843,0.0000506,298,0.5,1,HCl,EIS,72.5
comp_458,"6-(2,4-dihydroxyphenyl)-2-((4-methoxyphenyl)amino)-4-phenylnicotinonitrile",COc4ccc(Nc3nc(c1ccc(O)cc1O)cc(c2ccccc2)c3C#N)cc4,-5.624593537,-6.300524371,-6.897814299,-7.069518147,-2.311879375,5.5947,529.82,3.312714162,5.482235537,2.484513852,3.983374695,1.498860843,2.646555555,0.344678632,5.0241,-6.987,319.43,98.4,0.16843,0.000101,298,0.5,1,HCl,EIS,87.1
comp_458,"6-(2,4-dihydroxyphenyl)-2-((4-methoxyphenyl)amino)-4-phenylnicotinonitrile",COc4ccc(Nc3nc(c1ccc(O)cc1O)cc(c2ccccc2)c3C#N)cc4,-5.624593537,-6.300524371,-6.897814299,-7.069518147,-2.311879375,5.5947,529.82,3.312714162,5.482235537,2.484513852,3.983374695,1.498860843,2.646555555,0.344678632,5.0241,-6.987,319.43,98.4,0.16843,0.000152,298,0.5,1,HCl,EIS,94.2
comp_458,"6-(2,4-dihydroxyphenyl)-2-((4-methoxyphenyl)amino)-4-phenylnicotinonitrile",COc4ccc(Nc3nc(c1ccc(O)cc1O)cc(c2ccccc2)c3C#N)cc4,-5.624593537,-6.300524371,-6.897814299,-7.069518147,-2.311879375,5.5947,529.82,3.312714162,5.482235537,2.484513852,3.983374695,1.498860843,2.646555555,0.344678632,5.0241,-6.987,319.43,98.4,0.16843,0.000202,298,0.5,1,HCl,EIS,96.6
comp_458,"6-(2,4-dihydroxyphenyl)-2-((4-methoxyphenyl)amino)-4-phenylnicotinonitrile",COc4ccc(Nc3nc(c1ccc(O)cc1O)cc(c2ccccc2)c3C#N)cc4,-5.624593537,-6.300524371,-6.897814299,-7.069518147,-2.311879375,5.5947,529.82,3.312714162,5.482235537,2.484513852,3.983374695,1.498860843,2.646555555,0.344678632,5.0241,-6.987,319.43,98.4,0.16843,0.0000506,298,0.5,1,HCl,PDP,71.1
comp_458,"6-(2,4-dihydroxyphenyl)-2-((4-methoxyphenyl)amino)-4-phenylnicotinonitrile",COc4ccc(Nc3nc(c1ccc(O)cc1O)cc(c2ccccc2)c3C#N)cc4,-5.624593537,-6.300524371,-6.897814299,-7.069518147,-2.311879375,5.5947,529.82,3.312714162,5.482235537,2.484513852,3.983374695,1.498860843,2.646555555,0.344678632,5.0241,-6.987,319.43,98.4,0.16843,0.000101,298,0.5,1,HCl,PDP,85.1
comp_458,"6-(2,4-dihydroxyphenyl)-2-((4-methoxyphenyl)amino)-4-phenylnicotinonitrile",COc4ccc(Nc3nc(c1ccc(O)cc1O)cc(c2ccccc2)c3C#N)cc4,-5.624593537,-6.300524371,-6.897814299,-7.069518147,-2.311879375,5.5947,529.82,3.312714162,5.482235537,2.484513852,3.983374695,1.498860843,2.646555555,0.344678632,5.0241,-6.987,319.43,98.4,0.16843,0.000152,298,0.5,1,HCl,PDP,95.1
comp_458,"6-(2,4-dihydroxyphenyl)-2-((4-methoxyphenyl)amino)-4-phenylnicotinonitrile",COc4ccc(Nc3nc(c1ccc(O)cc1O)cc(c2ccccc2)c3C#N)cc4,-5.624593537,-6.300524371,-6.897814299,-7.069518147,-2.311879375,5.5947,529.82,3.312714162,5.482235537,2.484513852,3.983374695,1.498860843,2.646555555,0.344678632,5.0241,-6.987,319.43,98.4,0.16843,0.000202,298,0.5,1,HCl,PDP,97.2
comp_459,5-{[(E)-benzylideneamino]methyl}quinolin-8-ol,Oc1ccc(C/N=C/c2ccccc2)c2cccnc12,-6.056166123,-6.896181616,-7.278229479,-7.303536068,-1.96629477,6.2287,319.76,4.089871353,5.954182773,2.136131018,4.045156895,1.909025877,2.142885346,0.238259266,3.1077,-3.729,211.25,45.48,0.1952,0.001,298,6,1,HCl,WL,88
comp_459,5-{[(E)-benzylideneamino]methyl}quinolin-8-ol,Oc1ccc(C/N=C/c2ccccc2)c2cccnc12,-6.056166123,-6.896181616,-7.278229479,-7.303536068,-1.96629477,6.2287,319.76,4.089871353,5.954182773,2.136131018,4.045156895,1.909025877,2.142885346,0.238259266,3.1077,-3.729,211.25,45.48,0.1952,0.0001,298,6,1,HCl,WL,75
comp_459,5-{[(E)-benzylideneamino]methyl}quinolin-8-ol,Oc1ccc(C/N=C/c2ccccc2)c2cccnc12,-6.056166123,-6.896181616,-7.278229479,-7.303536068,-1.96629477,6.2287,319.76,4.089871353,5.954182773,2.136131018,4.045156895,1.909025877,2.142885346,0.238259266,3.1077,-3.729,211.25,45.48,0.1952,0.00001,298,6,1,HCl,WL,66
comp_459,5-{[(E)-benzylideneamino]methyl}quinolin-8-ol,Oc1ccc(C/N=C/c2ccccc2)c2cccnc12,-6.056166123,-6.896181616,-7.278229479,-7.303536068,-1.96629477,6.2287,319.76,4.089871353,5.954182773,2.136131018,4.045156895,1.909025877,2.142885346,0.238259266,3.1077,-3.729,211.25,45.48,0.1952,0.000001,298,6,1,HCl,WL,50
comp_459,5-{[(E)-benzylideneamino]methyl}quinolin-8-ol,Oc1ccc(C/N=C/c2ccccc2)c2cccnc12,-6.056166123,-6.896181616,-7.278229479,-7.303536068,-1.96629477,6.2287,319.76,4.089871353,5.954182773,2.136131018,4.045156895,1.909025877,2.142885346,0.238259266,3.1077,-3.729,211.25,45.48,0.1952,0.001,298,0.5,1,HCl,PDP,86
comp_459,5-{[(E)-benzylideneamino]methyl}quinolin-8-ol,Oc1ccc(C/N=C/c2ccccc2)c2cccnc12,-6.056166123,-6.896181616,-7.278229479,-7.303536068,-1.96629477,6.2287,319.76,4.089871353,5.954182773,2.136131018,4.045156895,1.909025877,2.142885346,0.238259266,3.1077,-3.729,211.25,45.48,0.1952,0.0001,298,0.5,1,HCl,PDP,73
comp_459,5-{[(E)-benzylideneamino]methyl}quinolin-8-ol,Oc1ccc(C/N=C/c2ccccc2)c2cccnc12,-6.056166123,-6.896181616,-7.278229479,-7.303536068,-1.96629477,6.2287,319.76,4.089871353,5.954182773,2.136131018,4.045156895,1.909025877,2.142885346,0.238259266,3.1077,-3.729,211.25,45.48,0.1952,0.00001,298,0.5,1,HCl,PDP,62
comp_459,5-{[(E)-benzylideneamino]methyl}quinolin-8-ol,Oc1ccc(C/N=C/c2ccccc2)c2cccnc12,-6.056166123,-6.896181616,-7.278229479,-7.303536068,-1.96629477,6.2287,319.76,4.089871353,5.954182773,2.136131018,4.045156895,1.909025877,2.142885346,0.238259266,3.1077,-3.729,211.25,45.48,0.1952,0.000001,298,0.5,1,HCl,PDP,44
comp_459,5-{[(E)-benzylideneamino]methyl}quinolin-8-ol,Oc1ccc(C/N=C/c2ccccc2)c2cccnc12,-6.056166123,-6.896181616,-7.278229479,-7.303536068,-1.96629477,6.2287,319.76,4.089871353,5.954182773,2.136131018,4.045156895,1.909025877,2.142885346,0.238259266,3.1077,-3.729,211.25,45.48,0.1952,0.000001,298,0.5,1,HCl,EIS,29.2
comp_459,5-{[(E)-benzylideneamino]methyl}quinolin-8-ol,Oc1ccc(C/N=C/c2ccccc2)c2cccnc12,-6.056166123,-6.896181616,-7.278229479,-7.303536068,-1.96629477,6.2287,319.76,4.089871353,5.954182773,2.136131018,4.045156895,1.909025877,2.142885346,0.238259266,3.1077,-3.729,211.25,45.48,0.1952,0.00001,298,0.5,1,HCl,EIS,74.2
comp_459,5-{[(E)-benzylideneamino]methyl}quinolin-8-ol,Oc1ccc(C/N=C/c2ccccc2)c2cccnc12,-6.056166123,-6.896181616,-7.278229479,-7.303536068,-1.96629477,6.2287,319.76,4.089871353,5.954182773,2.136131018,4.045156895,1.909025877,2.142885346,0.238259266,3.1077,-3.729,211.25,45.48,0.1952,0.0001,298,0.5,1,HCl,EIS,82.2
comp_459,5-{[(E)-benzylideneamino]methyl}quinolin-8-ol,Oc1ccc(C/N=C/c2ccccc2)c2cccnc12,-6.056166123,-6.896181616,-7.278229479,-7.303536068,-1.96629477,6.2287,319.76,4.089871353,5.954182773,2.136131018,4.045156895,1.909025877,2.142885346,0.238259266,3.1077,-3.729,211.25,45.48,0.1952,0.001,298,0.5,1,HCl,EIS,88.7
comp_459,5-{[(E)-benzylideneamino]methyl}quinolin-8-ol,Oc1ccc(C/N=C/c2ccccc2)c2cccnc12,-6.056166123,-6.896181616,-7.278229479,-7.303536068,-1.96629477,6.2287,319.76,4.089871353,5.954182773,2.136131018,4.045156895,1.909025877,2.142885346,0.238259266,3.1077,-3.729,211.25,45.48,0.1952,0.001,308,6,1,HCl,WL,85
comp_459,5-{[(E)-benzylideneamino]methyl}quinolin-8-ol,Oc1ccc(C/N=C/c2ccccc2)c2cccnc12,-6.056166123,-6.896181616,-7.278229479,-7.303536068,-1.96629477,6.2287,319.76,4.089871353,5.954182773,2.136131018,4.045156895,1.909025877,2.142885346,0.238259266,3.1077,-3.729,211.25,45.48,0.1952,0.001,318,6,1,HCl,WL,75
comp_459,5-{[(E)-benzylideneamino]methyl}quinolin-8-ol,Oc1ccc(C/N=C/c2ccccc2)c2cccnc12,-6.056166123,-6.896181616,-7.278229479,-7.303536068,-1.96629477,6.2287,319.76,4.089871353,5.954182773,2.136131018,4.045156895,1.909025877,2.142885346,0.238259266,3.1077,-3.729,211.25,45.48,0.1952,0.001,328,6,1,HCl,WL,65
comp_459,5-{[(E)-benzylideneamino]methyl}quinolin-8-ol,Oc1ccc(C/N=C/c2ccccc2)c2cccnc12,-6.056166123,-6.896181616,-7.278229479,-7.303536068,-1.96629477,6.2287,319.76,4.089871353,5.954182773,2.136131018,4.045156895,1.909025877,2.142885346,0.238259266,3.1077,-3.729,211.25,45.48,0.1952,0.001,338,6,1,HCl,WL,48
comp_460,5-({(E)-[(4-methoxyphenyl)methylidene]amino}methyl)quinolin-8-ol,COc1ccc(cc1)/C=N/Cc1ccc(O)c2ncccc12,-5.91575537,-6.332905921,-7.006387731,-7.236323944,-1.861803047,8.5399,352.91,4.053952323,5.797374982,2.040292135,3.918833559,1.878541424,2.043773998,0.309371108,3.0377,-3.747,233.51,54.71,0.27283,0.001,298,6,1,HCl,WL,98
comp_460,5-({(E)-[(4-methoxyphenyl)methylidene]amino}methyl)quinolin-8-ol,COc1ccc(cc1)/C=N/Cc1ccc(O)c2ncccc12,-5.91575537,-6.332905921,-7.006387731,-7.236323944,-1.861803047,8.5399,352.91,4.053952323,5.797374982,2.040292135,3.918833559,1.878541424,2.043773998,0.309371108,3.0377,-3.747,233.51,54.71,0.27283,0.0001,298,6,1,HCl,WL,90
comp_460,5-({(E)-[(4-methoxyphenyl)methylidene]amino}methyl)quinolin-8-ol,COc1ccc(cc1)/C=N/Cc1ccc(O)c2ncccc12,-5.91575537,-6.332905921,-7.006387731,-7.236323944,-1.861803047,8.5399,352.91,4.053952323,5.797374982,2.040292135,3.918833559,1.878541424,2.043773998,0.309371108,3.0377,-3.747,233.51,54.71,0.27283,0.00001,298,6,1,HCl,WL,83
comp_460,5-({(E)-[(4-methoxyphenyl)methylidene]amino}methyl)quinolin-8-ol,COc1ccc(cc1)/C=N/Cc1ccc(O)c2ncccc12,-5.91575537,-6.332905921,-7.006387731,-7.236323944,-1.861803047,8.5399,352.91,4.053952323,5.797374982,2.040292135,3.918833559,1.878541424,2.043773998,0.309371108,3.0377,-3.747,233.51,54.71,0.27283,0.000001,298,6,1,HCl,WL,72
comp_460,5-({(E)-[(4-methoxyphenyl)methylidene]amino}methyl)quinolin-8-ol,COc1ccc(cc1)/C=N/Cc1ccc(O)c2ncccc12,-5.91575537,-6.332905921,-7.006387731,-7.236323944,-1.861803047,8.5399,352.91,4.053952323,5.797374982,2.040292135,3.918833559,1.878541424,2.043773998,0.309371108,3.0377,-3.747,233.51,54.71,0.27283,0.001,298,0.5,1,HCl,PDP,97
comp_460,5-({(E)-[(4-methoxyphenyl)methylidene]amino}methyl)quinolin-8-ol,COc1ccc(cc1)/C=N/Cc1ccc(O)c2ncccc12,-5.91575537,-6.332905921,-7.006387731,-7.236323944,-1.861803047,8.5399,352.91,4.053952323,5.797374982,2.040292135,3.918833559,1.878541424,2.043773998,0.309371108,3.0377,-3.747,233.51,54.71,0.27283,0.0001,298,0.5,1,HCl,PDP,84
comp_460,5-({(E)-[(4-methoxyphenyl)methylidene]amino}methyl)quinolin-8-ol,COc1ccc(cc1)/C=N/Cc1ccc(O)c2ncccc12,-5.91575537,-6.332905921,-7.006387731,-7.236323944,-1.861803047,8.5399,352.91,4.053952323,5.797374982,2.040292135,3.918833559,1.878541424,2.043773998,0.309371108,3.0377,-3.747,233.51,54.71,0.27283,0.00001,298,0.5,1,HCl,PDP,78
comp_460,5-({(E)-[(4-methoxyphenyl)methylidene]amino}methyl)quinolin-8-ol,COc1ccc(cc1)/C=N/Cc1ccc(O)c2ncccc12,-5.91575537,-6.332905921,-7.006387731,-7.236323944,-1.861803047,8.5399,352.91,4.053952323,5.797374982,2.040292135,3.918833559,1.878541424,2.043773998,0.309371108,3.0377,-3.747,233.51,54.71,0.27283,0.000001,298,0.5,1,HCl,PDP,64
comp_460,5-({(E)-[(4-methoxyphenyl)methylidene]amino}methyl)quinolin-8-ol,COc1ccc(cc1)/C=N/Cc1ccc(O)c2ncccc12,-5.91575537,-6.332905921,-7.006387731,-7.236323944,-1.861803047,8.5399,352.91,4.053952323,5.797374982,2.040292135,3.918833559,1.878541424,2.043773998,0.309371108,3.0377,-3.747,233.51,54.71,0.27283,0.000001,298,0.5,1,HCl,EIS,74.3
comp_460,5-({(E)-[(4-methoxyphenyl)methylidene]amino}methyl)quinolin-8-ol,COc1ccc(cc1)/C=N/Cc1ccc(O)c2ncccc12,-5.91575537,-6.332905921,-7.006387731,-7.236323944,-1.861803047,8.5399,352.91,4.053952323,5.797374982,2.040292135,3.918833559,1.878541424,2.043773998,0.309371108,3.0377,-3.747,233.51,54.71,0.27283,0.00001,298,0.5,1,HCl,EIS,85
comp_460,5-({(E)-[(4-methoxyphenyl)methylidene]amino}methyl)quinolin-8-ol,COc1ccc(cc1)/C=N/Cc1ccc(O)c2ncccc12,-5.91575537,-6.332905921,-7.006387731,-7.236323944,-1.861803047,8.5399,352.91,4.053952323,5.797374982,2.040292135,3.918833559,1.878541424,2.043773998,0.309371108,3.0377,-3.747,233.51,54.71,0.27283,0.0001,298,0.5,1,HCl,EIS,85.3
comp_460,5-({(E)-[(4-methoxyphenyl)methylidene]amino}methyl)quinolin-8-ol,COc1ccc(cc1)/C=N/Cc1ccc(O)c2ncccc12,-5.91575537,-6.332905921,-7.006387731,-7.236323944,-1.861803047,8.5399,352.91,4.053952323,5.797374982,2.040292135,3.918833559,1.878541424,2.043773998,0.309371108,3.0377,-3.747,233.51,54.71,0.27283,0.001,298,0.5,1,HCl,EIS,95.8
comp_460,5-({(E)-[(4-methoxyphenyl)methylidene]amino}methyl)quinolin-8-ol,COc1ccc(cc1)/C=N/Cc1ccc(O)c2ncccc12,-5.91575537,-6.332905921,-7.006387731,-7.236323944,-1.861803047,8.5399,352.91,4.053952323,5.797374982,2.040292135,3.918833559,1.878541424,2.043773998,0.309371108,3.0377,-3.747,233.51,54.71,0.27283,0.001,308,6,1,HCl,WL,96
comp_460,5-({(E)-[(4-methoxyphenyl)methylidene]amino}methyl)quinolin-8-ol,COc1ccc(cc1)/C=N/Cc1ccc(O)c2ncccc12,-5.91575537,-6.332905921,-7.006387731,-7.236323944,-1.861803047,8.5399,352.91,4.053952323,5.797374982,2.040292135,3.918833559,1.878541424,2.043773998,0.309371108,3.0377,-3.747,233.51,54.71,0.27283,0.001,318,6,1,HCl,WL,86
comp_460,5-({(E)-[(4-methoxyphenyl)methylidene]amino}methyl)quinolin-8-ol,COc1ccc(cc1)/C=N/Cc1ccc(O)c2ncccc12,-5.91575537,-6.332905921,-7.006387731,-7.236323944,-1.861803047,8.5399,352.91,4.053952323,5.797374982,2.040292135,3.918833559,1.878541424,2.043773998,0.309371108,3.0377,-3.747,233.51,54.71,0.27283,0.001,328,6,1,HCl,WL,75
comp_460,5-({(E)-[(4-methoxyphenyl)methylidene]amino}methyl)quinolin-8-ol,COc1ccc(cc1)/C=N/Cc1ccc(O)c2ncccc12,-5.91575537,-6.332905921,-7.006387731,-7.236323944,-1.861803047,8.5399,352.91,4.053952323,5.797374982,2.040292135,3.918833559,1.878541424,2.043773998,0.309371108,3.0377,-3.747,233.51,54.71,0.27283,0.001,338,6,1,HCl,WL,61
comp_461,"(1-Benzyl-1H-1,2,3-triazole-4-yl)methanol",OCc2cn(Cc1ccccc1)nn2,-7.212650038,-7.271698747,-7.368027054,-8.020556096,-0.9736234,6.3158,191.18,6.239026638,7.158606565,1.155390997,4.156998781,3.001607784,1.439281888,0.114272498,0.1817,-1.07,153.61,50.94,0.34705,0.0002,298,8,1,HCl,WL,58.2
comp_461,"(1-Benzyl-1H-1,2,3-triazole-4-yl)methanol",OCc2cn(Cc1ccccc1)nn2,-7.212650038,-7.271698747,-7.368027054,-8.020556096,-0.9736234,6.3158,191.18,6.239026638,7.158606565,1.155390997,4.156998781,3.001607784,1.439281888,0.114272498,0.1817,-1.07,153.61,50.94,0.34705,0.0004,298,8,1,HCl,WL,76.3
comp_461,"(1-Benzyl-1H-1,2,3-triazole-4-yl)methanol",OCc2cn(Cc1ccccc1)nn2,-7.212650038,-7.271698747,-7.368027054,-8.020556096,-0.9736234,6.3158,191.18,6.239026638,7.158606565,1.155390997,4.156998781,3.001607784,1.439281888,0.114272498,0.1817,-1.07,153.61,50.94,0.34705,0.0006,298,8,1,HCl,WL,88.4
comp_461,"(1-Benzyl-1H-1,2,3-triazole-4-yl)methanol",OCc2cn(Cc1ccccc1)nn2,-7.212650038,-7.271698747,-7.368027054,-8.020556096,-0.9736234,6.3158,191.18,6.239026638,7.158606565,1.155390997,4.156998781,3.001607784,1.439281888,0.114272498,0.1817,-1.07,153.61,50.94,0.34705,0.0008,298,8,1,HCl,WL,96.4
comp_461,"(1-Benzyl-1H-1,2,3-triazole-4-yl)methanol",OCc2cn(Cc1ccccc1)nn2,-7.212650038,-7.271698747,-7.368027054,-8.020556096,-0.9736234,6.3158,191.18,6.239026638,7.158606565,1.155390997,4.156998781,3.001607784,1.439281888,0.114272498,0.1817,-1.07,153.61,50.94,0.34705,0.001,298,8,1,HCl,WL,97.8
comp_461,"(1-Benzyl-1H-1,2,3-triazole-4-yl)methanol",OCc2cn(Cc1ccccc1)nn2,-7.212650038,-7.271698747,-7.368027054,-8.020556096,-0.9736234,6.3158,191.18,6.239026638,7.158606565,1.155390997,4.156998781,3.001607784,1.439281888,0.114272498,0.1817,-1.07,153.61,50.94,0.34705,0.0002,298,1,1,HCl,EIS,52
comp_461,"(1-Benzyl-1H-1,2,3-triazole-4-yl)methanol",OCc2cn(Cc1ccccc1)nn2,-7.212650038,-7.271698747,-7.368027054,-8.020556096,-0.9736234,6.3158,191.18,6.239026638,7.158606565,1.155390997,4.156998781,3.001607784,1.439281888,0.114272498,0.1817,-1.07,153.61,50.94,0.34705,0.0004,298,1,1,HCl,EIS,73
comp_461,"(1-Benzyl-1H-1,2,3-triazole-4-yl)methanol",OCc2cn(Cc1ccccc1)nn2,-7.212650038,-7.271698747,-7.368027054,-8.020556096,-0.9736234,6.3158,191.18,6.239026638,7.158606565,1.155390997,4.156998781,3.001607784,1.439281888,0.114272498,0.1817,-1.07,153.61,50.94,0.34705,0.0006,298,1,1,HCl,EIS,76.4
comp_461,"(1-Benzyl-1H-1,2,3-triazole-4-yl)methanol",OCc2cn(Cc1ccccc1)nn2,-7.212650038,-7.271698747,-7.368027054,-8.020556096,-0.9736234,6.3158,191.18,6.239026638,7.158606565,1.155390997,4.156998781,3.001607784,1.439281888,0.114272498,0.1817,-1.07,153.61,50.94,0.34705,0.0008,298,1,1,HCl,EIS,86.3
comp_461,"(1-Benzyl-1H-1,2,3-triazole-4-yl)methanol",OCc2cn(Cc1ccccc1)nn2,-7.212650038,-7.271698747,-7.368027054,-8.020556096,-0.9736234,6.3158,191.18,6.239026638,7.158606565,1.155390997,4.156998781,3.001607784,1.439281888,0.114272498,0.1817,-1.07,153.61,50.94,0.34705,0.001,298,1,1,HCl,EIS,89.3
comp_461,"(1-Benzyl-1H-1,2,3-triazole-4-yl)methanol",OCc2cn(Cc1ccccc1)nn2,-7.212650038,-7.271698747,-7.368027054,-8.020556096,-0.9736234,6.3158,191.18,6.239026638,7.158606565,1.155390997,4.156998781,3.001607784,1.439281888,0.114272498,0.1817,-1.07,153.61,50.94,0.34705,0.0002,298,1,1,HCl,PDP,51.6
comp_461,"(1-Benzyl-1H-1,2,3-triazole-4-yl)methanol",OCc2cn(Cc1ccccc1)nn2,-7.212650038,-7.271698747,-7.368027054,-8.020556096,-0.9736234,6.3158,191.18,6.239026638,7.158606565,1.155390997,4.156998781,3.001607784,1.439281888,0.114272498,0.1817,-1.07,153.61,50.94,0.34705,0.0004,298,1,1,HCl,PDP,57.08
