Repository: aveucoloap/Machine-Learning-corrosion-study

File: comp1-502_datasetQM_20220608.csv (part 57 of 61)
comp_ref,Compound,smiles,HOMO,HOMO_1,HOMO_2,HOMO_3,LUMO,Dipole,Polar,Egap,IP,EA,Electronegativity,Chemical hardness,Electrophilicity,deltaN,cLogP,cLogS,Total Surface Area,Polar Surface Area,Relative PSA,ConcInh_M,TempK,Time_H,Med_ConcM,Med_ID,Method,IE
comp_461,"(1-Benzyl-1H-1,2,3-triazole-4-yl)methanol",OCc2cn(Cc1ccccc1)nn2,-7.212650038,-7.271698747,-7.368027054,-8.020556096,-0.9736234,6.3158,191.18,6.239026638,7.158606565,1.155390997,4.156998781,3.001607784,1.439281888,0.114272498,0.1817,-1.07,153.61,50.94,0.34705,0.0006,298,1,1,HCl,PDP,67.81
comp_461,"(1-Benzyl-1H-1,2,3-triazole-4-yl)methanol",OCc2cn(Cc1ccccc1)nn2,-7.212650038,-7.271698747,-7.368027054,-8.020556096,-0.9736234,6.3158,191.18,6.239026638,7.158606565,1.155390997,4.156998781,3.001607784,1.439281888,0.114272498,0.1817,-1.07,153.61,50.94,0.34705,0.0008,298,1,1,HCl,PDP,72.26
comp_461,"(1-Benzyl-1H-1,2,3-triazole-4-yl)methanol",OCc2cn(Cc1ccccc1)nn2,-7.212650038,-7.271698747,-7.368027054,-8.020556096,-0.9736234,6.3158,191.18,6.239026638,7.158606565,1.155390997,4.156998781,3.001607784,1.439281888,0.114272498,0.1817,-1.07,153.61,50.94,0.34705,0.001,298,1,1,HCl,PDP,76.92
comp_462,"(1-(pyridin-4-ylmethyl)-1H-1,2,3- triazole-4-yl)methanol",OCc2cn(Cc1ccncc1)nn2,-7.322856153,-7.565853832,-7.621637174,-7.947629581,-1.414719971,4.1943,183.66,5.908136182,7.257601861,1.583260522,4.420431191,2.837170669,1.721804413,0.028045126,-0.8192,-0.275,152.37,63.83,0.3382,0.0002,298,8,1,HCl,WL,89.1
comp_462,"(1-(pyridin-4-ylmethyl)-1H-1,2,3- triazole-4-yl)methanol",OCc2cn(Cc1ccncc1)nn2,-7.322856153,-7.565853832,-7.621637174,-7.947629581,-1.414719971,4.1943,183.66,5.908136182,7.257601861,1.583260522,4.420431191,2.837170669,1.721804413,0.028045126,-0.8192,-0.275,152.37,63.83,0.3382,0.0004,298,8,1,HCl,WL,94.7
comp_462,"(1-(pyridin-4-ylmethyl)-1H-1,2,3- triazole-4-yl)methanol",OCc2cn(Cc1ccncc1)nn2,-7.322856153,-7.565853832,-7.621637174,-7.947629581,-1.414719971,4.1943,183.66,5.908136182,7.257601861,1.583260522,4.420431191,2.837170669,1.721804413,0.028045126,-0.8192,-0.275,152.37,63.83,0.3382,0.0006,298,8,1,HCl,WL,97.6
comp_462,"(1-(pyridin-4-ylmethyl)-1H-1,2,3- triazole-4-yl)methanol",OCc2cn(Cc1ccncc1)nn2,-7.322856153,-7.565853832,-7.621637174,-7.947629581,-1.414719971,4.1943,183.66,5.908136182,7.257601861,1.583260522,4.420431191,2.837170669,1.721804413,0.028045126,-0.8192,-0.275,152.37,63.83,0.3382,0.0008,298,8,1,HCl,WL,98.2
comp_462,"(1-(pyridin-4-ylmethyl)-1H-1,2,3- triazole-4-yl)methanol",OCc2cn(Cc1ccncc1)nn2,-7.322856153,-7.565853832,-7.621637174,-7.947629581,-1.414719971,4.1943,183.66,5.908136182,7.257601861,1.583260522,4.420431191,2.837170669,1.721804413,0.028045126,-0.8192,-0.275,152.37,63.83,0.3382,0.001,298,8,1,HCl,WL,99
comp_462,"(1-(pyridin-4-ylmethyl)-1H-1,2,3- triazole-4-yl)methanol",OCc2cn(Cc1ccncc1)nn2,-7.322856153,-7.565853832,-7.621637174,-7.947629581,-1.414719971,4.1943,183.66,5.908136182,7.257601861,1.583260522,4.420431191,2.837170669,1.721804413,0.028045126,-0.8192,-0.275,152.37,63.83,0.3382,0.0002,298,1,1,HCl,EIS,84.2
comp_462,"(1-(pyridin-4-ylmethyl)-1H-1,2,3- triazole-4-yl)methanol",OCc2cn(Cc1ccncc1)nn2,-7.322856153,-7.565853832,-7.621637174,-7.947629581,-1.414719971,4.1943,183.66,5.908136182,7.257601861,1.583260522,4.420431191,2.837170669,1.721804413,0.028045126,-0.8192,-0.275,152.37,63.83,0.3382,0.0004,298,1,1,HCl,EIS,87.9
comp_462,"(1-(pyridin-4-ylmethyl)-1H-1,2,3- triazole-4-yl)methanol",OCc2cn(Cc1ccncc1)nn2,-7.322856153,-7.565853832,-7.621637174,-7.947629581,-1.414719971,4.1943,183.66,5.908136182,7.257601861,1.583260522,4.420431191,2.837170669,1.721804413,0.028045126,-0.8192,-0.275,152.37,63.83,0.3382,0.0006,298,1,1,HCl,EIS,89.2
comp_462,"(1-(pyridin-4-ylmethyl)-1H-1,2,3- triazole-4-yl)methanol",OCc2cn(Cc1ccncc1)nn2,-7.322856153,-7.565853832,-7.621637174,-7.947629581,-1.414719971,4.1943,183.66,5.908136182,7.257601861,1.583260522,4.420431191,2.837170669,1.721804413,0.028045126,-0.8192,-0.275,152.37,63.83,0.3382,0.0008,298,1,1,HCl,EIS,89.9
comp_462,"(1-(pyridin-4-ylmethyl)-1H-1,2,3- triazole-4-yl)methanol",OCc2cn(Cc1ccncc1)nn2,-7.322856153,-7.565853832,-7.621637174,-7.947629581,-1.414719971,4.1943,183.66,5.908136182,7.257601861,1.583260522,4.420431191,2.837170669,1.721804413,0.028045126,-0.8192,-0.275,152.37,63.83,0.3382,0.001,298,1,1,HCl,EIS,90.2
comp_462,"(1-(pyridin-4-ylmethyl)-1H-1,2,3- triazole-4-yl)methanol",OCc2cn(Cc1ccncc1)nn2,-7.322856153,-7.565853832,-7.621637174,-7.947629581,-1.414719971,4.1943,183.66,5.908136182,7.257601861,1.583260522,4.420431191,2.837170669,1.721804413,0.028045126,-0.8192,-0.275,152.37,63.83,0.3382,0.0002,298,1,1,HCl,PDP,67.24
comp_462,"(1-(pyridin-4-ylmethyl)-1H-1,2,3- triazole-4-yl)methanol",OCc2cn(Cc1ccncc1)nn2,-7.322856153,-7.565853832,-7.621637174,-7.947629581,-1.414719971,4.1943,183.66,5.908136182,7.257601861,1.583260522,4.420431191,2.837170669,1.721804413,0.028045126,-0.8192,-0.275,152.37,63.83,0.3382,0.0004,298,1,1,HCl,PDP,79.27
comp_462,"(1-(pyridin-4-ylmethyl)-1H-1,2,3- triazole-4-yl)methanol",OCc2cn(Cc1ccncc1)nn2,-7.322856153,-7.565853832,-7.621637174,-7.947629581,-1.414719971,4.1943,183.66,5.908136182,7.257601861,1.583260522,4.420431191,2.837170669,1.721804413,0.028045126,-0.8192,-0.275,152.37,63.83,0.3382,0.0006,298,1,1,HCl,PDP,84.23
comp_462,"(1-(pyridin-4-ylmethyl)-1H-1,2,3- triazole-4-yl)methanol",OCc2cn(Cc1ccncc1)nn2,-7.322856153,-7.565853832,-7.621637174,-7.947629581,-1.414719971,4.1943,183.66,5.908136182,7.257601861,1.583260522,4.420431191,2.837170669,1.721804413,0.028045126,-0.8192,-0.275,152.37,63.83,0.3382,0.0008,298,1,1,HCl,PDP,86.47
comp_462,"(1-(pyridin-4-ylmethyl)-1H-1,2,3- triazole-4-yl)methanol",OCc2cn(Cc1ccncc1)nn2,-7.322856153,-7.565853832,-7.621637174,-7.947629581,-1.414719971,4.1943,183.66,5.908136182,7.257601861,1.583260522,4.420431191,2.837170669,1.721804413,0.028045126,-0.8192,-0.275,152.37,63.83,0.3382,0.001,298,1,1,HCl,PDP,86.83
comp_463,"3,5-bis(3-aminophenyl)-4-amino-1,2,4-triazole",Nc3cccc(C2=NN=C(c1cccc(N)c1)C2N)c3,-5.748405344,-5.829223162,-6.437941872,-6.879854785,-2.625354545,6.4055,358.26,3.123050799,5.612330835,2.804232429,4.208281632,1.404049203,3.153314403,0.207769334,1.9103,-4.497,203.52,102.78,0.3382,0.000001,308,4,1,HCl,WL,67.5
comp_463,"3,5-bis(3-aminophenyl)-4-amino-1,2,4-triazole",Nc3cccc(C2=NN=C(c1cccc(N)c1)C2N)c3,-5.748405344,-5.829223162,-6.437941872,-6.879854785,-2.625354545,6.4055,358.26,3.123050799,5.612330835,2.804232429,4.208281632,1.404049203,3.153314403,0.207769334,1.9103,-4.497,203.52,102.78,0.3382,0.000005,308,4,1,HCl,WL,67.9
comp_463,"3,5-bis(3-aminophenyl)-4-amino-1,2,4-triazole",Nc3cccc(C2=NN=C(c1cccc(N)c1)C2N)c3,-5.748405344,-5.829223162,-6.437941872,-6.879854785,-2.625354545,6.4055,358.26,3.123050799,5.612330835,2.804232429,4.208281632,1.404049203,3.153314403,0.207769334,1.9103,-4.497,203.52,102.78,0.3382,0.00001,308,4,1,HCl,WL,68.2
comp_463,"3,5-bis(3-aminophenyl)-4-amino-1,2,4-triazole",Nc3cccc(C2=NN=C(c1cccc(N)c1)C2N)c3,-5.748405344,-5.829223162,-6.437941872,-6.879854785,-2.625354545,6.4055,358.26,3.123050799,5.612330835,2.804232429,4.208281632,1.404049203,3.153314403,0.207769334,1.9103,-4.497,203.52,102.78,0.3382,0.00005,308,4,1,HCl,WL,79.5
comp_463,"3,5-bis(3-aminophenyl)-4-amino-1,2,4-triazole",Nc3cccc(C2=NN=C(c1cccc(N)c1)C2N)c3,-5.748405344,-5.829223162,-6.437941872,-6.879854785,-2.625354545,6.4055,358.26,3.123050799,5.612330835,2.804232429,4.208281632,1.404049203,3.153314403,0.207769334,1.9103,-4.497,203.52,102.78,0.3382,0.0001,308,4,1,HCl,WL,89.9
comp_463,"3,5-bis(3-aminophenyl)-4-amino-1,2,4-triazole",Nc3cccc(C2=NN=C(c1cccc(N)c1)C2N)c3,-5.748405344,-5.829223162,-6.437941872,-6.879854785,-2.625354545,6.4055,358.26,3.123050799,5.612330835,2.804232429,4.208281632,1.404049203,3.153314403,0.207769334,1.9103,-4.497,203.52,102.78,0.3382,0.0001,313,4,1,HCl,WL,81.5
comp_463,"3,5-bis(3-aminophenyl)-4-amino-1,2,4-triazole",Nc3cccc(C2=NN=C(c1cccc(N)c1)C2N)c3,-5.748405344,-5.829223162,-6.437941872,-6.879854785,-2.625354545,6.4055,358.26,3.123050799,5.612330835,2.804232429,4.208281632,1.404049203,3.153314403,0.207769334,1.9103,-4.497,203.52,102.78,0.3382,0.0001,318,4,1,HCl,WL,72.1
comp_463,"3,5-bis(3-aminophenyl)-4-amino-1,2,4-triazole",Nc3cccc(C2=NN=C(c1cccc(N)c1)C2N)c3,-5.748405344,-5.829223162,-6.437941872,-6.879854785,-2.625354545,6.4055,358.26,3.123050799,5.612330835,2.804232429,4.208281632,1.404049203,3.153314403,0.207769334,1.9103,-4.497,203.52,102.78,0.3382,0.0001,323,4,1,HCl,WL,60.7
comp_464,"3,5-bis(4-aminophenyl)-4-amino-1,2,4-triazole",Nc3ccc(C2=NN=C(c1ccc(N)cc1)C2N)cc3,-5.240640877,-6.129364752,-6.682028007,-7.303536068,-2.249021073,7.5463,420.23,2.991619804,5.105485622,2.440584062,3.773034842,1.33245078,2.670978946,0.545584999,1.9103,-4.497,203.52,102.78,0.18147,0.000001,308,4,1,HCl,WL,61.7
comp_464,"3,5-bis(4-aminophenyl)-4-amino-1,2,4-triazole",Nc3ccc(C2=NN=C(c1ccc(N)cc1)C2N)cc3,-5.240640877,-6.129364752,-6.682028007,-7.303536068,-2.249021073,7.5463,420.23,2.991619804,5.105485622,2.440584062,3.773034842,1.33245078,2.670978946,0.545584999,1.9103,-4.497,203.52,102.78,0.18147,0.000005,308,4,1,HCl,WL,75.3
comp_464,"3,5-bis(4-aminophenyl)-4-amino-1,2,4-triazole",Nc3ccc(C2=NN=C(c1ccc(N)cc1)C2N)cc3,-5.240640877,-6.129364752,-6.682028007,-7.303536068,-2.249021073,7.5463,420.23,2.991619804,5.105485622,2.440584062,3.773034842,1.33245078,2.670978946,0.545584999,1.9103,-4.497,203.52,102.78,0.18147,0.00001,308,4,1,HCl,WL,76.3
comp_464,"3,5-bis(4-aminophenyl)-4-amino-1,2,4-triazole",Nc3ccc(C2=NN=C(c1ccc(N)cc1)C2N)cc3,-5.240640877,-6.129364752,-6.682028007,-7.303536068,-2.249021073,7.5463,420.23,2.991619804,5.105485622,2.440584062,3.773034842,1.33245078,2.670978946,0.545584999,1.9103,-4.497,203.52,102.78,0.18147,0.00005,308,4,1,HCl,WL,82.8
comp_464,"3,5-bis(4-aminophenyl)-4-amino-1,2,4-triazole",Nc3ccc(C2=NN=C(c1ccc(N)cc1)C2N)cc3,-5.240640877,-6.129364752,-6.682028007,-7.303536068,-2.249021073,7.5463,420.23,2.991619804,5.105485622,2.440584062,3.773034842,1.33245078,2.670978946,0.545584999,1.9103,-4.497,203.52,102.78,0.18147,0.0001,308,4,1,HCl,WL,90.5
comp_464,"3,5-bis(4-aminophenyl)-4-amino-1,2,4-triazole",Nc3ccc(C2=NN=C(c1ccc(N)cc1)C2N)cc3,-5.240640877,-6.129364752,-6.682028007,-7.303536068,-2.249021073,7.5463,420.23,2.991619804,5.105485622,2.440584062,3.773034842,1.33245078,2.670978946,0.545584999,1.9103,-4.497,203.52,102.78,0.18147,0.0001,313,4,1,HCl,WL,87.5
comp_464,"3,5-bis(4-aminophenyl)-4-amino-1,2,4-triazole",Nc3ccc(C2=NN=C(c1ccc(N)cc1)C2N)cc3,-5.240640877,-6.129364752,-6.682028007,-7.303536068,-2.249021073,7.5463,420.23,2.991619804,5.105485622,2.440584062,3.773034842,1.33245078,2.670978946,0.545584999,1.9103,-4.497,203.52,102.78,0.18147,0.0001,318,4,1,HCl,WL,78.8
comp_464,"3,5-bis(4-aminophenyl)-4-amino-1,2,4-triazole",Nc3ccc(C2=NN=C(c1ccc(N)cc1)C2N)cc3,-5.240640877,-6.129364752,-6.682028007,-7.303536068,-2.249021073,7.5463,420.23,2.991619804,5.105485622,2.440584062,3.773034842,1.33245078,2.670978946,0.545584999,1.9103,-4.497,203.52,102.78,0.18147,0.0001,323,4,1,HCl,WL,64.9
comp_465,"3,5-bis(4-tolyl)-4-amino-1,2,4-triazole",Cc3ccc(C2=NN=C(c1ccc(C)cc1)C2N)cc3,-6.07358141,-6.847201121,-7.243671019,-7.337822415,-2.629436253,6.313,371.23,3.444145157,5.94100204,2.807383209,4.374192624,1.566809416,3.052949664,0.080295264,3.9527,-5.033,211,50.74,0.25234,0.000001,308,4,1,HCl,WL,40.7
comp_465,"3,5-bis(4-tolyl)-4-amino-1,2,4-triazole",Cc3ccc(C2=NN=C(c1ccc(C)cc1)C2N)cc3,-6.07358141,-6.847201121,-7.243671019,-7.337822415,-2.629436253,6.313,371.23,3.444145157,5.94100204,2.807383209,4.374192624,1.566809416,3.052949664,0.080295264,3.9527,-5.033,211,50.74,0.25234,0.000005,308,4,1,HCl,WL,58.6
comp_465,"3,5-bis(4-tolyl)-4-amino-1,2,4-triazole",Cc3ccc(C2=NN=C(c1ccc(C)cc1)C2N)cc3,-6.07358141,-6.847201121,-7.243671019,-7.337822415,-2.629436253,6.313,371.23,3.444145157,5.94100204,2.807383209,4.374192624,1.566809416,3.052949664,0.080295264,3.9527,-5.033,211,50.74,0.25234,0.00001,308,4,1,HCl,WL,73.4
comp_465,"3,5-bis(4-tolyl)-4-amino-1,2,4-triazole",Cc3ccc(C2=NN=C(c1ccc(C)cc1)C2N)cc3,-6.07358141,-6.847201121,-7.243671019,-7.337822415,-2.629436253,6.313,371.23,3.444145157,5.94100204,2.807383209,4.374192624,1.566809416,3.052949664,0.080295264,3.9527,-5.033,211,50.74,0.25234,0.00005,308,4,1,HCl,WL,91.7
comp_465,"3,5-bis(4-tolyl)-4-amino-1,2,4-triazole",Cc3ccc(C2=NN=C(c1ccc(C)cc1)C2N)cc3,-6.07358141,-6.847201121,-7.243671019,-7.337822415,-2.629436253,6.313,371.23,3.444145157,5.94100204,2.807383209,4.374192624,1.566809416,3.052949664,0.080295264,3.9527,-5.033,211,50.74,0.25234,0.0001,308,4,1,HCl,WL,95.3
comp_465,"3,5-bis(4-tolyl)-4-amino-1,2,4-triazole",Cc3ccc(C2=NN=C(c1ccc(C)cc1)C2N)cc3,-6.07358141,-6.847201121,-7.243671019,-7.337822415,-2.629436253,6.313,371.23,3.444145157,5.94100204,2.807383209,4.374192624,1.566809416,3.052949664,0.080295264,3.9527,-5.033,211,50.74,0.25234,0.0001,313,4,1,HCl,WL,91.8
comp_465,"3,5-bis(4-tolyl)-4-amino-1,2,4-triazole",Cc3ccc(C2=NN=C(c1ccc(C)cc1)C2N)cc3,-6.07358141,-6.847201121,-7.243671019,-7.337822415,-2.629436253,6.313,371.23,3.444145157,5.94100204,2.807383209,4.374192624,1.566809416,3.052949664,0.080295264,3.9527,-5.033,211,50.74,0.25234,0.0001,318,4,1,HCl,WL,80.3
comp_465,"3,5-bis(4-tolyl)-4-amino-1,2,4-triazole",Cc3ccc(C2=NN=C(c1ccc(C)cc1)C2N)cc3,-6.07358141,-6.847201121,-7.243671019,-7.337822415,-2.629436253,6.313,371.23,3.444145157,5.94100204,2.807383209,4.374192624,1.566809416,3.052949664,0.080295264,3.9527,-5.033,211,50.74,0.25234,0.0001,323,4,1,HCl,WL,70
comp_466,"3,5-bis(4-methoxyphenyl)-4-amino-1,2,4-triazole",COc3ccc(C2=NN=C(c1ccc(OC)cc1)C2N)cc3,-5.762283151,-6.748151675,-6.813731116,-7.435239178,-2.49256298,6.7972,400.1,3.269720171,5.634930136,2.674234521,4.154582329,1.480347807,2.914949149,0.233335484,3.1249,-4.381,231,69.2,0.28415,0.000001,308,4,1,HCl,WL,50.4
comp_466,"3,5-bis(4-methoxyphenyl)-4-amino-1,2,4-triazole",COc3ccc(C2=NN=C(c1ccc(OC)cc1)C2N)cc3,-5.762283151,-6.748151675,-6.813731116,-7.435239178,-2.49256298,6.7972,400.1,3.269720171,5.634930136,2.674234521,4.154582329,1.480347807,2.914949149,0.233335484,3.1249,-4.381,231,69.2,0.28415,0.000005,308,4,1,HCl,WL,63.5
comp_466,"3,5-bis(4-methoxyphenyl)-4-amino-1,2,4-triazole",COc3ccc(C2=NN=C(c1ccc(OC)cc1)C2N)cc3,-5.762283151,-6.748151675,-6.813731116,-7.435239178,-2.49256298,6.7972,400.1,3.269720171,5.634930136,2.674234521,4.154582329,1.480347807,2.914949149,0.233335484,3.1249,-4.381,231,69.2,0.28415,0.00001,308,4,1,HCl,WL,82.1
comp_466,"3,5-bis(4-methoxyphenyl)-4-amino-1,2,4-triazole",COc3ccc(C2=NN=C(c1ccc(OC)cc1)C2N)cc3,-5.762283151,-6.748151675,-6.813731116,-7.435239178,-2.49256298,6.7972,400.1,3.269720171,5.634930136,2.674234521,4.154582329,1.480347807,2.914949149,0.233335484,3.1249,-4.381,231,69.2,0.28415,0.00005,308,4,1,HCl,WL,95.3
comp_466,"3,5-bis(4-methoxyphenyl)-4-amino-1,2,4-triazole",COc3ccc(C2=NN=C(c1ccc(OC)cc1)C2N)cc3,-5.762283151,-6.748151675,-6.813731116,-7.435239178,-2.49256298,6.7972,400.1,3.269720171,5.634930136,2.674234521,4.154582329,1.480347807,2.914949149,0.233335484,3.1249,-4.381,231,69.2,0.28415,0.0001,308,4,1,HCl,WL,97.1
comp_466,"3,5-bis(4-methoxyphenyl)-4-amino-1,2,4-triazole",COc3ccc(C2=NN=C(c1ccc(OC)cc1)C2N)cc3,-5.762283151,-6.748151675,-6.813731116,-7.435239178,-2.49256298,6.7972,400.1,3.269720171,5.634930136,2.674234521,4.154582329,1.480347807,2.914949149,0.233335484,3.1249,-4.381,231,69.2,0.28415,0.0001,313,4,1,HCl,WL,93.4
comp_466,"3,5-bis(4-methoxyphenyl)-4-amino-1,2,4-triazole",COc3ccc(C2=NN=C(c1ccc(OC)cc1)C2N)cc3,-5.762283151,-6.748151675,-6.813731116,-7.435239178,-2.49256298,6.7972,400.1,3.269720171,5.634930136,2.674234521,4.154582329,1.480347807,2.914949149,0.233335484,3.1249,-4.381,231,69.2,0.28415,0.0001,318,4,1,HCl,WL,81.2
comp_466,"3,5-bis(4-methoxyphenyl)-4-amino-1,2,4-triazole",COc3ccc(C2=NN=C(c1ccc(OC)cc1)C2N)cc3,-5.762283151,-6.748151675,-6.813731116,-7.435239178,-2.49256298,6.7972,400.1,3.269720171,5.634930136,2.674234521,4.154582329,1.480347807,2.914949149,0.233335484,3.1249,-4.381,231,69.2,0.28415,0.0001,323,4,1,HCl,WL,73.4
comp_467,"3,5-bis(3,4-methoxyphenyl)-4-amino-1,2,4-triazole",COc3ccc(C2=NN=C(c1ccc(OC)c(OC)c1)C2N)cc3OC,-5.655614517,-6.290184045,-6.690191422,-6.921488206,-2.484399564,3.5541,453.76,3.171214953,5.528602651,2.664935683,4.096769167,1.431833484,2.930424138,0.281618524,2.9849,-4.417,275.52,87.66,0.15293,0.000001,308,4,1,HCl,WL,59.7
comp_467,"3,5-bis(3,4-methoxyphenyl)-4-amino-1,2,4-triazole",COc3ccc(C2=NN=C(c1ccc(OC)c(OC)c1)C2N)cc3OC,-5.655614517,-6.290184045,-6.690191422,-6.921488206,-2.484399564,3.5541,453.76,3.171214953,5.528602651,2.664935683,4.096769167,1.431833484,2.930424138,0.281618524,2.9849,-4.417,275.52,87.66,0.15293,0.000005,308,4,1,HCl,WL,82.6
comp_467,"3,5-bis(3,4-methoxyphenyl)-4-amino-1,2,4-triazole",COc3ccc(C2=NN=C(c1ccc(OC)c(OC)c1)C2N)cc3OC,-5.655614517,-6.290184045,-6.690191422,-6.921488206,-2.484399564,3.5541,453.76,3.171214953,5.528602651,2.664935683,4.096769167,1.431833484,2.930424138,0.281618524,2.9849,-4.417,275.52,87.66,0.15293,0.00001,308,4,1,HCl,WL,88.7
comp_467,"3,5-bis(3,4-methoxyphenyl)-4-amino-1,2,4-triazole",COc3ccc(C2=NN=C(c1ccc(OC)c(OC)c1)C2N)cc3OC,-5.655614517,-6.290184045,-6.690191422,-6.921488206,-2.484399564,3.5541,453.76,3.171214953,5.528602651,2.664935683,4.096769167,1.431833484,2.930424138,0.281618524,2.9849,-4.417,275.52,87.66,0.15293,0.00005,308,4,1,HCl,WL,96.5
comp_467,"3,5-bis(3,4-methoxyphenyl)-4-amino-1,2,4-triazole",COc3ccc(C2=NN=C(c1ccc(OC)c(OC)c1)C2N)cc3OC,-5.655614517,-6.290184045,-6.690191422,-6.921488206,-2.484399564,3.5541,453.76,3.171214953,5.528602651,2.664935683,4.096769167,1.431833484,2.930424138,0.281618524,2.9849,-4.417,275.52,87.66,0.15293,0.0001,308,4,1,HCl,WL,98.5
comp_467,"3,5-bis(3,4-methoxyphenyl)-4-amino-1,2,4-triazole",COc3ccc(C2=NN=C(c1ccc(OC)c(OC)c1)C2N)cc3OC,-5.655614517,-6.290184045,-6.690191422,-6.921488206,-2.484399564,3.5541,453.76,3.171214953,5.528602651,2.664935683,4.096769167,1.431833484,2.930424138,0.281618524,2.9849,-4.417,275.52,87.66,0.15293,0.0001,313,4,1,HCl,WL,96.8
comp_467,"3,5-bis(3,4-methoxyphenyl)-4-amino-1,2,4-triazole",COc3ccc(C2=NN=C(c1ccc(OC)c(OC)c1)C2N)cc3OC,-5.655614517,-6.290184045,-6.690191422,-6.921488206,-2.484399564,3.5541,453.76,3.171214953,5.528602651,2.664935683,4.096769167,1.431833484,2.930424138,0.281618524,2.9849,-4.417,275.52,87.66,0.15293,0.0001,318,4,1,HCl,WL,87.3
comp_467,"3,5-bis(3,4-methoxyphenyl)-4-amino-1,2,4-triazole",COc3ccc(C2=NN=C(c1ccc(OC)c(OC)c1)C2N)cc3OC,-5.655614517,-6.290184045,-6.690191422,-6.921488206,-2.484399564,3.5541,453.76,3.171214953,5.528602651,2.664935683,4.096769167,1.431833484,2.930424138,0.281618524,2.9849,-4.417,275.52,87.66,0.15293,0.0001,323,4,1,HCl,WL,79.6
comp_468,"2,6-dichloroquinoline-3-carbaldehyde",O=Cc2cc1cc(Cl)ccc1nc2Cl,-6.966386993,-7.452110237,-7.58054798,-8.25402979,-2.806310264,6.002,231.92,4.160076729,6.858090846,2.951158649,4.904624748,1.953466098,3.078546377,-0.207131697,3.2183,-3.881,157,29.96,0.32938,0.005,303,0.5,1,HCl,PDP,89
comp_468,"2,6-dichloroquinoline-3-carbaldehyde",O=Cc2cc1cc(Cl)ccc1nc2Cl,-6.966386993,-7.452110237,-7.58054798,-8.25402979,-2.806310264,6.002,231.92,4.160076729,6.858090846,2.951158649,4.904624748,1.953466098,3.078546377,-0.207131697,3.2183,-3.881,157,29.96,0.32938,0.001,303,0.5,1,HCl,PDP,87
comp_468,"2,6-dichloroquinoline-3-carbaldehyde",O=Cc2cc1cc(Cl)ccc1nc2Cl,-6.966386993,-7.452110237,-7.58054798,-8.25402979,-2.806310264,6.002,231.92,4.160076729,6.858090846,2.951158649,4.904624748,1.953466098,3.078546377,-0.207131697,3.2183,-3.881,157,29.96,0.32938,0.0005,303,0.5,1,HCl,PDP,76
comp_468,"2,6-dichloroquinoline-3-carbaldehyde",O=Cc2cc1cc(Cl)ccc1nc2Cl,-6.966386993,-7.452110237,-7.58054798,-8.25402979,-2.806310264,6.002,231.92,4.160076729,6.858090846,2.951158649,4.904624748,1.953466098,3.078546377,-0.207131697,3.2183,-3.881,157,29.96,0.32938,0.0001,303,0.5,1,HCl,PDP,69
comp_468,"2,6-dichloroquinoline-3-carbaldehyde",O=Cc2cc1cc(Cl)ccc1nc2Cl,-6.966386993,-7.452110237,-7.58054798,-8.25402979,-2.806310264,6.002,231.92,4.160076729,6.858090846,2.951158649,4.904624748,1.953466098,3.078546377,-0.207131697,3.2183,-3.881,157,29.96,0.32938,0.005,303,0.5,1,HCl,EIS,87
comp_468,"2,6-dichloroquinoline-3-carbaldehyde",O=Cc2cc1cc(Cl)ccc1nc2Cl,-6.966386993,-7.452110237,-7.58054798,-8.25402979,-2.806310264,6.002,231.92,4.160076729,6.858090846,2.951158649,4.904624748,1.953466098,3.078546377,-0.207131697,3.2183,-3.881,157,29.96,0.32938,0.001,303,0.5,1,HCl,EIS,83
comp_468,"2,6-dichloroquinoline-3-carbaldehyde",O=Cc2cc1cc(Cl)ccc1nc2Cl,-6.966386993,-7.452110237,-7.58054798,-8.25402979,-2.806310264,6.002,231.92,4.160076729,6.858090846,2.951158649,4.904624748,1.953466098,3.078546377,-0.207131697,3.2183,-3.881,157,29.96,0.32938,0.0005,303,0.5,1,HCl,EIS,77
comp_468,"2,6-dichloroquinoline-3-carbaldehyde",O=Cc2cc1cc(Cl)ccc1nc2Cl,-6.966386993,-7.452110237,-7.58054798,-8.25402979,-2.806310264,6.002,231.92,4.160076729,6.858090846,2.951158649,4.904624748,1.953466098,3.078546377,-0.207131697,3.2183,-3.881,157,29.96,0.32938,0.0001,303,0.5,1,HCl,EIS,70
comp_468,"2,6-dichloroquinoline-3-carbaldehyde",O=Cc2cc1cc(Cl)ccc1nc2Cl,-6.966386993,-7.452110237,-7.58054798,-8.25402979,-2.806310264,6.002,231.92,4.160076729,6.858090846,2.951158649,4.904624748,1.953466098,3.078546377,-0.207131697,3.2183,-3.881,157,29.96,0.32938,0.005,303,6,1,HCl,WL,84
comp_468,"2,6-dichloroquinoline-3-carbaldehyde",O=Cc2cc1cc(Cl)ccc1nc2Cl,-6.966386993,-7.452110237,-7.58054798,-8.25402979,-2.806310264,6.002,231.92,4.160076729,6.858090846,2.951158649,4.904624748,1.953466098,3.078546377,-0.207131697,3.2183,-3.881,157,29.96,0.32938,0.001,303,6,1,HCl,WL,77
comp_468,"2,6-dichloroquinoline-3-carbaldehyde",O=Cc2cc1cc(Cl)ccc1nc2Cl,-6.966386993,-7.452110237,-7.58054798,-8.25402979,-2.806310264,6.002,231.92,4.160076729,6.858090846,2.951158649,4.904624748,1.953466098,3.078546377,-0.207131697,3.2183,-3.881,157,29.96,0.32938,0.0005,303,6,1,HCl,WL,68
comp_468,"2,6-dichloroquinoline-3-carbaldehyde",O=Cc2cc1cc(Cl)ccc1nc2Cl,-6.966386993,-7.452110237,-7.58054798,-8.25402979,-2.806310264,6.002,231.92,4.160076729,6.858090846,2.951158649,4.904624748,1.953466098,3.078546377,-0.207131697,3.2183,-3.881,157,29.96,0.32938,0.0001,303,6,1,HCl,WL,60
comp_469,2-chloro-6-nitroquinoline-3-carbaldehyde,O=Cc2cc1cc(N(=O)=O)ccc1nc2Cl,-7.511975287,-7.545717406,-7.854294526,-8.390358835,-3.401151167,1.908,247.26,4.11082412,7.389639697,3.490000425,5.439820061,1.949819636,3.794151231,-0.482003588,1.6907,-3.605,165.25,75.78,0.30127,0.005,303,0.5,1,HCl,PDP,90
comp_469,2-chloro-6-nitroquinoline-3-carbaldehyde,O=Cc2cc1cc(N(=O)=O)ccc1nc2Cl,-7.511975287,-7.545717406,-7.854294526,-8.390358835,-3.401151167,1.908,247.26,4.11082412,7.389639697,3.490000425,5.439820061,1.949819636,3.794151231,-0.482003588,1.6907,-3.605,165.25,75.78,0.30127,0.001,303,0.5,1,HCl,PDP,88
comp_469,2-chloro-6-nitroquinoline-3-carbaldehyde,O=Cc2cc1cc(N(=O)=O)ccc1nc2Cl,-7.511975287,-7.545717406,-7.854294526,-8.390358835,-3.401151167,1.908,247.26,4.11082412,7.389639697,3.490000425,5.439820061,1.949819636,3.794151231,-0.482003588,1.6907,-3.605,165.25,75.78,0.30127,0.0005,303,0.5,1,HCl,PDP,82
comp_469,2-chloro-6-nitroquinoline-3-carbaldehyde,O=Cc2cc1cc(N(=O)=O)ccc1nc2Cl,-7.511975287,-7.545717406,-7.854294526,-8.390358835,-3.401151167,1.908,247.26,4.11082412,7.389639697,3.490000425,5.439820061,1.949819636,3.794151231,-0.482003588,1.6907,-3.605,165.25,75.78,0.30127,0.0001,303,0.5,1,HCl,PDP,71
comp_469,2-chloro-6-nitroquinoline-3-carbaldehyde,O=Cc2cc1cc(N(=O)=O)ccc1nc2Cl,-7.511975287,-7.545717406,-7.854294526,-8.390358835,-3.401151167,1.908,247.26,4.11082412,7.389639697,3.490000425,5.439820061,1.949819636,3.794151231,-0.482003588,1.6907,-3.605,165.25,75.78,0.30127,0.005,303,0.5,1,HCl,EIS,89
comp_469,2-chloro-6-nitroquinoline-3-carbaldehyde,O=Cc2cc1cc(N(=O)=O)ccc1nc2Cl,-7.511975287,-7.545717406,-7.854294526,-8.390358835,-3.401151167,1.908,247.26,4.11082412,7.389639697,3.490000425,5.439820061,1.949819636,3.794151231,-0.482003588,1.6907,-3.605,165.25,75.78,0.30127,0.001,303,0.5,1,HCl,EIS,85
comp_469,2-chloro-6-nitroquinoline-3-carbaldehyde,O=Cc2cc1cc(N(=O)=O)ccc1nc2Cl,-7.511975287,-7.545717406,-7.854294526,-8.390358835,-3.401151167,1.908,247.26,4.11082412,7.389639697,3.490000425,5.439820061,1.949819636,3.794151231,-0.482003588,1.6907,-3.605,165.25,75.78,0.30127,0.0005,303,0.5,1,HCl,EIS,78
comp_469,2-chloro-6-nitroquinoline-3-carbaldehyde,O=Cc2cc1cc(N(=O)=O)ccc1nc2Cl,-7.511975287,-7.545717406,-7.854294526,-8.390358835,-3.401151167,1.908,247.26,4.11082412,7.389639697,3.490000425,5.439820061,1.949819636,3.794151231,-0.482003588,1.6907,-3.605,165.25,75.78,0.30127,0.0001,303,0.5,1,HCl,EIS,71
comp_469,2-chloro-6-nitroquinoline-3-carbaldehyde,O=Cc2cc1cc(N(=O)=O)ccc1nc2Cl,-7.511975287,-7.545717406,-7.854294526,-8.390358835,-3.401151167,1.908,247.26,4.11082412,7.389639697,3.490000425,5.439820061,1.949819636,3.794151231,-0.482003588,1.6907,-3.605,165.25,75.78,0.30127,0.005,303,6,1,HCl,WL,89
comp_469,2-chloro-6-nitroquinoline-3-carbaldehyde,O=Cc2cc1cc(N(=O)=O)ccc1nc2Cl,-7.511975287,-7.545717406,-7.854294526,-8.390358835,-3.401151167,1.908,247.26,4.11082412,7.389639697,3.490000425,5.439820061,1.949819636,3.794151231,-0.482003588,1.6907,-3.605,165.25,75.78,0.30127,0.001,303,6,1,HCl,WL,86
comp_469,2-chloro-6-nitroquinoline-3-carbaldehyde,O=Cc2cc1cc(N(=O)=O)ccc1nc2Cl,-7.511975287,-7.545717406,-7.854294526,-8.390358835,-3.401151167,1.908,247.26,4.11082412,7.389639697,3.490000425,5.439820061,1.949819636,3.794151231,-0.482003588,1.6907,-3.605,165.25,75.78,0.30127,0.0005,303,6,1,HCl,WL,78
comp_469,2-chloro-6-nitroquinoline-3-carbaldehyde,O=Cc2cc1cc(N(=O)=O)ccc1nc2Cl,-7.511975287,-7.545717406,-7.854294526,-8.390358835,-3.401151167,1.908,247.26,4.11082412,7.389639697,3.490000425,5.439820061,1.949819636,3.794151231,-0.482003588,1.6907,-3.605,165.25,75.78,0.30127,0.0001,303,6,1,HCl,WL,69
comp_470,"2,6-dichloro-8-nitroquinoline-3-carbaldehyde",O=Cc2cc1cc(Cl)cc(N(=O)=O)c1nc2Cl,-7.342176237,-7.535921307,-7.953616086,-7.966405437,-3.550541677,10.4493,262.63,3.79163456,7.240085102,3.680577273,5.460331188,1.779753915,4.18810944,-0.539586501,2.2967,-4.341,180.67,75.78,0.16005,0.005,303,0.5,1,HCl,PDP,95
comp_470,"2,6-dichloro-8-nitroquinoline-3-carbaldehyde",O=Cc2cc1cc(Cl)cc(N(=O)=O)c1nc2Cl,-7.342176237,-7.535921307,-7.953616086,-7.966405437,-3.550541677,10.4493,262.63,3.79163456,7.240085102,3.680577273,5.460331188,1.779753915,4.18810944,-0.539586501,2.2967,-4.341,180.67,75.78,0.16005,0.001,303,0.5,1,HCl,PDP,92
comp_470,"2,6-dichloro-8-nitroquinoline-3-carbaldehyde",O=Cc2cc1cc(Cl)cc(N(=O)=O)c1nc2Cl,-7.342176237,-7.535921307,-7.953616086,-7.966405437,-3.550541677,10.4493,262.63,3.79163456,7.240085102,3.680577273,5.460331188,1.779753915,4.18810944,-0.539586501,2.2967,-4.341,180.67,75.78,0.16005,0.0005,303,0.5,1,HCl,PDP,86
comp_470,"2,6-dichloro-8-nitroquinoline-3-carbaldehyde",O=Cc2cc1cc(Cl)cc(N(=O)=O)c1nc2Cl,-7.342176237,-7.535921307,-7.953616086,-7.966405437,-3.550541677,10.4493,262.63,3.79163456,7.240085102,3.680577273,5.460331188,1.779753915,4.18810944,-0.539586501,2.2967,-4.341,180.67,75.78,0.16005,0.0001,303,0.5,1,HCl,PDP,72
comp_470,"2,6-dichloro-8-nitroquinoline-3-carbaldehyde",O=Cc2cc1cc(Cl)cc(N(=O)=O)c1nc2Cl,-7.342176237,-7.535921307,-7.953616086,-7.966405437,-3.550541677,10.4493,262.63,3.79163456,7.240085102,3.680577273,5.460331188,1.779753915,4.18810944,-0.539586501,2.2967,-4.341,180.67,75.78,0.16005,0.005,303,0.5,1,HCl,EIS,96
comp_470,"2,6-dichloro-8-nitroquinoline-3-carbaldehyde",O=Cc2cc1cc(Cl)cc(N(=O)=O)c1nc2Cl,-7.342176237,-7.535921307,-7.953616086,-7.966405437,-3.550541677,10.4493,262.63,3.79163456,7.240085102,3.680577273,5.460331188,1.779753915,4.18810944,-0.539586501,2.2967,-4.341,180.67,75.78,0.16005,0.001,303,0.5,1,HCl,EIS,95
comp_470,"2,6-dichloro-8-nitroquinoline-3-carbaldehyde",O=Cc2cc1cc(Cl)cc(N(=O)=O)c1nc2Cl,-7.342176237,-7.535921307,-7.953616086,-7.966405437,-3.550541677,10.4493,262.63,3.79163456,7.240085102,3.680577273,5.460331188,1.779753915,4.18810944,-0.539586501,2.2967,-4.341,180.67,75.78,0.16005,0.0005,303,0.5,1,HCl,EIS,92
comp_470,"2,6-dichloro-8-nitroquinoline-3-carbaldehyde",O=Cc2cc1cc(Cl)cc(N(=O)=O)c1nc2Cl,-7.342176237,-7.535921307,-7.953616086,-7.966405437,-3.550541677,10.4493,262.63,3.79163456,7.240085102,3.680577273,5.460331188,1.779753915,4.18810944,-0.539586501,2.2967,-4.341,180.67,75.78,0.16005,0.0001,303,0.5,1,HCl,EIS,87
comp_470,"2,6-dichloro-8-nitroquinoline-3-carbaldehyde",O=Cc2cc1cc(Cl)cc(N(=O)=O)c1nc2Cl,-7.342176237,-7.535921307,-7.953616086,-7.966405437,-3.550541677,10.4493,262.63,3.79163456,7.240085102,3.680577273,5.460331188,1.779753915,4.18810944,-0.539586501,2.2967,-4.341,180.67,75.78,0.16005,0.005,303,6,1,HCl,WL,93
comp_470,"2,6-dichloro-8-nitroquinoline-3-carbaldehyde",O=Cc2cc1cc(Cl)cc(N(=O)=O)c1nc2Cl,-7.342176237,-7.535921307,-7.953616086,-7.966405437,-3.550541677,10.4493,262.63,3.79163456,7.240085102,3.680577273,5.460331188,1.779753915,4.18810944,-0.539586501,2.2967,-4.341,180.67,75.78,0.16005,0.001,303,6,1,HCl,WL,91
comp_470,"2,6-dichloro-8-nitroquinoline-3-carbaldehyde",O=Cc2cc1cc(Cl)cc(N(=O)=O)c1nc2Cl,-7.342176237,-7.535921307,-7.953616086,-7.966405437,-3.550541677,10.4493,262.63,3.79163456,7.240085102,3.680577273,5.460331188,1.779753915,4.18810944,-0.539586501,2.2967,-4.341,180.67,75.78,0.16005,0.0005,303,6,1,HCl,WL,88
comp_470,"2,6-dichloro-8-nitroquinoline-3-carbaldehyde",O=Cc2cc1cc(Cl)cc(N(=O)=O)c1nc2Cl,-7.342176237,-7.535921307,-7.953616086,-7.966405437,-3.550541677,10.4493,262.63,3.79163456,7.240085102,3.680577273,5.460331188,1.779753915,4.18810944,-0.539586501,2.2967,-4.341,180.67,75.78,0.16005,0.0001,303,6,1,HCl,WL,81
comp_471,2-phenylbenzimidazole,c3ccc(c2nc1ccccc1[nH]2)cc3,-6.180250044,-6.677674185,-7.400952831,-7.777558417,-1.837040685,4.8825,256.92,4.343209359,6.052991588,2.012505854,4.032748721,2.020242867,2.012513261,0.231284707,2.9022,-3.972,155.95,28.68,0.30223,0.00005,298,0.5,0.1,H2SO4,EIS,70.17
comp_471,2-phenylbenzimidazole,c3ccc(c2nc1ccccc1[nH]2)cc3,-6.180250044,-6.677674185,-7.400952831,-7.777558417,-1.837040685,4.8825,256.92,4.343209359,6.052991588,2.012505854,4.032748721,2.020242867,2.012513261,0.231284707,2.9022,-3.972,155.95,28.68,0.30223,0.0001,298,0.5,0.1,H2SO4,EIS,80.84
comp_471,2-phenylbenzimidazole,c3ccc(c2nc1ccccc1[nH]2)cc3,-6.180250044,-6.677674185,-7.400952831,-7.777558417,-1.837040685,4.8825,256.92,4.343209359,6.052991588,2.012505854,4.032748721,2.020242867,2.012513261,0.231284707,2.9022,-3.972,155.95,28.68,0.30223,0.0005,298,0.5,0.1,H2SO4,EIS,83.11
comp_471,2-phenylbenzimidazole,c3ccc(c2nc1ccccc1[nH]2)cc3,-6.180250044,-6.677674185,-7.400952831,-7.777558417,-1.837040685,4.8825,256.92,4.343209359,6.052991588,2.012505854,4.032748721,2.020242867,2.012513261,0.231284707,2.9022,-3.972,155.95,28.68,0.30223,0.001,298,0.5,0.1,H2SO4,EIS,85.52
comp_471,2-phenylbenzimidazole,c3ccc(c2nc1ccccc1[nH]2)cc3,-6.180250044,-6.677674185,-7.400952831,-7.777558417,-1.837040685,4.8825,256.92,4.343209359,6.052991588,2.012505854,4.032748721,2.020242867,2.012513261,0.231284707,2.9022,-3.972,155.95,28.68,0.30223,0.00005,298,0.5,0.1,H2SO4,PDP,65.68
comp_471,2-phenylbenzimidazole,c3ccc(c2nc1ccccc1[nH]2)cc3,-6.180250044,-6.677674185,-7.400952831,-7.777558417,-1.837040685,4.8825,256.92,4.343209359,6.052991588,2.012505854,4.032748721,2.020242867,2.012513261,0.231284707,2.9022,-3.972,155.95,28.68,0.30223,0.0001,298,0.5,0.1,H2SO4,PDP,70.76
comp_471,2-phenylbenzimidazole,c3ccc(c2nc1ccccc1[nH]2)cc3,-6.180250044,-6.677674185,-7.400952831,-7.777558417,-1.837040685,4.8825,256.92,4.343209359,6.052991588,2.012505854,4.032748721,2.020242867,2.012513261,0.231284707,2.9022,-3.972,155.95,28.68,0.30223,0.0005,298,0.5,0.1,H2SO4,PDP,80.66
comp_471,2-phenylbenzimidazole,c3ccc(c2nc1ccccc1[nH]2)cc3,-6.180250044,-6.677674185,-7.400952831,-7.777558417,-1.837040685,4.8825,256.92,4.343209359,6.052991588,2.012505854,4.032748721,2.020242867,2.012513261,0.231284707,2.9022,-3.972,155.95,28.68,0.30223,0.001,298,0.5,0.1,H2SO4,PDP,85.23
comp_471,2-phenylbenzimidazole,c3ccc(c2nc1ccccc1[nH]2)cc3,-6.180250044,-6.677674185,-7.400952831,-7.777558417,-1.837040685,4.8825,256.92,4.343209359,6.052991588,2.012505854,4.032748721,2.020242867,2.012513261,0.231284707,2.9022,-3.972,155.95,28.68,0.30223,0.00005,298,216,0.1,H2SO4,WL,72.22
comp_471,2-phenylbenzimidazole,c3ccc(c2nc1ccccc1[nH]2)cc3,-6.180250044,-6.677674185,-7.400952831,-7.777558417,-1.837040685,4.8825,256.92,4.343209359,6.052991588,2.012505854,4.032748721,2.020242867,2.012513261,0.231284707,2.9022,-3.972,155.95,28.68,0.30223,0.0001,298,216,0.1,H2SO4,WL,78.19
comp_471,2-phenylbenzimidazole,c3ccc(c2nc1ccccc1[nH]2)cc3,-6.180250044,-6.677674185,-7.400952831,-7.777558417,-1.837040685,4.8825,256.92,4.343209359,6.052991588,2.012505854,4.032748721,2.020242867,2.012513261,0.231284707,2.9022,-3.972,155.95,28.68,0.30223,0.0005,298,216,0.1,H2SO4,WL,82.51
comp_471,2-phenylbenzimidazole,c3ccc(c2nc1ccccc1[nH]2)cc3,-6.180250044,-6.677674185,-7.400952831,-7.777558417,-1.837040685,4.8825,256.92,4.343209359,6.052991588,2.012505854,4.032748721,2.020242867,2.012513261,0.231284707,2.9022,-3.972,155.95,28.68,0.30223,0.001,298,216,0.1,H2SO4,WL,88.48
comp_471,2-phenylbenzimidazole,c3ccc(c2nc1ccccc1[nH]2)cc3,-6.180250044,-6.677674185,-7.400952831,-7.777558417,-1.837040685,4.8825,256.92,4.343209359,6.052991588,2.012505854,4.032748721,2.020242867,2.012513261,0.231284707,2.9022,-3.972,155.95,28.68,0.30223,0.0001,303,0.75,1,HCl,PDP,70
comp_471,2-phenylbenzimidazole,c3ccc(c2nc1ccccc1[nH]2)cc3,-6.180250044,-6.677674185,-7.400952831,-7.777558417,-1.837040685,4.8825,256.92,4.343209359,6.052991588,2.012505854,4.032748721,2.020242867,2.012513261,0.231284707,2.9022,-3.972,155.95,28.68,0.30223,0.0005,303,0.75,1,HCl,PDP,73
comp_471,2-phenylbenzimidazole,c3ccc(c2nc1ccccc1[nH]2)cc3,-6.180250044,-6.677674185,-7.400952831,-7.777558417,-1.837040685,4.8825,256.92,4.343209359,6.052991588,2.012505854,4.032748721,2.020242867,2.012513261,0.231284707,2.9022,-3.972,155.95,28.68,0.30223,0.00075,303,0.75,1,HCl,PDP,79.3
comp_471,2-phenylbenzimidazole,c3ccc(c2nc1ccccc1[nH]2)cc3,-6.180250044,-6.677674185,-7.400952831,-7.777558417,-1.837040685,4.8825,256.92,4.343209359,6.052991588,2.012505854,4.032748721,2.020242867,2.012513261,0.231284707,2.9022,-3.972,155.95,28.68,0.30223,0.001,303,0.75,1,HCl,PDP,81.3
comp_471,2-phenylbenzimidazole,c3ccc(c2nc1ccccc1[nH]2)cc3,-6.180250044,-6.677674185,-7.400952831,-7.777558417,-1.837040685,4.8825,256.92,4.343209359,6.052991588,2.012505854,4.032748721,2.020242867,2.012513261,0.231284707,2.9022,-3.972,155.95,28.68,0.30223,0.0001,303,0.75,1,HCl,EIS,74.1
comp_471,2-phenylbenzimidazole,c3ccc(c2nc1ccccc1[nH]2)cc3,-6.180250044,-6.677674185,-7.400952831,-7.777558417,-1.837040685,4.8825,256.92,4.343209359,6.052991588,2.012505854,4.032748721,2.020242867,2.012513261,0.231284707,2.9022,-3.972,155.95,28.68,0.30223,0.0005,303,0.75,1,HCl,EIS,81.8
comp_471,2-phenylbenzimidazole,c3ccc(c2nc1ccccc1[nH]2)cc3,-6.180250044,-6.677674185,-7.400952831,-7.777558417,-1.837040685,4.8825,256.92,4.343209359,6.052991588,2.012505854,4.032748721,2.020242867,2.012513261,0.231284707,2.9022,-3.972,155.95,28.68,0.30223,0.00075,303,0.75,1,HCl,EIS,85.6
comp_471,2-phenylbenzimidazole,c3ccc(c2nc1ccccc1[nH]2)cc3,-6.180250044,-6.677674185,-7.400952831,-7.777558417,-1.837040685,4.8825,256.92,4.343209359,6.052991588,2.012505854,4.032748721,2.020242867,2.012513261,0.231284707,2.9022,-3.972,155.95,28.68,0.30223,0.001,303,0.75,1,HCl,EIS,87.9
comp_471,2-phenylbenzimidazole,c3ccc(c2nc1ccccc1[nH]2)cc3,-6.180250044,-6.677674185,-7.400952831,-7.777558417,-1.837040685,4.8825,256.92,4.343209359,6.052991588,2.012505854,4.032748721,2.020242867,2.012513261,0.231284707,2.9022,-3.972,155.95,28.68,0.30223,0.001,303,2,1,HCl,WL,83.86
comp_471,2-phenylbenzimidazole,c3ccc(c2nc1ccccc1[nH]2)cc3,-6.180250044,-6.677674185,-7.400952831,-7.777558417,-1.837040685,4.8825,256.92,4.343209359,6.052991588,2.012505854,4.032748721,2.020242867,2.012513261,0.231284707,2.9022,-3.972,155.95,28.68,0.30223,0.001,303,8,1,HCl,WL,87.22
comp_471,2-phenylbenzimidazole,c3ccc(c2nc1ccccc1[nH]2)cc3,-6.180250044,-6.677674185,-7.400952831,-7.777558417,-1.837040685,4.8825,256.92,4.343209359,6.052991588,2.012505854,4.032748721,2.020242867,2.012513261,0.231284707,2.9022,-3.972,155.95,28.68,0.30223,0.001,303,24,1,HCl,WL,88.29
comp_471,2-phenylbenzimidazole,c3ccc(c2nc1ccccc1[nH]2)cc3,-6.180250044,-6.677674185,-7.400952831,-7.777558417,-1.837040685,4.8825,256.92,4.343209359,6.052991588,2.012505854,4.032748721,2.020242867,2.012513261,0.231284707,2.9022,-3.972,155.95,28.68,0.30223,0.001,303,36,1,HCl,WL,88.35
comp_471,2-phenylbenzimidazole,c3ccc(c2nc1ccccc1[nH]2)cc3,-6.180250044,-6.677674185,-7.400952831,-7.777558417,-1.837040685,4.8825,256.92,4.343209359,6.052991588,2.012505854,4.032748721,2.020242867,2.012513261,0.231284707,2.9022,-3.972,155.95,28.68,0.30223,0.001,303,48,1,HCl,WL,88.39
comp_471,2-phenylbenzimidazole,c3ccc(c2nc1ccccc1[nH]2)cc3,-6.180250044,-6.677674185,-7.400952831,-7.777558417,-1.837040685,4.8825,256.92,4.343209359,6.052991588,2.012505854,4.032748721,2.020242867,2.012513261,0.231284707,2.9022,-3.972,155.95,28.68,0.30223,0.001,303,72,1,HCl,WL,88.41
comp_471,2-phenylbenzimidazole,c3ccc(c2nc1ccccc1[nH]2)cc3,-6.180250044,-6.677674185,-7.400952831,-7.777558417,-1.837040685,4.8825,256.92,4.343209359,6.052991588,2.012505854,4.032748721,2.020242867,2.012513261,0.231284707,2.9022,-3.972,155.95,28.68,0.30223,0.001,303,96,1,HCl,WL,88.42
comp_472,Omeprazole,COc3ccc2nc(S(=O)Cc1ncc(C)c(OC)c1C)[nH]c2c3,-6.149229064,-6.741620942,-6.812642661,-6.928291052,-1.638397566,9.3646,368.59,4.510831498,6.058840186,1.80219841,3.930519298,2.128320888,1.814691342,0.267572764,2.092,-2.721,260.23,96.31,0.30696,0.00005,298,0.5,0.1,H2SO4,EIS,94.37
comp_472,Omeprazole,COc3ccc2nc(S(=O)Cc1ncc(C)c(OC)c1C)[nH]c2c3,-6.149229064,-6.741620942,-6.812642661,-6.928291052,-1.638397566,9.3646,368.59,4.510831498,6.058840186,1.80219841,3.930519298,2.128320888,1.814691342,0.267572764,2.092,-2.721,260.23,96.31,0.30696,0.0001,298,0.5,0.1,H2SO4,EIS,97.2
comp_472,Omeprazole,COc3ccc2nc(S(=O)Cc1ncc(C)c(OC)c1C)[nH]c2c3,-6.149229064,-6.741620942,-6.812642661,-6.928291052,-1.638397566,9.3646,368.59,4.510831498,6.058840186,1.80219841,3.930519298,2.128320888,1.814691342,0.267572764,2.092,-2.721,260.23,96.31,0.30696,0.0005,298,0.5,0.1,H2SO4,EIS,98.22
comp_472,Omeprazole,COc3ccc2nc(S(=O)Cc1ncc(C)c(OC)c1C)[nH]c2c3,-6.149229064,-6.741620942,-6.812642661,-6.928291052,-1.638397566,9.3646,368.59,4.510831498,6.058840186,1.80219841,3.930519298,2.128320888,1.814691342,0.267572764,2.092,-2.721,260.23,96.31,0.30696,0.001,298,0.5,0.1,H2SO4,EIS,98.72
comp_472,Omeprazole,COc3ccc2nc(S(=O)Cc1ncc(C)c(OC)c1C)[nH]c2c3,-6.149229064,-6.741620942,-6.812642661,-6.928291052,-1.638397566,9.3646,368.59,4.510831498,6.058840186,1.80219841,3.930519298,2.128320888,1.814691342,0.267572764,2.092,-2.721,260.23,96.31,0.30696,0.00005,298,0.5,0.1,H2SO4,PDP,96.31
comp_472,Omeprazole,COc3ccc2nc(S(=O)Cc1ncc(C)c(OC)c1C)[nH]c2c3,-6.149229064,-6.741620942,-6.812642661,-6.928291052,-1.638397566,9.3646,368.59,4.510831498,6.058840186,1.80219841,3.930519298,2.128320888,1.814691342,0.267572764,2.092,-2.721,260.23,96.31,0.30696,0.0001,298,0.5,0.1,H2SO4,PDP,97.47
comp_472,Omeprazole,COc3ccc2nc(S(=O)Cc1ncc(C)c(OC)c1C)[nH]c2c3,-6.149229064,-6.741620942,-6.812642661,-6.928291052,-1.638397566,9.3646,368.59,4.510831498,6.058840186,1.80219841,3.930519298,2.128320888,1.814691342,0.267572764,2.092,-2.721,260.23,96.31,0.30696,0.0005,298,0.5,0.1,H2SO4,PDP,98.16
comp_472,Omeprazole,COc3ccc2nc(S(=O)Cc1ncc(C)c(OC)c1C)[nH]c2c3,-6.149229064,-6.741620942,-6.812642661,-6.928291052,-1.638397566,9.3646,368.59,4.510831498,6.058840186,1.80219841,3.930519298,2.128320888,1.814691342,0.267572764,2.092,-2.721,260.23,96.31,0.30696,0.001,298,0.5,0.1,H2SO4,PDP,98.64
comp_472,Omeprazole,COc3ccc2nc(S(=O)Cc1ncc(C)c(OC)c1C)[nH]c2c3,-6.149229064,-6.741620942,-6.812642661,-6.928291052,-1.638397566,9.3646,368.59,4.510831498,6.058840186,1.80219841,3.930519298,2.128320888,1.814691342,0.267572764,2.092,-2.721,260.23,96.31,0.30696,0.00005,298,216,0.1,H2SO4,WL,91.15
comp_472,Omeprazole,COc3ccc2nc(S(=O)Cc1ncc(C)c(OC)c1C)[nH]c2c3,-6.149229064,-6.741620942,-6.812642661,-6.928291052,-1.638397566,9.3646,368.59,4.510831498,6.058840186,1.80219841,3.930519298,2.128320888,1.814691342,0.267572764,2.092,-2.721,260.23,96.31,0.30696,0.0001,298,216,0.1,H2SO4,WL,95.68
