Repository: aveucoloap/Machine-Learning-corrosion-study

File: comp1-502_datasetQM_20220608.csv (part 58 of 61)
comp_ref,Compound,smiles,HOMO,HOMO_1,HOMO_2,HOMO_3,LUMO,Dipole,Polar,Egap,IP,EA,Electronegativity,Chemical hardness,Electrophilicity,deltaN,cLogP,cLogS,Total Surface Area,Polar Surface Area,Relative PSA,ConcInh_M,TempK,Time_H,Med_ConcM,Med_ID,Method,IE
comp_472,Omeprazole,COc3ccc2nc(S(=O)Cc1ncc(C)c(OC)c1C)[nH]c2c3,-6.149229064,-6.741620942,-6.812642661,-6.928291052,-1.638397566,9.3646,368.59,4.510831498,6.058840186,1.80219841,3.930519298,2.128320888,1.814691342,0.267572764,2.092,-2.721,260.23,96.31,0.30696,0.0005,298,216,0.1,H2SO4,WL,98.97
comp_472,Omeprazole,COc3ccc2nc(S(=O)Cc1ncc(C)c(OC)c1C)[nH]c2c3,-6.149229064,-6.741620942,-6.812642661,-6.928291052,-1.638397566,9.3646,368.59,4.510831498,6.058840186,1.80219841,3.930519298,2.128320888,1.814691342,0.267572764,2.092,-2.721,260.23,96.31,0.30696,0.001,298,216,0.1,H2SO4,WL,99.79
comp_473,"5-(2,5-dimethylthiophen-3yl)-4-(4-(6-(2,5-dimethylthiophen-3-yl)-2-hydroxypyrimidin-4-yl)phenyl)pyrimidin-2-ol",Cc5cc(c4cc(c3ccc(c2cc(c1cc(C)sc1C)nc(O)n2)cc3)nc(O)n4)c(C)s5,-6.298619574,-6.353586575,-6.652911823,-6.847473235,-2.698825288,8.3621,626.37,3.599794286,6.158004736,2.860426908,4.509215822,1.648788914,3.08302463,-0.005589449,6.8548,-8.286,360.96,148.5,0.34165,0.00005,303,1,1,H2SO4,WL,85.67
comp_473,"5-(2,5-dimethylthiophen-3yl)-4-(4-(6-(2,5-dimethylthiophen-3-yl)-2-hydroxypyrimidin-4-yl)phenyl)pyrimidin-2-ol",Cc5cc(c4cc(c3ccc(c2cc(c1cc(C)sc1C)nc(O)n2)cc3)nc(O)n4)c(C)s5,-6.298619574,-6.353586575,-6.652911823,-6.847473235,-2.698825288,8.3621,626.37,3.599794286,6.158004736,2.860426908,4.509215822,1.648788914,3.08302463,-0.005589449,6.8548,-8.286,360.96,148.5,0.34165,0.0001,303,1,1,H2SO4,WL,94.56
comp_473,"5-(2,5-dimethylthiophen-3yl)-4-(4-(6-(2,5-dimethylthiophen-3-yl)-2-hydroxypyrimidin-4-yl)phenyl)pyrimidin-2-ol",Cc5cc(c4cc(c3ccc(c2cc(c1cc(C)sc1C)nc(O)n2)cc3)nc(O)n4)c(C)s5,-6.298619574,-6.353586575,-6.652911823,-6.847473235,-2.698825288,8.3621,626.37,3.599794286,6.158004736,2.860426908,4.509215822,1.648788914,3.08302463,-0.005589449,6.8548,-8.286,360.96,148.5,0.34165,0.00025,303,1,1,H2SO4,WL,96.21
comp_473,"5-(2,5-dimethylthiophen-3yl)-4-(4-(6-(2,5-dimethylthiophen-3-yl)-2-hydroxypyrimidin-4-yl)phenyl)pyrimidin-2-ol",Cc5cc(c4cc(c3ccc(c2cc(c1cc(C)sc1C)nc(O)n2)cc3)nc(O)n4)c(C)s5,-6.298619574,-6.353586575,-6.652911823,-6.847473235,-2.698825288,8.3621,626.37,3.599794286,6.158004736,2.860426908,4.509215822,1.648788914,3.08302463,-0.005589449,6.8548,-8.286,360.96,148.5,0.34165,0.00035,303,1,1,H2SO4,WL,97.09
comp_473,"5-(2,5-dimethylthiophen-3yl)-4-(4-(6-(2,5-dimethylthiophen-3-yl)-2-hydroxypyrimidin-4-yl)phenyl)pyrimidin-2-ol",Cc5cc(c4cc(c3ccc(c2cc(c1cc(C)sc1C)nc(O)n2)cc3)nc(O)n4)c(C)s5,-6.298619574,-6.353586575,-6.652911823,-6.847473235,-2.698825288,8.3621,626.37,3.599794286,6.158004736,2.860426908,4.509215822,1.648788914,3.08302463,-0.005589449,6.8548,-8.286,360.96,148.5,0.34165,0.0005,303,1,1,H2SO4,WL,97.33
comp_473,"5-(2,5-dimethylthiophen-3yl)-4-(4-(6-(2,5-dimethylthiophen-3-yl)-2-hydroxypyrimidin-4-yl)phenyl)pyrimidin-2-ol",Cc5cc(c4cc(c3ccc(c2cc(c1cc(C)sc1C)nc(O)n2)cc3)nc(O)n4)c(C)s5,-6.298619574,-6.353586575,-6.652911823,-6.847473235,-2.698825288,8.3621,626.37,3.599794286,6.158004736,2.860426908,4.509215822,1.648788914,3.08302463,-0.005589449,6.8548,-8.286,360.96,148.5,0.34165,0.001,303,1,1,H2SO4,WL,98.3
comp_473,"5-(2,5-dimethylthiophen-3yl)-4-(4-(6-(2,5-dimethylthiophen-3-yl)-2-hydroxypyrimidin-4-yl)phenyl)pyrimidin-2-ol",Cc5cc(c4cc(c3ccc(c2cc(c1cc(C)sc1C)nc(O)n2)cc3)nc(O)n4)c(C)s5,-6.298619574,-6.353586575,-6.652911823,-6.847473235,-2.698825288,8.3621,626.37,3.599794286,6.158004736,2.860426908,4.509215822,1.648788914,3.08302463,-0.005589449,6.8548,-8.286,360.96,148.5,0.34165,0.001,313,1,1,H2SO4,WL,98
comp_473,"5-(2,5-dimethylthiophen-3yl)-4-(4-(6-(2,5-dimethylthiophen-3-yl)-2-hydroxypyrimidin-4-yl)phenyl)pyrimidin-2-ol",Cc5cc(c4cc(c3ccc(c2cc(c1cc(C)sc1C)nc(O)n2)cc3)nc(O)n4)c(C)s5,-6.298619574,-6.353586575,-6.652911823,-6.847473235,-2.698825288,8.3621,626.37,3.599794286,6.158004736,2.860426908,4.509215822,1.648788914,3.08302463,-0.005589449,6.8548,-8.286,360.96,148.5,0.34165,0.001,323,1,1,H2SO4,WL,97.84
comp_473,"5-(2,5-dimethylthiophen-3yl)-4-(4-(6-(2,5-dimethylthiophen-3-yl)-2-hydroxypyrimidin-4-yl)phenyl)pyrimidin-2-ol",Cc5cc(c4cc(c3ccc(c2cc(c1cc(C)sc1C)nc(O)n2)cc3)nc(O)n4)c(C)s5,-6.298619574,-6.353586575,-6.652911823,-6.847473235,-2.698825288,8.3621,626.37,3.599794286,6.158004736,2.860426908,4.509215822,1.648788914,3.08302463,-0.005589449,6.8548,-8.286,360.96,148.5,0.34165,0.001,333,1,1,H2SO4,WL,97.38
comp_473,"5-(2,5-dimethylthiophen-3yl)-4-(4-(6-(2,5-dimethylthiophen-3-yl)-2-hydroxypyrimidin-4-yl)phenyl)pyrimidin-2-ol",Cc5cc(c4cc(c3ccc(c2cc(c1cc(C)sc1C)nc(O)n2)cc3)nc(O)n4)c(C)s5,-6.298619574,-6.353586575,-6.652911823,-6.847473235,-2.698825288,8.3621,626.37,3.599794286,6.158004736,2.860426908,4.509215822,1.648788914,3.08302463,-0.005589449,6.8548,-8.286,360.96,148.5,0.34165,0.00005,303,0.5,1,H2SO4,EIS,83.88
comp_473,"5-(2,5-dimethylthiophen-3yl)-4-(4-(6-(2,5-dimethylthiophen-3-yl)-2-hydroxypyrimidin-4-yl)phenyl)pyrimidin-2-ol",Cc5cc(c4cc(c3ccc(c2cc(c1cc(C)sc1C)nc(O)n2)cc3)nc(O)n4)c(C)s5,-6.298619574,-6.353586575,-6.652911823,-6.847473235,-2.698825288,8.3621,626.37,3.599794286,6.158004736,2.860426908,4.509215822,1.648788914,3.08302463,-0.005589449,6.8548,-8.286,360.96,148.5,0.34165,0.00025,303,0.5,1,H2SO4,EIS,90.54
comp_473,"5-(2,5-dimethylthiophen-3yl)-4-(4-(6-(2,5-dimethylthiophen-3-yl)-2-hydroxypyrimidin-4-yl)phenyl)pyrimidin-2-ol",Cc5cc(c4cc(c3ccc(c2cc(c1cc(C)sc1C)nc(O)n2)cc3)nc(O)n4)c(C)s5,-6.298619574,-6.353586575,-6.652911823,-6.847473235,-2.698825288,8.3621,626.37,3.599794286,6.158004736,2.860426908,4.509215822,1.648788914,3.08302463,-0.005589449,6.8548,-8.286,360.96,148.5,0.34165,0.001,303,0.5,1,H2SO4,EIS,94.01
comp_473,"5-(2,5-dimethylthiophen-3yl)-4-(4-(6-(2,5-dimethylthiophen-3-yl)-2-hydroxypyrimidin-4-yl)phenyl)pyrimidin-2-ol",Cc5cc(c4cc(c3ccc(c2cc(c1cc(C)sc1C)nc(O)n2)cc3)nc(O)n4)c(C)s5,-6.298619574,-6.353586575,-6.652911823,-6.847473235,-2.698825288,8.3621,626.37,3.599794286,6.158004736,2.860426908,4.509215822,1.648788914,3.08302463,-0.005589449,6.8548,-8.286,360.96,148.5,0.34165,0.00005,303,0.5,1,H2SO4,PDP,75.45
comp_473,"5-(2,5-dimethylthiophen-3yl)-4-(4-(6-(2,5-dimethylthiophen-3-yl)-2-hydroxypyrimidin-4-yl)phenyl)pyrimidin-2-ol",Cc5cc(c4cc(c3ccc(c2cc(c1cc(C)sc1C)nc(O)n2)cc3)nc(O)n4)c(C)s5,-6.298619574,-6.353586575,-6.652911823,-6.847473235,-2.698825288,8.3621,626.37,3.599794286,6.158004736,2.860426908,4.509215822,1.648788914,3.08302463,-0.005589449,6.8548,-8.286,360.96,148.5,0.34165,0.00025,303,0.5,1,H2SO4,PDP,89.15
comp_473,"5-(2,5-dimethylthiophen-3yl)-4-(4-(6-(2,5-dimethylthiophen-3-yl)-2-hydroxypyrimidin-4-yl)phenyl)pyrimidin-2-ol",Cc5cc(c4cc(c3ccc(c2cc(c1cc(C)sc1C)nc(O)n2)cc3)nc(O)n4)c(C)s5,-6.298619574,-6.353586575,-6.652911823,-6.847473235,-2.698825288,8.3621,626.37,3.599794286,6.158004736,2.860426908,4.509215822,1.648788914,3.08302463,-0.005589449,6.8548,-8.286,360.96,148.5,0.34165,0.001,303,0.5,1,H2SO4,PDP,94.73
comp_474,"5-(2,5-dimethylthiophen-3yl)-4-(4-(6-(2,5-dimethylthiophen-3-yl)-2-mercaptopyrimidin-4-yl)phenyl) pyrimidin-2-thiol",Cc5cc(c4cc(c3ccc(c2cc(c1cc(C)sc1C)nc(S)n2)cc3)nc(S)n4)c(C)s5,-6.335354946,-6.400118045,-6.811554205,-6.954413983,-2.791344001,10.8432,673.6,3.544010945,6.198833788,2.955260222,4.577047005,1.621786783,3.22936398,-0.047507481,7.1734,-10.086,379.98,185.64,0.30832,0.00005,303,1,1,H2SO4,WL,92.57
comp_474,"5-(2,5-dimethylthiophen-3yl)-4-(4-(6-(2,5-dimethylthiophen-3-yl)-2-mercaptopyrimidin-4-yl)phenyl) pyrimidin-2-thiol",Cc5cc(c4cc(c3ccc(c2cc(c1cc(C)sc1C)nc(S)n2)cc3)nc(S)n4)c(C)s5,-6.335354946,-6.400118045,-6.811554205,-6.954413983,-2.791344001,10.8432,673.6,3.544010945,6.198833788,2.955260222,4.577047005,1.621786783,3.22936398,-0.047507481,7.1734,-10.086,379.98,185.64,0.30832,0.0001,303,1,1,H2SO4,WL,94.17
comp_474,"5-(2,5-dimethylthiophen-3yl)-4-(4-(6-(2,5-dimethylthiophen-3-yl)-2-mercaptopyrimidin-4-yl)phenyl) pyrimidin-2-thiol",Cc5cc(c4cc(c3ccc(c2cc(c1cc(C)sc1C)nc(S)n2)cc3)nc(S)n4)c(C)s5,-6.335354946,-6.400118045,-6.811554205,-6.954413983,-2.791344001,10.8432,673.6,3.544010945,6.198833788,2.955260222,4.577047005,1.621786783,3.22936398,-0.047507481,7.1734,-10.086,379.98,185.64,0.30832,0.00025,303,1,1,H2SO4,WL,96.11
comp_474,"5-(2,5-dimethylthiophen-3yl)-4-(4-(6-(2,5-dimethylthiophen-3-yl)-2-mercaptopyrimidin-4-yl)phenyl) pyrimidin-2-thiol",Cc5cc(c4cc(c3ccc(c2cc(c1cc(C)sc1C)nc(S)n2)cc3)nc(S)n4)c(C)s5,-6.335354946,-6.400118045,-6.811554205,-6.954413983,-2.791344001,10.8432,673.6,3.544010945,6.198833788,2.955260222,4.577047005,1.621786783,3.22936398,-0.047507481,7.1734,-10.086,379.98,185.64,0.30832,0.00035,303,1,1,H2SO4,WL,98.15
comp_474,"5-(2,5-dimethylthiophen-3yl)-4-(4-(6-(2,5-dimethylthiophen-3-yl)-2-mercaptopyrimidin-4-yl)phenyl) pyrimidin-2-thiol",Cc5cc(c4cc(c3ccc(c2cc(c1cc(C)sc1C)nc(S)n2)cc3)nc(S)n4)c(C)s5,-6.335354946,-6.400118045,-6.811554205,-6.954413983,-2.791344001,10.8432,673.6,3.544010945,6.198833788,2.955260222,4.577047005,1.621786783,3.22936398,-0.047507481,7.1734,-10.086,379.98,185.64,0.30832,0.0005,303,1,1,H2SO4,WL,98.3
comp_474,"5-(2,5-dimethylthiophen-3yl)-4-(4-(6-(2,5-dimethylthiophen-3-yl)-2-mercaptopyrimidin-4-yl)phenyl) pyrimidin-2-thiol",Cc5cc(c4cc(c3ccc(c2cc(c1cc(C)sc1C)nc(S)n2)cc3)nc(S)n4)c(C)s5,-6.335354946,-6.400118045,-6.811554205,-6.954413983,-2.791344001,10.8432,673.6,3.544010945,6.198833788,2.955260222,4.577047005,1.621786783,3.22936398,-0.047507481,7.1734,-10.086,379.98,185.64,0.30832,0.001,303,1,1,H2SO4,WL,99.03
comp_474,"5-(2,5-dimethylthiophen-3yl)-4-(4-(6-(2,5-dimethylthiophen-3-yl)-2-mercaptopyrimidin-4-yl)phenyl) pyrimidin-2-thiol",Cc5cc(c4cc(c3ccc(c2cc(c1cc(C)sc1C)nc(S)n2)cc3)nc(S)n4)c(C)s5,-6.335354946,-6.400118045,-6.811554205,-6.954413983,-2.791344001,10.8432,673.6,3.544010945,6.198833788,2.955260222,4.577047005,1.621786783,3.22936398,-0.047507481,7.1734,-10.086,379.98,185.64,0.30832,0.001,313,1,1,H2SO4,WL,97.47
comp_474,"5-(2,5-dimethylthiophen-3yl)-4-(4-(6-(2,5-dimethylthiophen-3-yl)-2-mercaptopyrimidin-4-yl)phenyl) pyrimidin-2-thiol",Cc5cc(c4cc(c3ccc(c2cc(c1cc(C)sc1C)nc(S)n2)cc3)nc(S)n4)c(C)s5,-6.335354946,-6.400118045,-6.811554205,-6.954413983,-2.791344001,10.8432,673.6,3.544010945,6.198833788,2.955260222,4.577047005,1.621786783,3.22936398,-0.047507481,7.1734,-10.086,379.98,185.64,0.30832,0.001,323,1,1,H2SO4,WL,97.02
comp_474,"5-(2,5-dimethylthiophen-3yl)-4-(4-(6-(2,5-dimethylthiophen-3-yl)-2-mercaptopyrimidin-4-yl)phenyl) pyrimidin-2-thiol",Cc5cc(c4cc(c3ccc(c2cc(c1cc(C)sc1C)nc(S)n2)cc3)nc(S)n4)c(C)s5,-6.335354946,-6.400118045,-6.811554205,-6.954413983,-2.791344001,10.8432,673.6,3.544010945,6.198833788,2.955260222,4.577047005,1.621786783,3.22936398,-0.047507481,7.1734,-10.086,379.98,185.64,0.30832,0.001,333,1,1,H2SO4,WL,96.64
comp_474,"5-(2,5-dimethylthiophen-3yl)-4-(4-(6-(2,5-dimethylthiophen-3-yl)-2-mercaptopyrimidin-4-yl)phenyl) pyrimidin-2-thiol",Cc5cc(c4cc(c3ccc(c2cc(c1cc(C)sc1C)nc(S)n2)cc3)nc(S)n4)c(C)s5,-6.335354946,-6.400118045,-6.811554205,-6.954413983,-2.791344001,10.8432,673.6,3.544010945,6.198833788,2.955260222,4.577047005,1.621786783,3.22936398,-0.047507481,7.1734,-10.086,379.98,185.64,0.30832,0.00005,303,0.5,1,H2SO4,EIS,88.53
comp_474,"5-(2,5-dimethylthiophen-3yl)-4-(4-(6-(2,5-dimethylthiophen-3-yl)-2-mercaptopyrimidin-4-yl)phenyl) pyrimidin-2-thiol",Cc5cc(c4cc(c3ccc(c2cc(c1cc(C)sc1C)nc(S)n2)cc3)nc(S)n4)c(C)s5,-6.335354946,-6.400118045,-6.811554205,-6.954413983,-2.791344001,10.8432,673.6,3.544010945,6.198833788,2.955260222,4.577047005,1.621786783,3.22936398,-0.047507481,7.1734,-10.086,379.98,185.64,0.30832,0.00025,303,0.5,1,H2SO4,EIS,93.95
comp_474,"5-(2,5-dimethylthiophen-3yl)-4-(4-(6-(2,5-dimethylthiophen-3-yl)-2-mercaptopyrimidin-4-yl)phenyl) pyrimidin-2-thiol",Cc5cc(c4cc(c3ccc(c2cc(c1cc(C)sc1C)nc(S)n2)cc3)nc(S)n4)c(C)s5,-6.335354946,-6.400118045,-6.811554205,-6.954413983,-2.791344001,10.8432,673.6,3.544010945,6.198833788,2.955260222,4.577047005,1.621786783,3.22936398,-0.047507481,7.1734,-10.086,379.98,185.64,0.30832,0.001,303,0.5,1,H2SO4,EIS,95.08
comp_474,"5-(2,5-dimethylthiophen-3yl)-4-(4-(6-(2,5-dimethylthiophen-3-yl)-2-mercaptopyrimidin-4-yl)phenyl) pyrimidin-2-thiol",Cc5cc(c4cc(c3ccc(c2cc(c1cc(C)sc1C)nc(S)n2)cc3)nc(S)n4)c(C)s5,-6.335354946,-6.400118045,-6.811554205,-6.954413983,-2.791344001,10.8432,673.6,3.544010945,6.198833788,2.955260222,4.577047005,1.621786783,3.22936398,-0.047507481,7.1734,-10.086,379.98,185.64,0.30832,0.00005,303,0.5,1,H2SO4,PDP,66.02
comp_474,"5-(2,5-dimethylthiophen-3yl)-4-(4-(6-(2,5-dimethylthiophen-3-yl)-2-mercaptopyrimidin-4-yl)phenyl) pyrimidin-2-thiol",Cc5cc(c4cc(c3ccc(c2cc(c1cc(C)sc1C)nc(S)n2)cc3)nc(S)n4)c(C)s5,-6.335354946,-6.400118045,-6.811554205,-6.954413983,-2.791344001,10.8432,673.6,3.544010945,6.198833788,2.955260222,4.577047005,1.621786783,3.22936398,-0.047507481,7.1734,-10.086,379.98,185.64,0.30832,0.00025,303,0.5,1,H2SO4,PDP,93.1
comp_474,"5-(2,5-dimethylthiophen-3yl)-4-(4-(6-(2,5-dimethylthiophen-3-yl)-2-mercaptopyrimidin-4-yl)phenyl) pyrimidin-2-thiol",Cc5cc(c4cc(c3ccc(c2cc(c1cc(C)sc1C)nc(S)n2)cc3)nc(S)n4)c(C)s5,-6.335354946,-6.400118045,-6.811554205,-6.954413983,-2.791344001,10.8432,673.6,3.544010945,6.198833788,2.955260222,4.577047005,1.621786783,3.22936398,-0.047507481,7.1734,-10.086,379.98,185.64,0.30832,0.001,303,0.5,1,H2SO4,PDP,95.38
comp_475,2-(4-nitrophenyl) benzimidazole,O=N(=O)c3ccc(c2nc1ccccc1[nH]2)cc3,-6.440935124,-6.803662903,-7.907356729,-8.174300428,-3.29148928,8.0701,319.36,3.149445844,6.311172432,3.3776654,4.844418916,1.466753516,4.000057676,-0.234817174,1.9806,-4.432,179.62,74.5,0.2446,0.0001,303,0.75,1,HCl,PDP,86.5
comp_475,2-(4-nitrophenyl) benzimidazole,O=N(=O)c3ccc(c2nc1ccccc1[nH]2)cc3,-6.440935124,-6.803662903,-7.907356729,-8.174300428,-3.29148928,8.0701,319.36,3.149445844,6.311172432,3.3776654,4.844418916,1.466753516,4.000057676,-0.234817174,1.9806,-4.432,179.62,74.5,0.2446,0.0005,303,0.75,1,HCl,PDP,89.8
comp_475,2-(4-nitrophenyl) benzimidazole,O=N(=O)c3ccc(c2nc1ccccc1[nH]2)cc3,-6.440935124,-6.803662903,-7.907356729,-8.174300428,-3.29148928,8.0701,319.36,3.149445844,6.311172432,3.3776654,4.844418916,1.466753516,4.000057676,-0.234817174,1.9806,-4.432,179.62,74.5,0.2446,0.00075,303,0.75,1,HCl,PDP,91.4
comp_475,2-(4-nitrophenyl) benzimidazole,O=N(=O)c3ccc(c2nc1ccccc1[nH]2)cc3,-6.440935124,-6.803662903,-7.907356729,-8.174300428,-3.29148928,8.0701,319.36,3.149445844,6.311172432,3.3776654,4.844418916,1.466753516,4.000057676,-0.234817174,1.9806,-4.432,179.62,74.5,0.2446,0.001,303,0.75,1,HCl,PDP,93.7
comp_475,2-(4-nitrophenyl) benzimidazole,O=N(=O)c3ccc(c2nc1ccccc1[nH]2)cc3,-6.440935124,-6.803662903,-7.907356729,-8.174300428,-3.29148928,8.0701,319.36,3.149445844,6.311172432,3.3776654,4.844418916,1.466753516,4.000057676,-0.234817174,1.9806,-4.432,179.62,74.5,0.2446,0.0001,303,0.75,1,HCl,EIS,90.3
comp_475,2-(4-nitrophenyl) benzimidazole,O=N(=O)c3ccc(c2nc1ccccc1[nH]2)cc3,-6.440935124,-6.803662903,-7.907356729,-8.174300428,-3.29148928,8.0701,319.36,3.149445844,6.311172432,3.3776654,4.844418916,1.466753516,4.000057676,-0.234817174,1.9806,-4.432,179.62,74.5,0.2446,0.0005,303,0.75,1,HCl,EIS,94
comp_475,2-(4-nitrophenyl) benzimidazole,O=N(=O)c3ccc(c2nc1ccccc1[nH]2)cc3,-6.440935124,-6.803662903,-7.907356729,-8.174300428,-3.29148928,8.0701,319.36,3.149445844,6.311172432,3.3776654,4.844418916,1.466753516,4.000057676,-0.234817174,1.9806,-4.432,179.62,74.5,0.2446,0.00075,303,0.75,1,HCl,EIS,94.5
comp_475,2-(4-nitrophenyl) benzimidazole,O=N(=O)c3ccc(c2nc1ccccc1[nH]2)cc3,-6.440935124,-6.803662903,-7.907356729,-8.174300428,-3.29148928,8.0701,319.36,3.149445844,6.311172432,3.3776654,4.844418916,1.466753516,4.000057676,-0.234817174,1.9806,-4.432,179.62,74.5,0.2446,0.001,303,0.75,1,HCl,EIS,95.9
comp_475,2-(4-nitrophenyl) benzimidazole,O=N(=O)c3ccc(c2nc1ccccc1[nH]2)cc3,-6.440935124,-6.803662903,-7.907356729,-8.174300428,-3.29148928,8.0701,319.36,3.149445844,6.311172432,3.3776654,4.844418916,1.466753516,4.000057676,-0.234817174,1.9806,-4.432,179.62,74.5,0.2446,0.001,303,2,1,HCl,WL,89.6
comp_475,2-(4-nitrophenyl) benzimidazole,O=N(=O)c3ccc(c2nc1ccccc1[nH]2)cc3,-6.440935124,-6.803662903,-7.907356729,-8.174300428,-3.29148928,8.0701,319.36,3.149445844,6.311172432,3.3776654,4.844418916,1.466753516,4.000057676,-0.234817174,1.9806,-4.432,179.62,74.5,0.2446,0.001,303,8,1,HCl,WL,94
comp_475,2-(4-nitrophenyl) benzimidazole,O=N(=O)c3ccc(c2nc1ccccc1[nH]2)cc3,-6.440935124,-6.803662903,-7.907356729,-8.174300428,-3.29148928,8.0701,319.36,3.149445844,6.311172432,3.3776654,4.844418916,1.466753516,4.000057676,-0.234817174,1.9806,-4.432,179.62,74.5,0.2446,0.001,303,24,1,HCl,WL,95.07
comp_475,2-(4-nitrophenyl) benzimidazole,O=N(=O)c3ccc(c2nc1ccccc1[nH]2)cc3,-6.440935124,-6.803662903,-7.907356729,-8.174300428,-3.29148928,8.0701,319.36,3.149445844,6.311172432,3.3776654,4.844418916,1.466753516,4.000057676,-0.234817174,1.9806,-4.432,179.62,74.5,0.2446,0.001,303,36,1,HCl,WL,95.12
comp_475,2-(4-nitrophenyl) benzimidazole,O=N(=O)c3ccc(c2nc1ccccc1[nH]2)cc3,-6.440935124,-6.803662903,-7.907356729,-8.174300428,-3.29148928,8.0701,319.36,3.149445844,6.311172432,3.3776654,4.844418916,1.466753516,4.000057676,-0.234817174,1.9806,-4.432,179.62,74.5,0.2446,0.001,303,48,1,HCl,WL,95.17
comp_475,2-(4-nitrophenyl) benzimidazole,O=N(=O)c3ccc(c2nc1ccccc1[nH]2)cc3,-6.440935124,-6.803662903,-7.907356729,-8.174300428,-3.29148928,8.0701,319.36,3.149445844,6.311172432,3.3776654,4.844418916,1.466753516,4.000057676,-0.234817174,1.9806,-4.432,179.62,74.5,0.2446,0.001,303,72,1,HCl,WL,95.2
comp_475,2-(4-nitrophenyl) benzimidazole,O=N(=O)c3ccc(c2nc1ccccc1[nH]2)cc3,-6.440935124,-6.803662903,-7.907356729,-8.174300428,-3.29148928,8.0701,319.36,3.149445844,6.311172432,3.3776654,4.844418916,1.466753516,4.000057676,-0.234817174,1.9806,-4.432,179.62,74.5,0.2446,0.001,303,96,1,HCl,WL,95.21
comp_476,2-(4-aminophenyl) benzimidazole,Nc3ccc(c2nc1ccccc1[nH]2)cc3,-5.500237502,-6.571277665,-6.823255101,-7.389524049,-1.490639739,7.5335,291.14,4.009597763,5.368753036,1.672523991,3.520638514,1.848114522,1.676694733,0.529924674,2.2249,-4.048,164.47,54.7,0.30832,0.0001,303,0.75,1,HCl,PDP,80.8
comp_476,2-(4-aminophenyl) benzimidazole,Nc3ccc(c2nc1ccccc1[nH]2)cc3,-5.500237502,-6.571277665,-6.823255101,-7.389524049,-1.490639739,7.5335,291.14,4.009597763,5.368753036,1.672523991,3.520638514,1.848114522,1.676694733,0.529924674,2.2249,-4.048,164.47,54.7,0.30832,0.0005,303,0.75,1,HCl,PDP,86.5
comp_476,2-(4-aminophenyl) benzimidazole,Nc3ccc(c2nc1ccccc1[nH]2)cc3,-5.500237502,-6.571277665,-6.823255101,-7.389524049,-1.490639739,7.5335,291.14,4.009597763,5.368753036,1.672523991,3.520638514,1.848114522,1.676694733,0.529924674,2.2249,-4.048,164.47,54.7,0.30832,0.00075,303,0.75,1,HCl,PDP,88.5
comp_476,2-(4-aminophenyl) benzimidazole,Nc3ccc(c2nc1ccccc1[nH]2)cc3,-5.500237502,-6.571277665,-6.823255101,-7.389524049,-1.490639739,7.5335,291.14,4.009597763,5.368753036,1.672523991,3.520638514,1.848114522,1.676694733,0.529924674,2.2249,-4.048,164.47,54.7,0.30832,0.001,303,0.75,1,HCl,PDP,89.7
comp_476,2-(4-aminophenyl) benzimidazole,Nc3ccc(c2nc1ccccc1[nH]2)cc3,-5.500237502,-6.571277665,-6.823255101,-7.389524049,-1.490639739,7.5335,291.14,4.009597763,5.368753036,1.672523991,3.520638514,1.848114522,1.676694733,0.529924674,2.2249,-4.048,164.47,54.7,0.30832,0.0001,303,0.75,1,HCl,EIS,86.1
comp_476,2-(4-aminophenyl) benzimidazole,Nc3ccc(c2nc1ccccc1[nH]2)cc3,-5.500237502,-6.571277665,-6.823255101,-7.389524049,-1.490639739,7.5335,291.14,4.009597763,5.368753036,1.672523991,3.520638514,1.848114522,1.676694733,0.529924674,2.2249,-4.048,164.47,54.7,0.30832,0.0005,303,0.75,1,HCl,EIS,90.6
comp_476,2-(4-aminophenyl) benzimidazole,Nc3ccc(c2nc1ccccc1[nH]2)cc3,-5.500237502,-6.571277665,-6.823255101,-7.389524049,-1.490639739,7.5335,291.14,4.009597763,5.368753036,1.672523991,3.520638514,1.848114522,1.676694733,0.529924674,2.2249,-4.048,164.47,54.7,0.30832,0.00075,303,0.75,1,HCl,EIS,92.7
comp_476,2-(4-aminophenyl) benzimidazole,Nc3ccc(c2nc1ccccc1[nH]2)cc3,-5.500237502,-6.571277665,-6.823255101,-7.389524049,-1.490639739,7.5335,291.14,4.009597763,5.368753036,1.672523991,3.520638514,1.848114522,1.676694733,0.529924674,2.2249,-4.048,164.47,54.7,0.30832,0.001,303,0.75,1,HCl,EIS,93.9
comp_477,2-(2-nitrophenyl) benzimidazole,O=N(=O)c1ccccc1c3nc2ccccc2[nH]3,-6.410458372,-6.718763378,-7.102443924,-7.946813239,-3.07026071,10.6218,297.9,3.340197662,6.28357263,3.155783049,4.71967784,1.56389479,3.560878751,-0.140468426,1.9806,-4.432,179.62,74.5,0.2446,0.0001,303,0.75,1,HCl,PDP,75.6
comp_477,2-(2-nitrophenyl) benzimidazole,O=N(=O)c1ccccc1c3nc2ccccc2[nH]3,-6.410458372,-6.718763378,-7.102443924,-7.946813239,-3.07026071,10.6218,297.9,3.340197662,6.28357263,3.155783049,4.71967784,1.56389479,3.560878751,-0.140468426,1.9806,-4.432,179.62,74.5,0.2446,0.0005,303,0.75,1,HCl,PDP,80.1
comp_477,2-(2-nitrophenyl) benzimidazole,O=N(=O)c1ccccc1c3nc2ccccc2[nH]3,-6.410458372,-6.718763378,-7.102443924,-7.946813239,-3.07026071,10.6218,297.9,3.340197662,6.28357263,3.155783049,4.71967784,1.56389479,3.560878751,-0.140468426,1.9806,-4.432,179.62,74.5,0.2446,0.00075,303,0.75,1,HCl,PDP,81.9
comp_477,2-(2-nitrophenyl) benzimidazole,O=N(=O)c1ccccc1c3nc2ccccc2[nH]3,-6.410458372,-6.718763378,-7.102443924,-7.946813239,-3.07026071,10.6218,297.9,3.340197662,6.28357263,3.155783049,4.71967784,1.56389479,3.560878751,-0.140468426,1.9806,-4.432,179.62,74.5,0.2446,0.001,303,0.75,1,HCl,PDP,87.8
comp_477,2-(2-nitrophenyl) benzimidazole,O=N(=O)c1ccccc1c3nc2ccccc2[nH]3,-6.410458372,-6.718763378,-7.102443924,-7.946813239,-3.07026071,10.6218,297.9,3.340197662,6.28357263,3.155783049,4.71967784,1.56389479,3.560878751,-0.140468426,1.9806,-4.432,179.62,74.5,0.2446,0.0001,303,0.75,1,HCl,EIS,82.8
comp_477,2-(2-nitrophenyl) benzimidazole,O=N(=O)c1ccccc1c3nc2ccccc2[nH]3,-6.410458372,-6.718763378,-7.102443924,-7.946813239,-3.07026071,10.6218,297.9,3.340197662,6.28357263,3.155783049,4.71967784,1.56389479,3.560878751,-0.140468426,1.9806,-4.432,179.62,74.5,0.2446,0.0005,303,0.75,1,HCl,EIS,86.6
comp_477,2-(2-nitrophenyl) benzimidazole,O=N(=O)c1ccccc1c3nc2ccccc2[nH]3,-6.410458372,-6.718763378,-7.102443924,-7.946813239,-3.07026071,10.6218,297.9,3.340197662,6.28357263,3.155783049,4.71967784,1.56389479,3.560878751,-0.140468426,1.9806,-4.432,179.62,74.5,0.2446,0.00075,303,0.75,1,HCl,EIS,87.9
comp_477,2-(2-nitrophenyl) benzimidazole,O=N(=O)c1ccccc1c3nc2ccccc2[nH]3,-6.410458372,-6.718763378,-7.102443924,-7.946813239,-3.07026071,10.6218,297.9,3.340197662,6.28357263,3.155783049,4.71967784,1.56389479,3.560878751,-0.140468426,1.9806,-4.432,179.62,74.5,0.2446,0.001,303,0.75,1,HCl,EIS,90.9
comp_477,2-(2-nitrophenyl) benzimidazole,O=N(=O)c1ccccc1c3nc2ccccc2[nH]3,-6.410458372,-6.718763378,-7.102443924,-7.946813239,-3.07026071,10.6218,297.9,3.340197662,6.28357263,3.155783049,4.71967784,1.56389479,3.560878751,-0.140468426,1.9806,-4.432,179.62,74.5,0.2446,0.001,303,2,1,HCl,WL,88.24
comp_477,2-(2-nitrophenyl) benzimidazole,O=N(=O)c1ccccc1c3nc2ccccc2[nH]3,-6.410458372,-6.718763378,-7.102443924,-7.946813239,-3.07026071,10.6218,297.9,3.340197662,6.28357263,3.155783049,4.71967784,1.56389479,3.560878751,-0.140468426,1.9806,-4.432,179.62,74.5,0.2446,0.001,303,8,1,HCl,WL,90.01
comp_477,2-(2-nitrophenyl) benzimidazole,O=N(=O)c1ccccc1c3nc2ccccc2[nH]3,-6.410458372,-6.718763378,-7.102443924,-7.946813239,-3.07026071,10.6218,297.9,3.340197662,6.28357263,3.155783049,4.71967784,1.56389479,3.560878751,-0.140468426,1.9806,-4.432,179.62,74.5,0.2446,0.001,303,24,1,HCl,WL,91.67
comp_477,2-(2-nitrophenyl) benzimidazole,O=N(=O)c1ccccc1c3nc2ccccc2[nH]3,-6.410458372,-6.718763378,-7.102443924,-7.946813239,-3.07026071,10.6218,297.9,3.340197662,6.28357263,3.155783049,4.71967784,1.56389479,3.560878751,-0.140468426,1.9806,-4.432,179.62,74.5,0.2446,0.001,303,36,1,HCl,WL,91.75
comp_477,2-(2-nitrophenyl) benzimidazole,O=N(=O)c1ccccc1c3nc2ccccc2[nH]3,-6.410458372,-6.718763378,-7.102443924,-7.946813239,-3.07026071,10.6218,297.9,3.340197662,6.28357263,3.155783049,4.71967784,1.56389479,3.560878751,-0.140468426,1.9806,-4.432,179.62,74.5,0.2446,0.001,303,48,1,HCl,WL,91.81
comp_477,2-(2-nitrophenyl) benzimidazole,O=N(=O)c1ccccc1c3nc2ccccc2[nH]3,-6.410458372,-6.718763378,-7.102443924,-7.946813239,-3.07026071,10.6218,297.9,3.340197662,6.28357263,3.155783049,4.71967784,1.56389479,3.560878751,-0.140468426,1.9806,-4.432,179.62,74.5,0.2446,0.001,303,72,1,HCl,WL,91.84
comp_477,2-(2-nitrophenyl) benzimidazole,O=N(=O)c1ccccc1c3nc2ccccc2[nH]3,-6.410458372,-6.718763378,-7.102443924,-7.946813239,-3.07026071,10.6218,297.9,3.340197662,6.28357263,3.155783049,4.71967784,1.56389479,3.560878751,-0.140468426,1.9806,-4.432,179.62,74.5,0.2446,0.001,303,96,1,HCl,WL,91.86
comp_478,2-(2-aminophenyl) benzimidazole,Nc1ccccc1c3nc2ccccc2[nH]3,-6.059975717,-6.535086521,-6.679034754,-7.431973812,-1.333085812,4.8299,256.34,4.726889905,5.940190787,1.503408899,3.721799843,2.218390944,1.561018146,0.350794867,2.2249,-4.048,164.47,54.7,0.26341,0.0001,303,0.75,1,HCl,PDP,71.2
comp_478,2-(2-aminophenyl) benzimidazole,Nc1ccccc1c3nc2ccccc2[nH]3,-6.059975717,-6.535086521,-6.679034754,-7.431973812,-1.333085812,4.8299,256.34,4.726889905,5.940190787,1.503408899,3.721799843,2.218390944,1.561018146,0.350794867,2.2249,-4.048,164.47,54.7,0.26341,0.0005,303,0.75,1,HCl,PDP,79.4
comp_478,2-(2-aminophenyl) benzimidazole,Nc1ccccc1c3nc2ccccc2[nH]3,-6.059975717,-6.535086521,-6.679034754,-7.431973812,-1.333085812,4.8299,256.34,4.726889905,5.940190787,1.503408899,3.721799843,2.218390944,1.561018146,0.350794867,2.2249,-4.048,164.47,54.7,0.26341,0.00075,303,0.75,1,HCl,PDP,80.5
comp_478,2-(2-aminophenyl) benzimidazole,Nc1ccccc1c3nc2ccccc2[nH]3,-6.059975717,-6.535086521,-6.679034754,-7.431973812,-1.333085812,4.8299,256.34,4.726889905,5.940190787,1.503408899,3.721799843,2.218390944,1.561018146,0.350794867,2.2249,-4.048,164.47,54.7,0.26341,0.001,303,0.75,1,HCl,PDP,85
comp_478,2-(2-aminophenyl) benzimidazole,Nc1ccccc1c3nc2ccccc2[nH]3,-6.059975717,-6.535086521,-6.679034754,-7.431973812,-1.333085812,4.8299,256.34,4.726889905,5.940190787,1.503408899,3.721799843,2.218390944,1.561018146,0.350794867,2.2249,-4.048,164.47,54.7,0.26341,0.0001,303,0.75,1,HCl,EIS,79.1
comp_478,2-(2-aminophenyl) benzimidazole,Nc1ccccc1c3nc2ccccc2[nH]3,-6.059975717,-6.535086521,-6.679034754,-7.431973812,-1.333085812,4.8299,256.34,4.726889905,5.940190787,1.503408899,3.721799843,2.218390944,1.561018146,0.350794867,2.2249,-4.048,164.47,54.7,0.26341,0.0005,303,0.75,1,HCl,EIS,84.1
comp_478,2-(2-aminophenyl) benzimidazole,Nc1ccccc1c3nc2ccccc2[nH]3,-6.059975717,-6.535086521,-6.679034754,-7.431973812,-1.333085812,4.8299,256.34,4.726889905,5.940190787,1.503408899,3.721799843,2.218390944,1.561018146,0.350794867,2.2249,-4.048,164.47,54.7,0.26341,0.00075,303,0.75,1,HCl,EIS,86.9
comp_478,2-(2-aminophenyl) benzimidazole,Nc1ccccc1c3nc2ccccc2[nH]3,-6.059975717,-6.535086521,-6.679034754,-7.431973812,-1.333085812,4.8299,256.34,4.726889905,5.940190787,1.503408899,3.721799843,2.218390944,1.561018146,0.350794867,2.2249,-4.048,164.47,54.7,0.26341,0.001,303,0.75,1,HCl,EIS,89.3
comp_479,2-(2'-hydroxylphenyl)benzothiazole,Oc1ccccc1c3nc2ccccc2s3,-6.416989105,-6.870330799,-6.913596904,-7.956881452,-2.139087073,1.6844,283.47,4.277902032,6.285947776,2.319118693,4.302533234,1.983414542,2.33332365,0.099558999,3.1461,-2.881,168.67,61.36,0.32871,4.40E-05,298,1,1,HCl,PDP,50
comp_479,2-(2'-hydroxylphenyl)benzothiazole,Oc1ccccc1c3nc2ccccc2s3,-6.416989105,-6.870330799,-6.913596904,-7.956881452,-2.139087073,1.6844,283.47,4.277902032,6.285947776,2.319118693,4.302533234,1.983414542,2.33332365,0.099558999,3.1461,-2.881,168.67,61.36,0.32871,8.80E-05,298,1,1,HCl,PDP,59
comp_479,2-(2'-hydroxylphenyl)benzothiazole,Oc1ccccc1c3nc2ccccc2s3,-6.416989105,-6.870330799,-6.913596904,-7.956881452,-2.139087073,1.6844,283.47,4.277902032,6.285947776,2.319118693,4.302533234,1.983414542,2.33332365,0.099558999,3.1461,-2.881,168.67,61.36,0.32871,0.000131996,298,1,1,HCl,PDP,77
comp_479,2-(2'-hydroxylphenyl)benzothiazole,Oc1ccccc1c3nc2ccccc2s3,-6.416989105,-6.870330799,-6.913596904,-7.956881452,-2.139087073,1.6844,283.47,4.277902032,6.285947776,2.319118693,4.302533234,1.983414542,2.33332365,0.099558999,3.1461,-2.881,168.67,61.36,0.32871,0.000175994,298,1,1,HCl,PDP,80
comp_479,2-(2'-hydroxylphenyl)benzothiazole,Oc1ccccc1c3nc2ccccc2s3,-6.416989105,-6.870330799,-6.913596904,-7.956881452,-2.139087073,1.6844,283.47,4.277902032,6.285947776,2.319118693,4.302533234,1.983414542,2.33332365,0.099558999,3.1461,-2.881,168.67,61.36,0.32871,0.000219993,298,1,1,HCl,PDP,85
comp_479,2-(2'-hydroxylphenyl)benzothiazole,Oc1ccccc1c3nc2ccccc2s3,-6.416989105,-6.870330799,-6.913596904,-7.956881452,-2.139087073,1.6844,283.47,4.277902032,6.285947776,2.319118693,4.302533234,1.983414542,2.33332365,0.099558999,3.1461,-2.881,168.67,61.36,0.32871,4.40E-05,298,1,1,HCl,EIS,72
comp_479,2-(2'-hydroxylphenyl)benzothiazole,Oc1ccccc1c3nc2ccccc2s3,-6.416989105,-6.870330799,-6.913596904,-7.956881452,-2.139087073,1.6844,283.47,4.277902032,6.285947776,2.319118693,4.302533234,1.983414542,2.33332365,0.099558999,3.1461,-2.881,168.67,61.36,0.32871,8.80E-05,298,1,1,HCl,EIS,83
comp_479,2-(2'-hydroxylphenyl)benzothiazole,Oc1ccccc1c3nc2ccccc2s3,-6.416989105,-6.870330799,-6.913596904,-7.956881452,-2.139087073,1.6844,283.47,4.277902032,6.285947776,2.319118693,4.302533234,1.983414542,2.33332365,0.099558999,3.1461,-2.881,168.67,61.36,0.32871,0.000131996,298,1,1,HCl,EIS,89
comp_479,2-(2'-hydroxylphenyl)benzothiazole,Oc1ccccc1c3nc2ccccc2s3,-6.416989105,-6.870330799,-6.913596904,-7.956881452,-2.139087073,1.6844,283.47,4.277902032,6.285947776,2.319118693,4.302533234,1.983414542,2.33332365,0.099558999,3.1461,-2.881,168.67,61.36,0.32871,0.000175994,298,1,1,HCl,EIS,90
comp_479,2-(2'-hydroxylphenyl)benzothiazole,Oc1ccccc1c3nc2ccccc2s3,-6.416989105,-6.870330799,-6.913596904,-7.956881452,-2.139087073,1.6844,283.47,4.277902032,6.285947776,2.319118693,4.302533234,1.983414542,2.33332365,0.099558999,3.1461,-2.881,168.67,61.36,0.32871,0.000219993,298,1,1,HCl,EIS,92
comp_479,2-(2'-hydroxylphenyl)benzothiazole,Oc1ccccc1c3nc2ccccc2s3,-6.416989105,-6.870330799,-6.913596904,-7.956881452,-2.139087073,1.6844,283.47,4.277902032,6.285947776,2.319118693,4.302533234,1.983414542,2.33332365,0.099558999,3.1461,-2.881,168.67,61.36,0.32871,4.40E-05,298,16,1,HCl,WL,50.3
comp_479,2-(2'-hydroxylphenyl)benzothiazole,Oc1ccccc1c3nc2ccccc2s3,-6.416989105,-6.870330799,-6.913596904,-7.956881452,-2.139087073,1.6844,283.47,4.277902032,6.285947776,2.319118693,4.302533234,1.983414542,2.33332365,0.099558999,3.1461,-2.881,168.67,61.36,0.32871,8.80E-05,298,16,1,HCl,WL,59.4
comp_479,2-(2'-hydroxylphenyl)benzothiazole,Oc1ccccc1c3nc2ccccc2s3,-6.416989105,-6.870330799,-6.913596904,-7.956881452,-2.139087073,1.6844,283.47,4.277902032,6.285947776,2.319118693,4.302533234,1.983414542,2.33332365,0.099558999,3.1461,-2.881,168.67,61.36,0.32871,0.000131996,298,16,1,HCl,WL,83.5
comp_479,2-(2'-hydroxylphenyl)benzothiazole,Oc1ccccc1c3nc2ccccc2s3,-6.416989105,-6.870330799,-6.913596904,-7.956881452,-2.139087073,1.6844,283.47,4.277902032,6.285947776,2.319118693,4.302533234,1.983414542,2.33332365,0.099558999,3.1461,-2.881,168.67,61.36,0.32871,0.000175994,298,16,1,HCl,WL,89.4
comp_479,2-(2'-hydroxylphenyl)benzothiazole,Oc1ccccc1c3nc2ccccc2s3,-6.416989105,-6.870330799,-6.913596904,-7.956881452,-2.139087073,1.6844,283.47,4.277902032,6.285947776,2.319118693,4.302533234,1.983414542,2.33332365,0.099558999,3.1461,-2.881,168.67,61.36,0.32871,0.000219993,298,16,1,HCl,WL,92.1
comp_480,"2-(2',5'-dihydroxyphenyl)benzothiazole",Oc3ccc(O)c(c2nc1ccccc1s2)c3,-6.06650645,-6.751961269,-6.885024948,-7.942459417,-2.158135043,3.0999,291.18,3.908371407,5.969599356,2.335431647,4.152515501,1.817083855,2.372398079,0.191231955,2.8004,-2.585,175.02,81.59,0.17693,4.11E-05,298,1,1,HCl,PDP,19
comp_480,"2-(2',5'-dihydroxyphenyl)benzothiazole",Oc3ccc(O)c(c2nc1ccccc1s2)c3,-6.06650645,-6.751961269,-6.885024948,-7.942459417,-2.158135043,3.0999,291.18,3.908371407,5.969599356,2.335431647,4.152515501,1.817083855,2.372398079,0.191231955,2.8004,-2.585,175.02,81.59,0.17693,8.22E-05,298,1,1,HCl,PDP,32
comp_480,"2-(2',5'-dihydroxyphenyl)benzothiazole",Oc3ccc(O)c(c2nc1ccccc1s2)c3,-6.06650645,-6.751961269,-6.885024948,-7.942459417,-2.158135043,3.0999,291.18,3.908371407,5.969599356,2.335431647,4.152515501,1.817083855,2.372398079,0.191231955,2.8004,-2.585,175.02,81.59,0.17693,0.000123315,298,1,1,HCl,PDP,38
comp_480,"2-(2',5'-dihydroxyphenyl)benzothiazole",Oc3ccc(O)c(c2nc1ccccc1s2)c3,-6.06650645,-6.751961269,-6.885024948,-7.942459417,-2.158135043,3.0999,291.18,3.908371407,5.969599356,2.335431647,4.152515501,1.817083855,2.372398079,0.191231955,2.8004,-2.585,175.02,81.59,0.17693,0.00016442,298,1,1,HCl,PDP,42
comp_480,"2-(2',5'-dihydroxyphenyl)benzothiazole",Oc3ccc(O)c(c2nc1ccccc1s2)c3,-6.06650645,-6.751961269,-6.885024948,-7.942459417,-2.158135043,3.0999,291.18,3.908371407,5.969599356,2.335431647,4.152515501,1.817083855,2.372398079,0.191231955,2.8004,-2.585,175.02,81.59,0.17693,0.000205524,298,1,1,HCl,PDP,45
comp_480,"2-(2',5'-dihydroxyphenyl)benzothiazole",Oc3ccc(O)c(c2nc1ccccc1s2)c3,-6.06650645,-6.751961269,-6.885024948,-7.942459417,-2.158135043,3.0999,291.18,3.908371407,5.969599356,2.335431647,4.152515501,1.817083855,2.372398079,0.191231955,2.8004,-2.585,175.02,81.59,0.17693,4.11E-05,298,1,1,HCl,EIS,26
comp_480,"2-(2',5'-dihydroxyphenyl)benzothiazole",Oc3ccc(O)c(c2nc1ccccc1s2)c3,-6.06650645,-6.751961269,-6.885024948,-7.942459417,-2.158135043,3.0999,291.18,3.908371407,5.969599356,2.335431647,4.152515501,1.817083855,2.372398079,0.191231955,2.8004,-2.585,175.02,81.59,0.17693,8.22E-05,298,1,1,HCl,EIS,34
comp_480,"2-(2',5'-dihydroxyphenyl)benzothiazole",Oc3ccc(O)c(c2nc1ccccc1s2)c3,-6.06650645,-6.751961269,-6.885024948,-7.942459417,-2.158135043,3.0999,291.18,3.908371407,5.969599356,2.335431647,4.152515501,1.817083855,2.372398079,0.191231955,2.8004,-2.585,175.02,81.59,0.17693,0.000123315,298,1,1,HCl,EIS,38
comp_480,"2-(2',5'-dihydroxyphenyl)benzothiazole",Oc3ccc(O)c(c2nc1ccccc1s2)c3,-6.06650645,-6.751961269,-6.885024948,-7.942459417,-2.158135043,3.0999,291.18,3.908371407,5.969599356,2.335431647,4.152515501,1.817083855,2.372398079,0.191231955,2.8004,-2.585,175.02,81.59,0.17693,0.00016442,298,1,1,HCl,EIS,43
comp_480,"2-(2',5'-dihydroxyphenyl)benzothiazole",Oc3ccc(O)c(c2nc1ccccc1s2)c3,-6.06650645,-6.751961269,-6.885024948,-7.942459417,-2.158135043,3.0999,291.18,3.908371407,5.969599356,2.335431647,4.152515501,1.817083855,2.372398079,0.191231955,2.8004,-2.585,175.02,81.59,0.17693,0.000205524,298,1,1,HCl,EIS,49
comp_480,"2-(2',5'-dihydroxyphenyl)benzothiazole",Oc3ccc(O)c(c2nc1ccccc1s2)c3,-6.06650645,-6.751961269,-6.885024948,-7.942459417,-2.158135043,3.0999,291.18,3.908371407,5.969599356,2.335431647,4.152515501,1.817083855,2.372398079,0.191231955,2.8004,-2.585,175.02,81.59,0.17693,4.11E-05,298,16,1,HCl,WL,18.7
comp_480,"2-(2',5'-dihydroxyphenyl)benzothiazole",Oc3ccc(O)c(c2nc1ccccc1s2)c3,-6.06650645,-6.751961269,-6.885024948,-7.942459417,-2.158135043,3.0999,291.18,3.908371407,5.969599356,2.335431647,4.152515501,1.817083855,2.372398079,0.191231955,2.8004,-2.585,175.02,81.59,0.17693,8.22E-05,298,16,1,HCl,WL,36.1
comp_480,"2-(2',5'-dihydroxyphenyl)benzothiazole",Oc3ccc(O)c(c2nc1ccccc1s2)c3,-6.06650645,-6.751961269,-6.885024948,-7.942459417,-2.158135043,3.0999,291.18,3.908371407,5.969599356,2.335431647,4.152515501,1.817083855,2.372398079,0.191231955,2.8004,-2.585,175.02,81.59,0.17693,0.000123315,298,16,1,HCl,WL,39
comp_480,"2-(2',5'-dihydroxyphenyl)benzothiazole",Oc3ccc(O)c(c2nc1ccccc1s2)c3,-6.06650645,-6.751961269,-6.885024948,-7.942459417,-2.158135043,3.0999,291.18,3.908371407,5.969599356,2.335431647,4.152515501,1.817083855,2.372398079,0.191231955,2.8004,-2.585,175.02,81.59,0.17693,0.00016442,298,16,1,HCl,WL,45.7
comp_480,"2-(2',5'-dihydroxyphenyl)benzothiazole",Oc3ccc(O)c(c2nc1ccccc1s2)c3,-6.06650645,-6.751961269,-6.885024948,-7.942459417,-2.158135043,3.0999,291.18,3.908371407,5.969599356,2.335431647,4.152515501,1.817083855,2.372398079,0.191231955,2.8004,-2.585,175.02,81.59,0.17693,0.000205524,298,16,1,HCl,WL,51.6
comp_481,(4-benzothiazole-2-yl-phenyl)-dimethyl-amine,CN(C)c3ccc(c2nc1ccccc1s2)cc3,-5.561191007,-6.667605972,-6.944073656,-7.426803648,-1.869422235,5.7998,361.7,3.691768772,5.404361992,2.063606225,3.733984108,1.670377884,2.086748971,0.458588382,3.3882,-3.213,197.14,44.37,0.29918,3.93E-05,298,1,1,HCl,PDP,89
comp_481,(4-benzothiazole-2-yl-phenyl)-dimethyl-amine,CN(C)c3ccc(c2nc1ccccc1s2)cc3,-5.561191007,-6.667605972,-6.944073656,-7.426803648,-1.869422235,5.7998,361.7,3.691768772,5.404361992,2.063606225,3.733984108,1.670377884,2.086748971,0.458588382,3.3882,-3.213,197.14,44.37,0.29918,7.86E-05,298,1,1,HCl,PDP,92
comp_481,(4-benzothiazole-2-yl-phenyl)-dimethyl-amine,CN(C)c3ccc(c2nc1ccccc1s2)cc3,-5.561191007,-6.667605972,-6.944073656,-7.426803648,-1.869422235,5.7998,361.7,3.691768772,5.404361992,2.063606225,3.733984108,1.670377884,2.086748971,0.458588382,3.3882,-3.213,197.14,44.37,0.29918,0.000117938,298,1,1,HCl,PDP,93
comp_481,(4-benzothiazole-2-yl-phenyl)-dimethyl-amine,CN(C)c3ccc(c2nc1ccccc1s2)cc3,-5.561191007,-6.667605972,-6.944073656,-7.426803648,-1.869422235,5.7998,361.7,3.691768772,5.404361992,2.063606225,3.733984108,1.670377884,2.086748971,0.458588382,3.3882,-3.213,197.14,44.37,0.29918,0.000157251,298,1,1,HCl,PDP,94
comp_481,(4-benzothiazole-2-yl-phenyl)-dimethyl-amine,CN(C)c3ccc(c2nc1ccccc1s2)cc3,-5.561191007,-6.667605972,-6.944073656,-7.426803648,-1.869422235,5.7998,361.7,3.691768772,5.404361992,2.063606225,3.733984108,1.670377884,2.086748971,0.458588382,3.3882,-3.213,197.14,44.37,0.29918,0.000196564,298,1,1,HCl,PDP,95
comp_481,(4-benzothiazole-2-yl-phenyl)-dimethyl-amine,CN(C)c3ccc(c2nc1ccccc1s2)cc3,-5.561191007,-6.667605972,-6.944073656,-7.426803648,-1.869422235,5.7998,361.7,3.691768772,5.404361992,2.063606225,3.733984108,1.670377884,2.086748971,0.458588382,3.3882,-3.213,197.14,44.37,0.29918,3.93E-05,298,1,1,HCl,EIS,93
comp_481,(4-benzothiazole-2-yl-phenyl)-dimethyl-amine,CN(C)c3ccc(c2nc1ccccc1s2)cc3,-5.561191007,-6.667605972,-6.944073656,-7.426803648,-1.869422235,5.7998,361.7,3.691768772,5.404361992,2.063606225,3.733984108,1.670377884,2.086748971,0.458588382,3.3882,-3.213,197.14,44.37,0.29918,7.86E-05,298,1,1,HCl,EIS,94
comp_481,(4-benzothiazole-2-yl-phenyl)-dimethyl-amine,CN(C)c3ccc(c2nc1ccccc1s2)cc3,-5.561191007,-6.667605972,-6.944073656,-7.426803648,-1.869422235,5.7998,361.7,3.691768772,5.404361992,2.063606225,3.733984108,1.670377884,2.086748971,0.458588382,3.3882,-3.213,197.14,44.37,0.29918,0.000117938,298,1,1,HCl,EIS,94
comp_481,(4-benzothiazole-2-yl-phenyl)-dimethyl-amine,CN(C)c3ccc(c2nc1ccccc1s2)cc3,-5.561191007,-6.667605972,-6.944073656,-7.426803648,-1.869422235,5.7998,361.7,3.691768772,5.404361992,2.063606225,3.733984108,1.670377884,2.086748971,0.458588382,3.3882,-3.213,197.14,44.37,0.29918,0.000157251,298,1,1,HCl,EIS,95
comp_481,(4-benzothiazole-2-yl-phenyl)-dimethyl-amine,CN(C)c3ccc(c2nc1ccccc1s2)cc3,-5.561191007,-6.667605972,-6.944073656,-7.426803648,-1.869422235,5.7998,361.7,3.691768772,5.404361992,2.063606225,3.733984108,1.670377884,2.086748971,0.458588382,3.3882,-3.213,197.14,44.37,0.29918,0.000196564,298,1,1,HCl,EIS,96
comp_481,(4-benzothiazole-2-yl-phenyl)-dimethyl-amine,CN(C)c3ccc(c2nc1ccccc1s2)cc3,-5.561191007,-6.667605972,-6.944073656,-7.426803648,-1.869422235,5.7998,361.7,3.691768772,5.404361992,2.063606225,3.733984108,1.670377884,2.086748971,0.458588382,3.3882,-3.213,197.14,44.37,0.29918,3.93E-05,298,16,1,HCl,WL,81.5
comp_481,(4-benzothiazole-2-yl-phenyl)-dimethyl-amine,CN(C)c3ccc(c2nc1ccccc1s2)cc3,-5.561191007,-6.667605972,-6.944073656,-7.426803648,-1.869422235,5.7998,361.7,3.691768772,5.404361992,2.063606225,3.733984108,1.670377884,2.086748971,0.458588382,3.3882,-3.213,197.14,44.37,0.29918,7.86E-05,298,16,1,HCl,WL,85.6
comp_481,(4-benzothiazole-2-yl-phenyl)-dimethyl-amine,CN(C)c3ccc(c2nc1ccccc1s2)cc3,-5.561191007,-6.667605972,-6.944073656,-7.426803648,-1.869422235,5.7998,361.7,3.691768772,5.404361992,2.063606225,3.733984108,1.670377884,2.086748971,0.458588382,3.3882,-3.213,197.14,44.37,0.29918,0.000117938,298,16,1,HCl,WL,92
