Repository: aveucoloap/Machine-Learning-corrosion-study

File: comp1-502_datasetQM_20220608.csv (part 59 of 61)
comp_ref,Compound,smiles,HOMO,HOMO_1,HOMO_2,HOMO_3,LUMO,Dipole,Polar,Egap,IP,EA,Electronegativity,Chemical hardness,Electrophilicity,deltaN,cLogP,cLogS,Total Surface Area,Polar Surface Area,Relative PSA,ConcInh_M,TempK,Time_H,Med_ConcM,Med_ID,Method,IE
comp_481,(4-benzothiazole-2-yl-phenyl)-dimethyl-amine,CN(C)c3ccc(c2nc1ccccc1s2)cc3,-5.561191007,-6.667605972,-6.944073656,-7.426803648,-1.869422235,5.7998,361.7,3.691768772,5.404361992,2.063606225,3.733984108,1.670377884,2.086748971,0.458588382,3.3882,-3.213,197.14,44.37,0.29918,0.000157251,298,16,1,HCl,WL,94.8
comp_481,(4-benzothiazole-2-yl-phenyl)-dimethyl-amine,CN(C)c3ccc(c2nc1ccccc1s2)cc3,-5.561191007,-6.667605972,-6.944073656,-7.426803648,-1.869422235,5.7998,361.7,3.691768772,5.404361992,2.063606225,3.733984108,1.670377884,2.086748971,0.458588382,3.3882,-3.213,197.14,44.37,0.29918,0.000196564,298,16,1,HCl,WL,96.8
comp_482,5-methoxy-3-Formyl Chromone,O=CC1=COC2=CC=CC(OC)=C2C1=O,-6.651551254,-7.007204072,-7.482042762,-7.900009655,-2.448208421,8.6801,201.45,4.203342833,6.555872455,2.598828369,4.577350412,1.978522043,2.647447986,-0.039095047,0.6403,-2.508,154.02,52.6,0.35609,0.000979528,303,4,1,H2SO4,WL,54.12
comp_482,5-methoxy-3-Formyl Chromone,O=CC1=COC2=CC=CC(OC)=C2C1=O,-6.651551254,-7.007204072,-7.482042762,-7.900009655,-2.448208421,8.6801,201.45,4.203342833,6.555872455,2.598828369,4.577350412,1.978522043,2.647447986,-0.039095047,0.6403,-2.508,154.02,52.6,0.35609,0.001959056,303,4,1,H2SO4,WL,70.72
comp_482,5-methoxy-3-Formyl Chromone,O=CC1=COC2=CC=CC(OC)=C2C1=O,-6.651551254,-7.007204072,-7.482042762,-7.900009655,-2.448208421,8.6801,201.45,4.203342833,6.555872455,2.598828369,4.577350412,1.978522043,2.647447986,-0.039095047,0.6403,-2.508,154.02,52.6,0.35609,0.002938584,303,4,1,H2SO4,WL,82
comp_482,5-methoxy-3-Formyl Chromone,O=CC1=COC2=CC=CC(OC)=C2C1=O,-6.651551254,-7.007204072,-7.482042762,-7.900009655,-2.448208421,8.6801,201.45,4.203342833,6.555872455,2.598828369,4.577350412,1.978522043,2.647447986,-0.039095047,0.6403,-2.508,154.02,52.6,0.35609,0.003918111,303,4,1,H2SO4,WL,83.05
comp_482,5-methoxy-3-Formyl Chromone,O=CC1=COC2=CC=CC(OC)=C2C1=O,-6.651551254,-7.007204072,-7.482042762,-7.900009655,-2.448208421,8.6801,201.45,4.203342833,6.555872455,2.598828369,4.577350412,1.978522043,2.647447986,-0.039095047,0.6403,-2.508,154.02,52.6,0.35609,0.004897639,303,4,1,H2SO4,WL,84.36
comp_482,5-methoxy-3-Formyl Chromone,O=CC1=COC2=CC=CC(OC)=C2C1=O,-6.651551254,-7.007204072,-7.482042762,-7.900009655,-2.448208421,8.6801,201.45,4.203342833,6.555872455,2.598828369,4.577350412,1.978522043,2.647447986,-0.039095047,0.6403,-2.508,154.02,52.6,0.35609,0.000979528,303,1,1,H2SO4,PDP,60.3
comp_482,5-methoxy-3-Formyl Chromone,O=CC1=COC2=CC=CC(OC)=C2C1=O,-6.651551254,-7.007204072,-7.482042762,-7.900009655,-2.448208421,8.6801,201.45,4.203342833,6.555872455,2.598828369,4.577350412,1.978522043,2.647447986,-0.039095047,0.6403,-2.508,154.02,52.6,0.35609,0.001959056,303,1,1,H2SO4,PDP,76.72
comp_482,5-methoxy-3-Formyl Chromone,O=CC1=COC2=CC=CC(OC)=C2C1=O,-6.651551254,-7.007204072,-7.482042762,-7.900009655,-2.448208421,8.6801,201.45,4.203342833,6.555872455,2.598828369,4.577350412,1.978522043,2.647447986,-0.039095047,0.6403,-2.508,154.02,52.6,0.35609,0.002938584,303,1,1,H2SO4,PDP,81.99
comp_482,5-methoxy-3-Formyl Chromone,O=CC1=COC2=CC=CC(OC)=C2C1=O,-6.651551254,-7.007204072,-7.482042762,-7.900009655,-2.448208421,8.6801,201.45,4.203342833,6.555872455,2.598828369,4.577350412,1.978522043,2.647447986,-0.039095047,0.6403,-2.508,154.02,52.6,0.35609,0.003918111,303,1,1,H2SO4,PDP,87.27
comp_482,5-methoxy-3-Formyl Chromone,O=CC1=COC2=CC=CC(OC)=C2C1=O,-6.651551254,-7.007204072,-7.482042762,-7.900009655,-2.448208421,8.6801,201.45,4.203342833,6.555872455,2.598828369,4.577350412,1.978522043,2.647447986,-0.039095047,0.6403,-2.508,154.02,52.6,0.35609,0.004897639,303,1,1,H2SO4,PDP,88.26
comp_482,5-methoxy-3-Formyl Chromone,O=CC1=COC2=CC=CC(OC)=C2C1=O,-6.651551254,-7.007204072,-7.482042762,-7.900009655,-2.448208421,8.6801,201.45,4.203342833,6.555872455,2.598828369,4.577350412,1.978522043,2.647447986,-0.039095047,0.6403,-2.508,154.02,52.6,0.35609,0.000979528,313,4,1,H2SO4,WL,44.13
comp_482,5-methoxy-3-Formyl Chromone,O=CC1=COC2=CC=CC(OC)=C2C1=O,-6.651551254,-7.007204072,-7.482042762,-7.900009655,-2.448208421,8.6801,201.45,4.203342833,6.555872455,2.598828369,4.577350412,1.978522043,2.647447986,-0.039095047,0.6403,-2.508,154.02,52.6,0.35609,0.001959056,313,4,1,H2SO4,WL,49.4
comp_482,5-methoxy-3-Formyl Chromone,O=CC1=COC2=CC=CC(OC)=C2C1=O,-6.651551254,-7.007204072,-7.482042762,-7.900009655,-2.448208421,8.6801,201.45,4.203342833,6.555872455,2.598828369,4.577350412,1.978522043,2.647447986,-0.039095047,0.6403,-2.508,154.02,52.6,0.35609,0.002938584,313,4,1,H2SO4,WL,66.16
comp_482,5-methoxy-3-Formyl Chromone,O=CC1=COC2=CC=CC(OC)=C2C1=O,-6.651551254,-7.007204072,-7.482042762,-7.900009655,-2.448208421,8.6801,201.45,4.203342833,6.555872455,2.598828369,4.577350412,1.978522043,2.647447986,-0.039095047,0.6403,-2.508,154.02,52.6,0.35609,0.003918111,313,4,1,H2SO4,WL,79.92
comp_482,5-methoxy-3-Formyl Chromone,O=CC1=COC2=CC=CC(OC)=C2C1=O,-6.651551254,-7.007204072,-7.482042762,-7.900009655,-2.448208421,8.6801,201.45,4.203342833,6.555872455,2.598828369,4.577350412,1.978522043,2.647447986,-0.039095047,0.6403,-2.508,154.02,52.6,0.35609,0.004897639,313,4,1,H2SO4,WL,83.39
comp_482,5-methoxy-3-Formyl Chromone,O=CC1=COC2=CC=CC(OC)=C2C1=O,-6.651551254,-7.007204072,-7.482042762,-7.900009655,-2.448208421,8.6801,201.45,4.203342833,6.555872455,2.598828369,4.577350412,1.978522043,2.647447986,-0.039095047,0.6403,-2.508,154.02,52.6,0.35609,0.000979528,313,1,1,H2SO4,PDP,49.76
comp_482,5-methoxy-3-Formyl Chromone,O=CC1=COC2=CC=CC(OC)=C2C1=O,-6.651551254,-7.007204072,-7.482042762,-7.900009655,-2.448208421,8.6801,201.45,4.203342833,6.555872455,2.598828369,4.577350412,1.978522043,2.647447986,-0.039095047,0.6403,-2.508,154.02,52.6,0.35609,0.001959056,313,1,1,H2SO4,PDP,54.14
comp_482,5-methoxy-3-Formyl Chromone,O=CC1=COC2=CC=CC(OC)=C2C1=O,-6.651551254,-7.007204072,-7.482042762,-7.900009655,-2.448208421,8.6801,201.45,4.203342833,6.555872455,2.598828369,4.577350412,1.978522043,2.647447986,-0.039095047,0.6403,-2.508,154.02,52.6,0.35609,0.002938584,313,1,1,H2SO4,PDP,81.29
comp_482,5-methoxy-3-Formyl Chromone,O=CC1=COC2=CC=CC(OC)=C2C1=O,-6.651551254,-7.007204072,-7.482042762,-7.900009655,-2.448208421,8.6801,201.45,4.203342833,6.555872455,2.598828369,4.577350412,1.978522043,2.647447986,-0.039095047,0.6403,-2.508,154.02,52.6,0.35609,0.003918111,313,1,1,H2SO4,PDP,86.72
comp_482,5-methoxy-3-Formyl Chromone,O=CC1=COC2=CC=CC(OC)=C2C1=O,-6.651551254,-7.007204072,-7.482042762,-7.900009655,-2.448208421,8.6801,201.45,4.203342833,6.555872455,2.598828369,4.577350412,1.978522043,2.647447986,-0.039095047,0.6403,-2.508,154.02,52.6,0.35609,0.004897639,313,1,1,H2SO4,PDP,90.64
comp_482,5-methoxy-3-Formyl Chromone,O=CC1=COC2=CC=CC(OC)=C2C1=O,-6.651551254,-7.007204072,-7.482042762,-7.900009655,-2.448208421,8.6801,201.45,4.203342833,6.555872455,2.598828369,4.577350412,1.978522043,2.647447986,-0.039095047,0.6403,-2.508,154.02,52.6,0.35609,0.000979528,323,4,1,H2SO4,WL,36.02
comp_482,5-methoxy-3-Formyl Chromone,O=CC1=COC2=CC=CC(OC)=C2C1=O,-6.651551254,-7.007204072,-7.482042762,-7.900009655,-2.448208421,8.6801,201.45,4.203342833,6.555872455,2.598828369,4.577350412,1.978522043,2.647447986,-0.039095047,0.6403,-2.508,154.02,52.6,0.35609,0.001959056,323,4,1,H2SO4,WL,57.33
comp_482,5-methoxy-3-Formyl Chromone,O=CC1=COC2=CC=CC(OC)=C2C1=O,-6.651551254,-7.007204072,-7.482042762,-7.900009655,-2.448208421,8.6801,201.45,4.203342833,6.555872455,2.598828369,4.577350412,1.978522043,2.647447986,-0.039095047,0.6403,-2.508,154.02,52.6,0.35609,0.002938584,323,4,1,H2SO4,WL,73.45
comp_482,5-methoxy-3-Formyl Chromone,O=CC1=COC2=CC=CC(OC)=C2C1=O,-6.651551254,-7.007204072,-7.482042762,-7.900009655,-2.448208421,8.6801,201.45,4.203342833,6.555872455,2.598828369,4.577350412,1.978522043,2.647447986,-0.039095047,0.6403,-2.508,154.02,52.6,0.35609,0.003918111,323,4,1,H2SO4,WL,79.34
comp_482,5-methoxy-3-Formyl Chromone,O=CC1=COC2=CC=CC(OC)=C2C1=O,-6.651551254,-7.007204072,-7.482042762,-7.900009655,-2.448208421,8.6801,201.45,4.203342833,6.555872455,2.598828369,4.577350412,1.978522043,2.647447986,-0.039095047,0.6403,-2.508,154.02,52.6,0.35609,0.004897639,323,4,1,H2SO4,WL,79.92
comp_482,5-methoxy-3-Formyl Chromone,O=CC1=COC2=CC=CC(OC)=C2C1=O,-6.651551254,-7.007204072,-7.482042762,-7.900009655,-2.448208421,8.6801,201.45,4.203342833,6.555872455,2.598828369,4.577350412,1.978522043,2.647447986,-0.039095047,0.6403,-2.508,154.02,52.6,0.35609,0.000979528,323,1,1,H2SO4,PDP,44.99
comp_482,5-methoxy-3-Formyl Chromone,O=CC1=COC2=CC=CC(OC)=C2C1=O,-6.651551254,-7.007204072,-7.482042762,-7.900009655,-2.448208421,8.6801,201.45,4.203342833,6.555872455,2.598828369,4.577350412,1.978522043,2.647447986,-0.039095047,0.6403,-2.508,154.02,52.6,0.35609,0.001959056,323,1,1,H2SO4,PDP,60.93
comp_482,5-methoxy-3-Formyl Chromone,O=CC1=COC2=CC=CC(OC)=C2C1=O,-6.651551254,-7.007204072,-7.482042762,-7.900009655,-2.448208421,8.6801,201.45,4.203342833,6.555872455,2.598828369,4.577350412,1.978522043,2.647447986,-0.039095047,0.6403,-2.508,154.02,52.6,0.35609,0.002938584,323,1,1,H2SO4,PDP,75.5
comp_482,5-methoxy-3-Formyl Chromone,O=CC1=COC2=CC=CC(OC)=C2C1=O,-6.651551254,-7.007204072,-7.482042762,-7.900009655,-2.448208421,8.6801,201.45,4.203342833,6.555872455,2.598828369,4.577350412,1.978522043,2.647447986,-0.039095047,0.6403,-2.508,154.02,52.6,0.35609,0.003918111,323,1,1,H2SO4,PDP,85.8
comp_482,5-methoxy-3-Formyl Chromone,O=CC1=COC2=CC=CC(OC)=C2C1=O,-6.651551254,-7.007204072,-7.482042762,-7.900009655,-2.448208421,8.6801,201.45,4.203342833,6.555872455,2.598828369,4.577350412,1.978522043,2.647447986,-0.039095047,0.6403,-2.508,154.02,52.6,0.35609,0.004897639,323,1,1,H2SO4,PDP,88.26
comp_482,5-methoxy-3-Formyl Chromone,O=CC1=COC2=CC=CC(OC)=C2C1=O,-6.651551254,-7.007204072,-7.482042762,-7.900009655,-2.448208421,8.6801,201.45,4.203342833,6.555872455,2.598828369,4.577350412,1.978522043,2.647447986,-0.039095047,0.6403,-2.508,154.02,52.6,0.35609,0.000979528,303,1,1,H2SO4,EIS,59.01
comp_482,5-methoxy-3-Formyl Chromone,O=CC1=COC2=CC=CC(OC)=C2C1=O,-6.651551254,-7.007204072,-7.482042762,-7.900009655,-2.448208421,8.6801,201.45,4.203342833,6.555872455,2.598828369,4.577350412,1.978522043,2.647447986,-0.039095047,0.6403,-2.508,154.02,52.6,0.35609,0.001959056,303,1,1,H2SO4,EIS,76.3
comp_482,5-methoxy-3-Formyl Chromone,O=CC1=COC2=CC=CC(OC)=C2C1=O,-6.651551254,-7.007204072,-7.482042762,-7.900009655,-2.448208421,8.6801,201.45,4.203342833,6.555872455,2.598828369,4.577350412,1.978522043,2.647447986,-0.039095047,0.6403,-2.508,154.02,52.6,0.35609,0.002938584,303,1,1,H2SO4,EIS,82.42
comp_482,5-methoxy-3-Formyl Chromone,O=CC1=COC2=CC=CC(OC)=C2C1=O,-6.651551254,-7.007204072,-7.482042762,-7.900009655,-2.448208421,8.6801,201.45,4.203342833,6.555872455,2.598828369,4.577350412,1.978522043,2.647447986,-0.039095047,0.6403,-2.508,154.02,52.6,0.35609,0.003918111,303,1,1,H2SO4,EIS,84.84
comp_482,5-methoxy-3-Formyl Chromone,O=CC1=COC2=CC=CC(OC)=C2C1=O,-6.651551254,-7.007204072,-7.482042762,-7.900009655,-2.448208421,8.6801,201.45,4.203342833,6.555872455,2.598828369,4.577350412,1.978522043,2.647447986,-0.039095047,0.6403,-2.508,154.02,52.6,0.35609,0.004897639,303,1,1,H2SO4,EIS,85.46
comp_483,6-hydroxy-3-Formyl Chromone,O=CC1=COC2=CC=C(O)C=C2C1=O,-6.717130695,-7.275780454,-7.790347768,-7.974568853,-2.474059237,5.9773,184.49,4.243071457,6.645666111,2.635272088,4.6404691,2.005197011,2.684767799,-0.070052518,0.3646,-2.194,138.11,63.6,0.35609,0.001051801,303,4,1,H2SO4,WL,61.16
comp_483,6-hydroxy-3-Formyl Chromone,O=CC1=COC2=CC=C(O)C=C2C1=O,-6.717130695,-7.275780454,-7.790347768,-7.974568853,-2.474059237,5.9773,184.49,4.243071457,6.645666111,2.635272088,4.6404691,2.005197011,2.684767799,-0.070052518,0.3646,-2.194,138.11,63.6,0.35609,0.002103602,303,4,1,H2SO4,WL,77.38
comp_483,6-hydroxy-3-Formyl Chromone,O=CC1=COC2=CC=C(O)C=C2C1=O,-6.717130695,-7.275780454,-7.790347768,-7.974568853,-2.474059237,5.9773,184.49,4.243071457,6.645666111,2.635272088,4.6404691,2.005197011,2.684767799,-0.070052518,0.3646,-2.194,138.11,63.6,0.35609,0.003155404,303,4,1,H2SO4,WL,83.44
comp_483,6-hydroxy-3-Formyl Chromone,O=CC1=COC2=CC=C(O)C=C2C1=O,-6.717130695,-7.275780454,-7.790347768,-7.974568853,-2.474059237,5.9773,184.49,4.243071457,6.645666111,2.635272088,4.6404691,2.005197011,2.684767799,-0.070052518,0.3646,-2.194,138.11,63.6,0.35609,0.004207205,303,4,1,H2SO4,WL,84.19
comp_483,6-hydroxy-3-Formyl Chromone,O=CC1=COC2=CC=C(O)C=C2C1=O,-6.717130695,-7.275780454,-7.790347768,-7.974568853,-2.474059237,5.9773,184.49,4.243071457,6.645666111,2.635272088,4.6404691,2.005197011,2.684767799,-0.070052518,0.3646,-2.194,138.11,63.6,0.35609,0.005259006,303,4,1,H2SO4,WL,86.72
comp_483,6-hydroxy-3-Formyl Chromone,O=CC1=COC2=CC=C(O)C=C2C1=O,-6.717130695,-7.275780454,-7.790347768,-7.974568853,-2.474059237,5.9773,184.49,4.243071457,6.645666111,2.635272088,4.6404691,2.005197011,2.684767799,-0.070052518,0.3646,-2.194,138.11,63.6,0.35609,0.001051801,303,1,1,H2SO4,PDP,67.16
comp_483,6-hydroxy-3-Formyl Chromone,O=CC1=COC2=CC=C(O)C=C2C1=O,-6.717130695,-7.275780454,-7.790347768,-7.974568853,-2.474059237,5.9773,184.49,4.243071457,6.645666111,2.635272088,4.6404691,2.005197011,2.684767799,-0.070052518,0.3646,-2.194,138.11,63.6,0.35609,0.002103602,303,1,1,H2SO4,PDP,81.71
comp_483,6-hydroxy-3-Formyl Chromone,O=CC1=COC2=CC=C(O)C=C2C1=O,-6.717130695,-7.275780454,-7.790347768,-7.974568853,-2.474059237,5.9773,184.49,4.243071457,6.645666111,2.635272088,4.6404691,2.005197011,2.684767799,-0.070052518,0.3646,-2.194,138.11,63.6,0.35609,0.003155404,303,1,1,H2SO4,PDP,85.73
comp_483,6-hydroxy-3-Formyl Chromone,O=CC1=COC2=CC=C(O)C=C2C1=O,-6.717130695,-7.275780454,-7.790347768,-7.974568853,-2.474059237,5.9773,184.49,4.243071457,6.645666111,2.635272088,4.6404691,2.005197011,2.684767799,-0.070052518,0.3646,-2.194,138.11,63.6,0.35609,0.004207205,303,1,1,H2SO4,PDP,91.02
comp_483,6-hydroxy-3-Formyl Chromone,O=CC1=COC2=CC=C(O)C=C2C1=O,-6.717130695,-7.275780454,-7.790347768,-7.974568853,-2.474059237,5.9773,184.49,4.243071457,6.645666111,2.635272088,4.6404691,2.005197011,2.684767799,-0.070052518,0.3646,-2.194,138.11,63.6,0.35609,0.005259006,303,1,1,H2SO4,PDP,95.51
comp_483,6-hydroxy-3-Formyl Chromone,O=CC1=COC2=CC=C(O)C=C2C1=O,-6.717130695,-7.275780454,-7.790347768,-7.974568853,-2.474059237,5.9773,184.49,4.243071457,6.645666111,2.635272088,4.6404691,2.005197011,2.684767799,-0.070052518,0.3646,-2.194,138.11,63.6,0.35609,0.001051801,313,4,1,H2SO4,WL,42.12
comp_483,6-hydroxy-3-Formyl Chromone,O=CC1=COC2=CC=C(O)C=C2C1=O,-6.717130695,-7.275780454,-7.790347768,-7.974568853,-2.474059237,5.9773,184.49,4.243071457,6.645666111,2.635272088,4.6404691,2.005197011,2.684767799,-0.070052518,0.3646,-2.194,138.11,63.6,0.35609,0.002103602,313,4,1,H2SO4,WL,67.18
comp_483,6-hydroxy-3-Formyl Chromone,O=CC1=COC2=CC=C(O)C=C2C1=O,-6.717130695,-7.275780454,-7.790347768,-7.974568853,-2.474059237,5.9773,184.49,4.243071457,6.645666111,2.635272088,4.6404691,2.005197011,2.684767799,-0.070052518,0.3646,-2.194,138.11,63.6,0.35609,0.003155404,313,4,1,H2SO4,WL,78.13
comp_483,6-hydroxy-3-Formyl Chromone,O=CC1=COC2=CC=C(O)C=C2C1=O,-6.717130695,-7.275780454,-7.790347768,-7.974568853,-2.474059237,5.9773,184.49,4.243071457,6.645666111,2.635272088,4.6404691,2.005197011,2.684767799,-0.070052518,0.3646,-2.194,138.11,63.6,0.35609,0.004207205,313,4,1,H2SO4,WL,82.17
comp_483,6-hydroxy-3-Formyl Chromone,O=CC1=COC2=CC=C(O)C=C2C1=O,-6.717130695,-7.275780454,-7.790347768,-7.974568853,-2.474059237,5.9773,184.49,4.243071457,6.645666111,2.635272088,4.6404691,2.005197011,2.684767799,-0.070052518,0.3646,-2.194,138.11,63.6,0.35609,0.005259006,313,4,1,H2SO4,WL,82.97
comp_483,6-hydroxy-3-Formyl Chromone,O=CC1=COC2=CC=C(O)C=C2C1=O,-6.717130695,-7.275780454,-7.790347768,-7.974568853,-2.474059237,5.9773,184.49,4.243071457,6.645666111,2.635272088,4.6404691,2.005197011,2.684767799,-0.070052518,0.3646,-2.194,138.11,63.6,0.35609,0.001051801,313,1,1,H2SO4,PDP,48.92
comp_483,6-hydroxy-3-Formyl Chromone,O=CC1=COC2=CC=C(O)C=C2C1=O,-6.717130695,-7.275780454,-7.790347768,-7.974568853,-2.474059237,5.9773,184.49,4.243071457,6.645666111,2.635272088,4.6404691,2.005197011,2.684767799,-0.070052518,0.3646,-2.194,138.11,63.6,0.35609,0.002103602,313,1,1,H2SO4,PDP,65.87
comp_483,6-hydroxy-3-Formyl Chromone,O=CC1=COC2=CC=C(O)C=C2C1=O,-6.717130695,-7.275780454,-7.790347768,-7.974568853,-2.474059237,5.9773,184.49,4.243071457,6.645666111,2.635272088,4.6404691,2.005197011,2.684767799,-0.070052518,0.3646,-2.194,138.11,63.6,0.35609,0.003155404,313,1,1,H2SO4,PDP,87.83
comp_483,6-hydroxy-3-Formyl Chromone,O=CC1=COC2=CC=C(O)C=C2C1=O,-6.717130695,-7.275780454,-7.790347768,-7.974568853,-2.474059237,5.9773,184.49,4.243071457,6.645666111,2.635272088,4.6404691,2.005197011,2.684767799,-0.070052518,0.3646,-2.194,138.11,63.6,0.35609,0.004207205,313,1,1,H2SO4,PDP,90.28
comp_483,6-hydroxy-3-Formyl Chromone,O=CC1=COC2=CC=C(O)C=C2C1=O,-6.717130695,-7.275780454,-7.790347768,-7.974568853,-2.474059237,5.9773,184.49,4.243071457,6.645666111,2.635272088,4.6404691,2.005197011,2.684767799,-0.070052518,0.3646,-2.194,138.11,63.6,0.35609,0.005259006,313,1,1,H2SO4,PDP,92.88
comp_483,6-hydroxy-3-Formyl Chromone,O=CC1=COC2=CC=C(O)C=C2C1=O,-6.717130695,-7.275780454,-7.790347768,-7.974568853,-2.474059237,5.9773,184.49,4.243071457,6.645666111,2.635272088,4.6404691,2.005197011,2.684767799,-0.070052518,0.3646,-2.194,138.11,63.6,0.35609,0.001051801,323,4,1,H2SO4,WL,39.68
comp_483,6-hydroxy-3-Formyl Chromone,O=CC1=COC2=CC=C(O)C=C2C1=O,-6.717130695,-7.275780454,-7.790347768,-7.974568853,-2.474059237,5.9773,184.49,4.243071457,6.645666111,2.635272088,4.6404691,2.005197011,2.684767799,-0.070052518,0.3646,-2.194,138.11,63.6,0.35609,0.002103602,323,4,1,H2SO4,WL,60.17
comp_483,6-hydroxy-3-Formyl Chromone,O=CC1=COC2=CC=C(O)C=C2C1=O,-6.717130695,-7.275780454,-7.790347768,-7.974568853,-2.474059237,5.9773,184.49,4.243071457,6.645666111,2.635272088,4.6404691,2.005197011,2.684767799,-0.070052518,0.3646,-2.194,138.11,63.6,0.35609,0.003155404,323,4,1,H2SO4,WL,77.1
comp_483,6-hydroxy-3-Formyl Chromone,O=CC1=COC2=CC=C(O)C=C2C1=O,-6.717130695,-7.275780454,-7.790347768,-7.974568853,-2.474059237,5.9773,184.49,4.243071457,6.645666111,2.635272088,4.6404691,2.005197011,2.684767799,-0.070052518,0.3646,-2.194,138.11,63.6,0.35609,0.004207205,323,4,1,H2SO4,WL,78.52
comp_483,6-hydroxy-3-Formyl Chromone,O=CC1=COC2=CC=C(O)C=C2C1=O,-6.717130695,-7.275780454,-7.790347768,-7.974568853,-2.474059237,5.9773,184.49,4.243071457,6.645666111,2.635272088,4.6404691,2.005197011,2.684767799,-0.070052518,0.3646,-2.194,138.11,63.6,0.35609,0.005259006,323,4,1,H2SO4,WL,80.16
comp_483,6-hydroxy-3-Formyl Chromone,O=CC1=COC2=CC=C(O)C=C2C1=O,-6.717130695,-7.275780454,-7.790347768,-7.974568853,-2.474059237,5.9773,184.49,4.243071457,6.645666111,2.635272088,4.6404691,2.005197011,2.684767799,-0.070052518,0.3646,-2.194,138.11,63.6,0.35609,0.001051801,323,1,1,H2SO4,PDP,60.34
comp_483,6-hydroxy-3-Formyl Chromone,O=CC1=COC2=CC=C(O)C=C2C1=O,-6.717130695,-7.275780454,-7.790347768,-7.974568853,-2.474059237,5.9773,184.49,4.243071457,6.645666111,2.635272088,4.6404691,2.005197011,2.684767799,-0.070052518,0.3646,-2.194,138.11,63.6,0.35609,0.002103602,323,1,1,H2SO4,PDP,74.43
comp_483,6-hydroxy-3-Formyl Chromone,O=CC1=COC2=CC=C(O)C=C2C1=O,-6.717130695,-7.275780454,-7.790347768,-7.974568853,-2.474059237,5.9773,184.49,4.243071457,6.645666111,2.635272088,4.6404691,2.005197011,2.684767799,-0.070052518,0.3646,-2.194,138.11,63.6,0.35609,0.003155404,323,1,1,H2SO4,PDP,77.02
comp_483,6-hydroxy-3-Formyl Chromone,O=CC1=COC2=CC=C(O)C=C2C1=O,-6.717130695,-7.275780454,-7.790347768,-7.974568853,-2.474059237,5.9773,184.49,4.243071457,6.645666111,2.635272088,4.6404691,2.005197011,2.684767799,-0.070052518,0.3646,-2.194,138.11,63.6,0.35609,0.004207205,323,1,1,H2SO4,PDP,86.28
comp_483,6-hydroxy-3-Formyl Chromone,O=CC1=COC2=CC=C(O)C=C2C1=O,-6.717130695,-7.275780454,-7.790347768,-7.974568853,-2.474059237,5.9773,184.49,4.243071457,6.645666111,2.635272088,4.6404691,2.005197011,2.684767799,-0.070052518,0.3646,-2.194,138.11,63.6,0.35609,0.005259006,323,1,1,H2SO4,PDP,90.86
comp_483,6-hydroxy-3-Formyl Chromone,O=CC1=COC2=CC=C(O)C=C2C1=O,-6.717130695,-7.275780454,-7.790347768,-7.974568853,-2.474059237,5.9773,184.49,4.243071457,6.645666111,2.635272088,4.6404691,2.005197011,2.684767799,-0.070052518,0.3646,-2.194,138.11,63.6,0.35609,0.001051801,303,1,1,H2SO4,EIS,79.42
comp_483,6-hydroxy-3-Formyl Chromone,O=CC1=COC2=CC=C(O)C=C2C1=O,-6.717130695,-7.275780454,-7.790347768,-7.974568853,-2.474059237,5.9773,184.49,4.243071457,6.645666111,2.635272088,4.6404691,2.005197011,2.684767799,-0.070052518,0.3646,-2.194,138.11,63.6,0.35609,0.002103602,303,1,1,H2SO4,EIS,86.09
comp_483,6-hydroxy-3-Formyl Chromone,O=CC1=COC2=CC=C(O)C=C2C1=O,-6.717130695,-7.275780454,-7.790347768,-7.974568853,-2.474059237,5.9773,184.49,4.243071457,6.645666111,2.635272088,4.6404691,2.005197011,2.684767799,-0.070052518,0.3646,-2.194,138.11,63.6,0.35609,0.003155404,303,1,1,H2SO4,EIS,93.33
comp_483,6-hydroxy-3-Formyl Chromone,O=CC1=COC2=CC=C(O)C=C2C1=O,-6.717130695,-7.275780454,-7.790347768,-7.974568853,-2.474059237,5.9773,184.49,4.243071457,6.645666111,2.635272088,4.6404691,2.005197011,2.684767799,-0.070052518,0.3646,-2.194,138.11,63.6,0.35609,0.004207205,303,1,1,H2SO4,EIS,96.03
comp_483,6-hydroxy-3-Formyl Chromone,O=CC1=COC2=CC=C(O)C=C2C1=O,-6.717130695,-7.275780454,-7.790347768,-7.974568853,-2.474059237,5.9773,184.49,4.243071457,6.645666111,2.635272088,4.6404691,2.005197011,2.684767799,-0.070052518,0.3646,-2.194,138.11,63.6,0.35609,0.005259006,303,1,1,H2SO4,EIS,96.82
comp_484,7-hydroxy-3-Formyl Chromone,O=CC1=COC2=CC(O)=CC=C2C1=O,-6.999856998,-7.223534593,-7.338366643,-8.070352933,-2.505352332,8.2942,184.9,4.494504666,6.92226656,2.662335499,4.79230103,2.12996553,2.695601036,-0.137232751,0.3646,-2.194,138.11,63.6,0.19704,0.001051801,303,4,1,H2SO4,WL,67
comp_484,7-hydroxy-3-Formyl Chromone,O=CC1=COC2=CC(O)=CC=C2C1=O,-6.999856998,-7.223534593,-7.338366643,-8.070352933,-2.505352332,8.2942,184.9,4.494504666,6.92226656,2.662335499,4.79230103,2.12996553,2.695601036,-0.137232751,0.3646,-2.194,138.11,63.6,0.19704,0.002103602,303,4,1,H2SO4,WL,76.82
comp_484,7-hydroxy-3-Formyl Chromone,O=CC1=COC2=CC(O)=CC=C2C1=O,-6.999856998,-7.223534593,-7.338366643,-8.070352933,-2.505352332,8.2942,184.9,4.494504666,6.92226656,2.662335499,4.79230103,2.12996553,2.695601036,-0.137232751,0.3646,-2.194,138.11,63.6,0.19704,0.003155404,303,4,1,H2SO4,WL,81.96
comp_484,7-hydroxy-3-Formyl Chromone,O=CC1=COC2=CC(O)=CC=C2C1=O,-6.999856998,-7.223534593,-7.338366643,-8.070352933,-2.505352332,8.2942,184.9,4.494504666,6.92226656,2.662335499,4.79230103,2.12996553,2.695601036,-0.137232751,0.3646,-2.194,138.11,63.6,0.19704,0.004207205,303,4,1,H2SO4,WL,84.02
comp_484,7-hydroxy-3-Formyl Chromone,O=CC1=COC2=CC(O)=CC=C2C1=O,-6.999856998,-7.223534593,-7.338366643,-8.070352933,-2.505352332,8.2942,184.9,4.494504666,6.92226656,2.662335499,4.79230103,2.12996553,2.695601036,-0.137232751,0.3646,-2.194,138.11,63.6,0.19704,0.005259006,303,4,1,H2SO4,WL,87.16
comp_484,7-hydroxy-3-Formyl Chromone,O=CC1=COC2=CC(O)=CC=C2C1=O,-6.999856998,-7.223534593,-7.338366643,-8.070352933,-2.505352332,8.2942,184.9,4.494504666,6.92226656,2.662335499,4.79230103,2.12996553,2.695601036,-0.137232751,0.3646,-2.194,138.11,63.6,0.19704,0.001051801,303,1,1,H2SO4,PDP,66.11
comp_484,7-hydroxy-3-Formyl Chromone,O=CC1=COC2=CC(O)=CC=C2C1=O,-6.999856998,-7.223534593,-7.338366643,-8.070352933,-2.505352332,8.2942,184.9,4.494504666,6.92226656,2.662335499,4.79230103,2.12996553,2.695601036,-0.137232751,0.3646,-2.194,138.11,63.6,0.19704,0.002103602,303,1,1,H2SO4,PDP,82.88
comp_484,7-hydroxy-3-Formyl Chromone,O=CC1=COC2=CC(O)=CC=C2C1=O,-6.999856998,-7.223534593,-7.338366643,-8.070352933,-2.505352332,8.2942,184.9,4.494504666,6.92226656,2.662335499,4.79230103,2.12996553,2.695601036,-0.137232751,0.3646,-2.194,138.11,63.6,0.19704,0.003155404,303,1,1,H2SO4,PDP,89.3
comp_484,7-hydroxy-3-Formyl Chromone,O=CC1=COC2=CC(O)=CC=C2C1=O,-6.999856998,-7.223534593,-7.338366643,-8.070352933,-2.505352332,8.2942,184.9,4.494504666,6.92226656,2.662335499,4.79230103,2.12996553,2.695601036,-0.137232751,0.3646,-2.194,138.11,63.6,0.19704,0.004207205,303,1,1,H2SO4,PDP,93.58
comp_484,7-hydroxy-3-Formyl Chromone,O=CC1=COC2=CC(O)=CC=C2C1=O,-6.999856998,-7.223534593,-7.338366643,-8.070352933,-2.505352332,8.2942,184.9,4.494504666,6.92226656,2.662335499,4.79230103,2.12996553,2.695601036,-0.137232751,0.3646,-2.194,138.11,63.6,0.19704,0.005259006,303,1,1,H2SO4,PDP,94.63
comp_484,7-hydroxy-3-Formyl Chromone,O=CC1=COC2=CC(O)=CC=C2C1=O,-6.999856998,-7.223534593,-7.338366643,-8.070352933,-2.505352332,8.2942,184.9,4.494504666,6.92226656,2.662335499,4.79230103,2.12996553,2.695601036,-0.137232751,0.3646,-2.194,138.11,63.6,0.19704,0.001051801,313,4,1,H2SO4,WL,44.03
comp_484,7-hydroxy-3-Formyl Chromone,O=CC1=COC2=CC(O)=CC=C2C1=O,-6.999856998,-7.223534593,-7.338366643,-8.070352933,-2.505352332,8.2942,184.9,4.494504666,6.92226656,2.662335499,4.79230103,2.12996553,2.695601036,-0.137232751,0.3646,-2.194,138.11,63.6,0.19704,0.002103602,313,4,1,H2SO4,WL,65.72
comp_484,7-hydroxy-3-Formyl Chromone,O=CC1=COC2=CC(O)=CC=C2C1=O,-6.999856998,-7.223534593,-7.338366643,-8.070352933,-2.505352332,8.2942,184.9,4.494504666,6.92226656,2.662335499,4.79230103,2.12996553,2.695601036,-0.137232751,0.3646,-2.194,138.11,63.6,0.19704,0.003155404,313,4,1,H2SO4,WL,80.53
comp_484,7-hydroxy-3-Formyl Chromone,O=CC1=COC2=CC(O)=CC=C2C1=O,-6.999856998,-7.223534593,-7.338366643,-8.070352933,-2.505352332,8.2942,184.9,4.494504666,6.92226656,2.662335499,4.79230103,2.12996553,2.695601036,-0.137232751,0.3646,-2.194,138.11,63.6,0.19704,0.004207205,313,4,1,H2SO4,WL,82.09
comp_484,7-hydroxy-3-Formyl Chromone,O=CC1=COC2=CC(O)=CC=C2C1=O,-6.999856998,-7.223534593,-7.338366643,-8.070352933,-2.505352332,8.2942,184.9,4.494504666,6.92226656,2.662335499,4.79230103,2.12996553,2.695601036,-0.137232751,0.3646,-2.194,138.11,63.6,0.19704,0.005259006,313,4,1,H2SO4,WL,84.1
comp_484,7-hydroxy-3-Formyl Chromone,O=CC1=COC2=CC(O)=CC=C2C1=O,-6.999856998,-7.223534593,-7.338366643,-8.070352933,-2.505352332,8.2942,184.9,4.494504666,6.92226656,2.662335499,4.79230103,2.12996553,2.695601036,-0.137232751,0.3646,-2.194,138.11,63.6,0.19704,0.001051801,313,1,1,H2SO4,PDP,49.14
comp_484,7-hydroxy-3-Formyl Chromone,O=CC1=COC2=CC(O)=CC=C2C1=O,-6.999856998,-7.223534593,-7.338366643,-8.070352933,-2.505352332,8.2942,184.9,4.494504666,6.92226656,2.662335499,4.79230103,2.12996553,2.695601036,-0.137232751,0.3646,-2.194,138.11,63.6,0.19704,0.002103602,313,1,1,H2SO4,PDP,64.1
comp_484,7-hydroxy-3-Formyl Chromone,O=CC1=COC2=CC(O)=CC=C2C1=O,-6.999856998,-7.223534593,-7.338366643,-8.070352933,-2.505352332,8.2942,184.9,4.494504666,6.92226656,2.662335499,4.79230103,2.12996553,2.695601036,-0.137232751,0.3646,-2.194,138.11,63.6,0.19704,0.003155404,313,1,1,H2SO4,PDP,86.27
comp_484,7-hydroxy-3-Formyl Chromone,O=CC1=COC2=CC(O)=CC=C2C1=O,-6.999856998,-7.223534593,-7.338366643,-8.070352933,-2.505352332,8.2942,184.9,4.494504666,6.92226656,2.662335499,4.79230103,2.12996553,2.695601036,-0.137232751,0.3646,-2.194,138.11,63.6,0.19704,0.004207205,313,1,1,H2SO4,PDP,90.15
comp_484,7-hydroxy-3-Formyl Chromone,O=CC1=COC2=CC(O)=CC=C2C1=O,-6.999856998,-7.223534593,-7.338366643,-8.070352933,-2.505352332,8.2942,184.9,4.494504666,6.92226656,2.662335499,4.79230103,2.12996553,2.695601036,-0.137232751,0.3646,-2.194,138.11,63.6,0.19704,0.005259006,313,1,1,H2SO4,PDP,93.28
comp_484,7-hydroxy-3-Formyl Chromone,O=CC1=COC2=CC(O)=CC=C2C1=O,-6.999856998,-7.223534593,-7.338366643,-8.070352933,-2.505352332,8.2942,184.9,4.494504666,6.92226656,2.662335499,4.79230103,2.12996553,2.695601036,-0.137232751,0.3646,-2.194,138.11,63.6,0.19704,0.001051801,323,4,1,H2SO4,WL,37.83
comp_484,7-hydroxy-3-Formyl Chromone,O=CC1=COC2=CC(O)=CC=C2C1=O,-6.999856998,-7.223534593,-7.338366643,-8.070352933,-2.505352332,8.2942,184.9,4.494504666,6.92226656,2.662335499,4.79230103,2.12996553,2.695601036,-0.137232751,0.3646,-2.194,138.11,63.6,0.19704,0.002103602,323,4,1,H2SO4,WL,61.13
comp_484,7-hydroxy-3-Formyl Chromone,O=CC1=COC2=CC(O)=CC=C2C1=O,-6.999856998,-7.223534593,-7.338366643,-8.070352933,-2.505352332,8.2942,184.9,4.494504666,6.92226656,2.662335499,4.79230103,2.12996553,2.695601036,-0.137232751,0.3646,-2.194,138.11,63.6,0.19704,0.003155404,323,4,1,H2SO4,WL,75
comp_484,7-hydroxy-3-Formyl Chromone,O=CC1=COC2=CC(O)=CC=C2C1=O,-6.999856998,-7.223534593,-7.338366643,-8.070352933,-2.505352332,8.2942,184.9,4.494504666,6.92226656,2.662335499,4.79230103,2.12996553,2.695601036,-0.137232751,0.3646,-2.194,138.11,63.6,0.19704,0.004207205,323,4,1,H2SO4,WL,77.14
comp_484,7-hydroxy-3-Formyl Chromone,O=CC1=COC2=CC(O)=CC=C2C1=O,-6.999856998,-7.223534593,-7.338366643,-8.070352933,-2.505352332,8.2942,184.9,4.494504666,6.92226656,2.662335499,4.79230103,2.12996553,2.695601036,-0.137232751,0.3646,-2.194,138.11,63.6,0.19704,0.005259006,323,4,1,H2SO4,WL,81.49
comp_484,7-hydroxy-3-Formyl Chromone,O=CC1=COC2=CC(O)=CC=C2C1=O,-6.999856998,-7.223534593,-7.338366643,-8.070352933,-2.505352332,8.2942,184.9,4.494504666,6.92226656,2.662335499,4.79230103,2.12996553,2.695601036,-0.137232751,0.3646,-2.194,138.11,63.6,0.19704,0.001051801,323,1,1,H2SO4,PDP,41.16
comp_484,7-hydroxy-3-Formyl Chromone,O=CC1=COC2=CC(O)=CC=C2C1=O,-6.999856998,-7.223534593,-7.338366643,-8.070352933,-2.505352332,8.2942,184.9,4.494504666,6.92226656,2.662335499,4.79230103,2.12996553,2.695601036,-0.137232751,0.3646,-2.194,138.11,63.6,0.19704,0.002103602,323,1,1,H2SO4,PDP,68.89
comp_484,7-hydroxy-3-Formyl Chromone,O=CC1=COC2=CC(O)=CC=C2C1=O,-6.999856998,-7.223534593,-7.338366643,-8.070352933,-2.505352332,8.2942,184.9,4.494504666,6.92226656,2.662335499,4.79230103,2.12996553,2.695601036,-0.137232751,0.3646,-2.194,138.11,63.6,0.19704,0.003155404,323,1,1,H2SO4,PDP,82.12
comp_484,7-hydroxy-3-Formyl Chromone,O=CC1=COC2=CC(O)=CC=C2C1=O,-6.999856998,-7.223534593,-7.338366643,-8.070352933,-2.505352332,8.2942,184.9,4.494504666,6.92226656,2.662335499,4.79230103,2.12996553,2.695601036,-0.137232751,0.3646,-2.194,138.11,63.6,0.19704,0.004207205,323,1,1,H2SO4,PDP,85.97
comp_484,7-hydroxy-3-Formyl Chromone,O=CC1=COC2=CC(O)=CC=C2C1=O,-6.999856998,-7.223534593,-7.338366643,-8.070352933,-2.505352332,8.2942,184.9,4.494504666,6.92226656,2.662335499,4.79230103,2.12996553,2.695601036,-0.137232751,0.3646,-2.194,138.11,63.6,0.19704,0.005259006,323,1,1,H2SO4,PDP,88
comp_484,7-hydroxy-3-Formyl Chromone,O=CC1=COC2=CC(O)=CC=C2C1=O,-6.999856998,-7.223534593,-7.338366643,-8.070352933,-2.505352332,8.2942,184.9,4.494504666,6.92226656,2.662335499,4.79230103,2.12996553,2.695601036,-0.137232751,0.3646,-2.194,138.11,63.6,0.19704,0.001051801,303,1,1,H2SO4,EIS,81.47
comp_484,7-hydroxy-3-Formyl Chromone,O=CC1=COC2=CC(O)=CC=C2C1=O,-6.999856998,-7.223534593,-7.338366643,-8.070352933,-2.505352332,8.2942,184.9,4.494504666,6.92226656,2.662335499,4.79230103,2.12996553,2.695601036,-0.137232751,0.3646,-2.194,138.11,63.6,0.19704,0.002103602,303,1,1,H2SO4,EIS,84.02
comp_484,7-hydroxy-3-Formyl Chromone,O=CC1=COC2=CC(O)=CC=C2C1=O,-6.999856998,-7.223534593,-7.338366643,-8.070352933,-2.505352332,8.2942,184.9,4.494504666,6.92226656,2.662335499,4.79230103,2.12996553,2.695601036,-0.137232751,0.3646,-2.194,138.11,63.6,0.19704,0.003155404,303,1,1,H2SO4,EIS,92
comp_484,7-hydroxy-3-Formyl Chromone,O=CC1=COC2=CC(O)=CC=C2C1=O,-6.999856998,-7.223534593,-7.338366643,-8.070352933,-2.505352332,8.2942,184.9,4.494504666,6.92226656,2.662335499,4.79230103,2.12996553,2.695601036,-0.137232751,0.3646,-2.194,138.11,63.6,0.19704,0.004207205,303,1,1,H2SO4,EIS,95.79
comp_484,7-hydroxy-3-Formyl Chromone,O=CC1=COC2=CC(O)=CC=C2C1=O,-6.999856998,-7.223534593,-7.338366643,-8.070352933,-2.505352332,8.2942,184.9,4.494504666,6.92226656,2.662335499,4.79230103,2.12996553,2.695601036,-0.137232751,0.3646,-2.194,138.11,63.6,0.19704,0.005259006,303,1,1,H2SO4,EIS,96.36
comp_485,2-(6-chloropyridazin-3-yl)-2-phenylacetonitrile,N#CC(c1ccccc1)c2ccc(Cl)nn2,-6.997952201,-7.342992578,-7.461089995,-7.864362739,-2.203578058,5.4975,227.56,4.794374143,6.891704527,2.325340304,4.608522415,2.283182111,2.325534913,-0.047531213,2.1199,-2.693,180.17,49.57,0.21119,0.000435407,303,0.5,1,HCl,PDP,83.56
comp_485,2-(6-chloropyridazin-3-yl)-2-phenylacetonitrile,N#CC(c1ccccc1)c2ccc(Cl)nn2,-6.997952201,-7.342992578,-7.461089995,-7.864362739,-2.203578058,5.4975,227.56,4.794374143,6.891704527,2.325340304,4.608522415,2.283182111,2.325534913,-0.047531213,2.1199,-2.693,180.17,49.57,0.21119,0.000870815,303,0.5,1,HCl,PDP,84.72
comp_485,2-(6-chloropyridazin-3-yl)-2-phenylacetonitrile,N#CC(c1ccccc1)c2ccc(Cl)nn2,-6.997952201,-7.342992578,-7.461089995,-7.864362739,-2.203578058,5.4975,227.56,4.794374143,6.891704527,2.325340304,4.608522415,2.283182111,2.325534913,-0.047531213,2.1199,-2.693,180.17,49.57,0.21119,0.001306222,303,0.5,1,HCl,PDP,89.78
comp_485,2-(6-chloropyridazin-3-yl)-2-phenylacetonitrile,N#CC(c1ccccc1)c2ccc(Cl)nn2,-6.997952201,-7.342992578,-7.461089995,-7.864362739,-2.203578058,5.4975,227.56,4.794374143,6.891704527,2.325340304,4.608522415,2.283182111,2.325534913,-0.047531213,2.1199,-2.693,180.17,49.57,0.21119,0.001741629,303,0.5,1,HCl,PDP,90.91
comp_485,2-(6-chloropyridazin-3-yl)-2-phenylacetonitrile,N#CC(c1ccccc1)c2ccc(Cl)nn2,-6.997952201,-7.342992578,-7.461089995,-7.864362739,-2.203578058,5.4975,227.56,4.794374143,6.891704527,2.325340304,4.608522415,2.283182111,2.325534913,-0.047531213,2.1199,-2.693,180.17,49.57,0.21119,0.002177037,303,0.5,1,HCl,PDP,91.35
comp_485,2-(6-chloropyridazin-3-yl)-2-phenylacetonitrile,N#CC(c1ccccc1)c2ccc(Cl)nn2,-6.997952201,-7.342992578,-7.461089995,-7.864362739,-2.203578058,5.4975,227.56,4.794374143,6.891704527,2.325340304,4.608522415,2.283182111,2.325534913,-0.047531213,2.1199,-2.693,180.17,49.57,0.21119,0.000435407,303,0.5,1,HCl,EIS,91.34
comp_485,2-(6-chloropyridazin-3-yl)-2-phenylacetonitrile,N#CC(c1ccccc1)c2ccc(Cl)nn2,-6.997952201,-7.342992578,-7.461089995,-7.864362739,-2.203578058,5.4975,227.56,4.794374143,6.891704527,2.325340304,4.608522415,2.283182111,2.325534913,-0.047531213,2.1199,-2.693,180.17,49.57,0.21119,0.000870815,303,0.5,1,HCl,EIS,95.18
comp_485,2-(6-chloropyridazin-3-yl)-2-phenylacetonitrile,N#CC(c1ccccc1)c2ccc(Cl)nn2,-6.997952201,-7.342992578,-7.461089995,-7.864362739,-2.203578058,5.4975,227.56,4.794374143,6.891704527,2.325340304,4.608522415,2.283182111,2.325534913,-0.047531213,2.1199,-2.693,180.17,49.57,0.21119,0.001306222,303,0.5,1,HCl,EIS,95.22
comp_485,2-(6-chloropyridazin-3-yl)-2-phenylacetonitrile,N#CC(c1ccccc1)c2ccc(Cl)nn2,-6.997952201,-7.342992578,-7.461089995,-7.864362739,-2.203578058,5.4975,227.56,4.794374143,6.891704527,2.325340304,4.608522415,2.283182111,2.325534913,-0.047531213,2.1199,-2.693,180.17,49.57,0.21119,0.001741629,303,0.5,1,HCl,EIS,95.7
comp_485,2-(6-chloropyridazin-3-yl)-2-phenylacetonitrile,N#CC(c1ccccc1)c2ccc(Cl)nn2,-6.997952201,-7.342992578,-7.461089995,-7.864362739,-2.203578058,5.4975,227.56,4.794374143,6.891704527,2.325340304,4.608522415,2.283182111,2.325534913,-0.047531213,2.1199,-2.693,180.17,49.57,0.21119,0.002177037,303,0.5,1,HCl,EIS,95.84
comp_486,3-(6-chloro-3-pyridazinyl)-1H-indole,Clc3ccc(c1c[nH]c2ccccc12)nn3,-5.965280093,-6.619713932,-6.850194374,-7.422449826,-1.883300042,9.6674,267.83,4.081980051,5.834850476,2.057021069,3.945935773,1.888914703,2.060761279,0.293324112,2.3228,-3.172,170.13,41.57,0.28272,0.000435407,303,0.5,1,HCl,PDP,84.92
comp_486,3-(6-chloro-3-pyridazinyl)-1H-indole,Clc3ccc(c1c[nH]c2ccccc12)nn3,-5.965280093,-6.619713932,-6.850194374,-7.422449826,-1.883300042,9.6674,267.83,4.081980051,5.834850476,2.057021069,3.945935773,1.888914703,2.060761279,0.293324112,2.3228,-3.172,170.13,41.57,0.28272,0.000870815,303,0.5,1,HCl,PDP,86.33
comp_486,3-(6-chloro-3-pyridazinyl)-1H-indole,Clc3ccc(c1c[nH]c2ccccc12)nn3,-5.965280093,-6.619713932,-6.850194374,-7.422449826,-1.883300042,9.6674,267.83,4.081980051,5.834850476,2.057021069,3.945935773,1.888914703,2.060761279,0.293324112,2.3228,-3.172,170.13,41.57,0.28272,0.001306222,303,0.5,1,HCl,PDP,87.45
comp_486,3-(6-chloro-3-pyridazinyl)-1H-indole,Clc3ccc(c1c[nH]c2ccccc12)nn3,-5.965280093,-6.619713932,-6.850194374,-7.422449826,-1.883300042,9.6674,267.83,4.081980051,5.834850476,2.057021069,3.945935773,1.888914703,2.060761279,0.293324112,2.3228,-3.172,170.13,41.57,0.28272,0.001741629,303,0.5,1,HCl,PDP,88.48
comp_486,3-(6-chloro-3-pyridazinyl)-1H-indole,Clc3ccc(c1c[nH]c2ccccc12)nn3,-5.965280093,-6.619713932,-6.850194374,-7.422449826,-1.883300042,9.6674,267.83,4.081980051,5.834850476,2.057021069,3.945935773,1.888914703,2.060761279,0.293324112,2.3228,-3.172,170.13,41.57,0.28272,0.002177037,303,0.5,1,HCl,PDP,92.17
comp_486,3-(6-chloro-3-pyridazinyl)-1H-indole,Clc3ccc(c1c[nH]c2ccccc12)nn3,-5.965280093,-6.619713932,-6.850194374,-7.422449826,-1.883300042,9.6674,267.83,4.081980051,5.834850476,2.057021069,3.945935773,1.888914703,2.060761279,0.293324112,2.3228,-3.172,170.13,41.57,0.28272,0.000435407,303,0.5,1,HCl,EIS,92.84
comp_486,3-(6-chloro-3-pyridazinyl)-1H-indole,Clc3ccc(c1c[nH]c2ccccc12)nn3,-5.965280093,-6.619713932,-6.850194374,-7.422449826,-1.883300042,9.6674,267.83,4.081980051,5.834850476,2.057021069,3.945935773,1.888914703,2.060761279,0.293324112,2.3228,-3.172,170.13,41.57,0.28272,0.000870815,303,0.5,1,HCl,EIS,93.93
comp_486,3-(6-chloro-3-pyridazinyl)-1H-indole,Clc3ccc(c1c[nH]c2ccccc12)nn3,-5.965280093,-6.619713932,-6.850194374,-7.422449826,-1.883300042,9.6674,267.83,4.081980051,5.834850476,2.057021069,3.945935773,1.888914703,2.060761279,0.293324112,2.3228,-3.172,170.13,41.57,0.28272,0.001306222,303,0.5,1,HCl,EIS,94.41
comp_486,3-(6-chloro-3-pyridazinyl)-1H-indole,Clc3ccc(c1c[nH]c2ccccc12)nn3,-5.965280093,-6.619713932,-6.850194374,-7.422449826,-1.883300042,9.6674,267.83,4.081980051,5.834850476,2.057021069,3.945935773,1.888914703,2.060761279,0.293324112,2.3228,-3.172,170.13,41.57,0.28272,0.001741629,303,0.5,1,HCl,EIS,94.84
comp_486,3-(6-chloro-3-pyridazinyl)-1H-indole,Clc3ccc(c1c[nH]c2ccccc12)nn3,-5.965280093,-6.619713932,-6.850194374,-7.422449826,-1.883300042,9.6674,267.83,4.081980051,5.834850476,2.057021069,3.945935773,1.888914703,2.060761279,0.293324112,2.3228,-3.172,170.13,41.57,0.28272,0.002177037,303,0.5,1,HCl,EIS,95.67
comp_487,4-(6-chloropyridazin-3-yl)benzoic acid,O=C(O)c2ccc(c1ccc(Cl)nn1)cc2,-7.116865959,-7.149519622,-7.775925734,-8.336752404,-2.759234565,5.1837,246.39,4.357631393,7.038916222,2.900794727,4.969855475,2.069060747,2.984381134,-0.22708636,1.7685,-2.66,170.06,63.08,0.28272,0.000426185,303,0.5,1,HCl,PDP,58.54
comp_487,4-(6-chloropyridazin-3-yl)benzoic acid,O=C(O)c2ccc(c1ccc(Cl)nn1)cc2,-7.116865959,-7.149519622,-7.775925734,-8.336752404,-2.759234565,5.1837,246.39,4.357631393,7.038916222,2.900794727,4.969855475,2.069060747,2.984381134,-0.22708636,1.7685,-2.66,170.06,63.08,0.28272,0.00085237,303,0.5,1,HCl,PDP,63.1
comp_487,4-(6-chloropyridazin-3-yl)benzoic acid,O=C(O)c2ccc(c1ccc(Cl)nn1)cc2,-7.116865959,-7.149519622,-7.775925734,-8.336752404,-2.759234565,5.1837,246.39,4.357631393,7.038916222,2.900794727,4.969855475,2.069060747,2.984381134,-0.22708636,1.7685,-2.66,170.06,63.08,0.28272,0.001278554,303,0.5,1,HCl,PDP,69.13
comp_487,4-(6-chloropyridazin-3-yl)benzoic acid,O=C(O)c2ccc(c1ccc(Cl)nn1)cc2,-7.116865959,-7.149519622,-7.775925734,-8.336752404,-2.759234565,5.1837,246.39,4.357631393,7.038916222,2.900794727,4.969855475,2.069060747,2.984381134,-0.22708636,1.7685,-2.66,170.06,63.08,0.28272,0.001704739,303,0.5,1,HCl,PDP,71.08
comp_487,4-(6-chloropyridazin-3-yl)benzoic acid,O=C(O)c2ccc(c1ccc(Cl)nn1)cc2,-7.116865959,-7.149519622,-7.775925734,-8.336752404,-2.759234565,5.1837,246.39,4.357631393,7.038916222,2.900794727,4.969855475,2.069060747,2.984381134,-0.22708636,1.7685,-2.66,170.06,63.08,0.28272,0.002130924,303,0.5,1,HCl,PDP,72.65
comp_487,4-(6-chloropyridazin-3-yl)benzoic acid,O=C(O)c2ccc(c1ccc(Cl)nn1)cc2,-7.116865959,-7.149519622,-7.775925734,-8.336752404,-2.759234565,5.1837,246.39,4.357631393,7.038916222,2.900794727,4.969855475,2.069060747,2.984381134,-0.22708636,1.7685,-2.66,170.06,63.08,0.28272,0.000426185,303,0.5,1,HCl,EIS,60.38
