Repository: aveucoloap/Machine-Learning-corrosion-study

File: comp1-502_datasetQM_20220608.csv (part 60 of 61)
comp_ref,Compound,smiles,HOMO,HOMO_1,HOMO_2,HOMO_3,LUMO,Dipole,Polar,Egap,IP,EA,Electronegativity,Chemical hardness,Electrophilicity,deltaN,cLogP,cLogS,Total Surface Area,Polar Surface Area,Relative PSA,ConcInh_M,TempK,Time_H,Med_ConcM,Med_ID,Method,IE
comp_487,4-(6-chloropyridazin-3-yl)benzoic acid,O=C(O)c2ccc(c1ccc(Cl)nn1)cc2,-7.116865959,-7.149519622,-7.775925734,-8.336752404,-2.759234565,5.1837,246.39,4.357631393,7.038916222,2.900794727,4.969855475,2.069060747,2.984381134,-0.22708636,1.7685,-2.66,170.06,63.08,0.28272,0.00085237,303,0.5,1,HCl,EIS,64.2
comp_487,4-(6-chloropyridazin-3-yl)benzoic acid,O=C(O)c2ccc(c1ccc(Cl)nn1)cc2,-7.116865959,-7.149519622,-7.775925734,-8.336752404,-2.759234565,5.1837,246.39,4.357631393,7.038916222,2.900794727,4.969855475,2.069060747,2.984381134,-0.22708636,1.7685,-2.66,170.06,63.08,0.28272,0.001278554,303,0.5,1,HCl,EIS,68.88
comp_487,4-(6-chloropyridazin-3-yl)benzoic acid,O=C(O)c2ccc(c1ccc(Cl)nn1)cc2,-7.116865959,-7.149519622,-7.775925734,-8.336752404,-2.759234565,5.1837,246.39,4.357631393,7.038916222,2.900794727,4.969855475,2.069060747,2.984381134,-0.22708636,1.7685,-2.66,170.06,63.08,0.28272,0.001704739,303,0.5,1,HCl,EIS,70.41
comp_487,4-(6-chloropyridazin-3-yl)benzoic acid,O=C(O)c2ccc(c1ccc(Cl)nn1)cc2,-7.116865959,-7.149519622,-7.775925734,-8.336752404,-2.759234565,5.1837,246.39,4.357631393,7.038916222,2.900794727,4.969855475,2.069060747,2.984381134,-0.22708636,1.7685,-2.66,170.06,63.08,0.28272,0.002130924,303,0.5,1,HCl,EIS,72.64
comp_488,3-(6-chloropyridazin-3-yl)benzoic acid,O=C(O)c2cccc(c1ccc(Cl)nn1)c2,-7.09373628,-7.107614087,-7.876879977,-8.366412815,-2.498821599,4.5148,239.14,4.594914681,6.985090195,2.668212478,4.826651337,2.158438858,2.69831168,-0.151336849,1.7685,-2.66,170.06,63.08,0.2083,0.000426185,303,0.5,1,HCl,PDP,77.56
comp_488,3-(6-chloropyridazin-3-yl)benzoic acid,O=C(O)c2cccc(c1ccc(Cl)nn1)c2,-7.09373628,-7.107614087,-7.876879977,-8.366412815,-2.498821599,4.5148,239.14,4.594914681,6.985090195,2.668212478,4.826651337,2.158438858,2.69831168,-0.151336849,1.7685,-2.66,170.06,63.08,0.2083,0.00085237,303,0.5,1,HCl,PDP,81.47
comp_488,3-(6-chloropyridazin-3-yl)benzoic acid,O=C(O)c2cccc(c1ccc(Cl)nn1)c2,-7.09373628,-7.107614087,-7.876879977,-8.366412815,-2.498821599,4.5148,239.14,4.594914681,6.985090195,2.668212478,4.826651337,2.158438858,2.69831168,-0.151336849,1.7685,-2.66,170.06,63.08,0.2083,0.001278554,303,0.5,1,HCl,PDP,82.45
comp_488,3-(6-chloropyridazin-3-yl)benzoic acid,O=C(O)c2cccc(c1ccc(Cl)nn1)c2,-7.09373628,-7.107614087,-7.876879977,-8.366412815,-2.498821599,4.5148,239.14,4.594914681,6.985090195,2.668212478,4.826651337,2.158438858,2.69831168,-0.151336849,1.7685,-2.66,170.06,63.08,0.2083,0.001704739,303,0.5,1,HCl,PDP,84.26
comp_488,3-(6-chloropyridazin-3-yl)benzoic acid,O=C(O)c2cccc(c1ccc(Cl)nn1)c2,-7.09373628,-7.107614087,-7.876879977,-8.366412815,-2.498821599,4.5148,239.14,4.594914681,6.985090195,2.668212478,4.826651337,2.158438858,2.69831168,-0.151336849,1.7685,-2.66,170.06,63.08,0.2083,0.002130924,303,0.5,1,HCl,PDP,85.28
comp_488,3-(6-chloropyridazin-3-yl)benzoic acid,O=C(O)c2cccc(c1ccc(Cl)nn1)c2,-7.09373628,-7.107614087,-7.876879977,-8.366412815,-2.498821599,4.5148,239.14,4.594914681,6.985090195,2.668212478,4.826651337,2.158438858,2.69831168,-0.151336849,1.7685,-2.66,170.06,63.08,0.2083,0.000426185,303,0.5,1,HCl,EIS,72.38
comp_488,3-(6-chloropyridazin-3-yl)benzoic acid,O=C(O)c2cccc(c1ccc(Cl)nn1)c2,-7.09373628,-7.107614087,-7.876879977,-8.366412815,-2.498821599,4.5148,239.14,4.594914681,6.985090195,2.668212478,4.826651337,2.158438858,2.69831168,-0.151336849,1.7685,-2.66,170.06,63.08,0.2083,0.00085237,303,0.5,1,HCl,EIS,82.21
comp_488,3-(6-chloropyridazin-3-yl)benzoic acid,O=C(O)c2cccc(c1ccc(Cl)nn1)c2,-7.09373628,-7.107614087,-7.876879977,-8.366412815,-2.498821599,4.5148,239.14,4.594914681,6.985090195,2.668212478,4.826651337,2.158438858,2.69831168,-0.151336849,1.7685,-2.66,170.06,63.08,0.2083,0.001278554,303,0.5,1,HCl,EIS,84.15
comp_488,3-(6-chloropyridazin-3-yl)benzoic acid,O=C(O)c2cccc(c1ccc(Cl)nn1)c2,-7.09373628,-7.107614087,-7.876879977,-8.366412815,-2.498821599,4.5148,239.14,4.594914681,6.985090195,2.668212478,4.826651337,2.158438858,2.69831168,-0.151336849,1.7685,-2.66,170.06,63.08,0.2083,0.001704739,303,0.5,1,HCl,EIS,84.97
comp_488,3-(6-chloropyridazin-3-yl)benzoic acid,O=C(O)c2cccc(c1ccc(Cl)nn1)c2,-7.09373628,-7.107614087,-7.876879977,-8.366412815,-2.498821599,4.5148,239.14,4.594914681,6.985090195,2.668212478,4.826651337,2.158438858,2.69831168,-0.151336849,1.7685,-2.66,170.06,63.08,0.2083,0.002130924,303,0.5,1,HCl,EIS,85.2
comp_489,N-(morpholino(phenyl)methyl)nicotinamide,O=C(NC(c1ccccc1)N2CCOCC2)c3cccnc3,-6.176984678,-6.981353255,-7.276052568,-7.470069752,-1.987791765,1.8472,311.43,4.189192913,6.174769807,2.127302611,4.151036209,2.023733598,2.128627703,0.172435637,1.5976,-1.527,235.33,54.46,0.1632,0.0001,305,2,1,HCl,WL,68.8
comp_489,N-(morpholino(phenyl)methyl)nicotinamide,O=C(NC(c1ccccc1)N2CCOCC2)c3cccnc3,-6.176984678,-6.981353255,-7.276052568,-7.470069752,-1.987791765,1.8472,311.43,4.189192913,6.174769807,2.127302611,4.151036209,2.023733598,2.128627703,0.172435637,1.5976,-1.527,235.33,54.46,0.1632,0.0002,305,2,1,HCl,WL,76.4
comp_489,N-(morpholino(phenyl)methyl)nicotinamide,O=C(NC(c1ccccc1)N2CCOCC2)c3cccnc3,-6.176984678,-6.981353255,-7.276052568,-7.470069752,-1.987791765,1.8472,311.43,4.189192913,6.174769807,2.127302611,4.151036209,2.023733598,2.128627703,0.172435637,1.5976,-1.527,235.33,54.46,0.1632,0.0003,305,2,1,HCl,WL,84.2
comp_489,N-(morpholino(phenyl)methyl)nicotinamide,O=C(NC(c1ccccc1)N2CCOCC2)c3cccnc3,-6.176984678,-6.981353255,-7.276052568,-7.470069752,-1.987791765,1.8472,311.43,4.189192913,6.174769807,2.127302611,4.151036209,2.023733598,2.128627703,0.172435637,1.5976,-1.527,235.33,54.46,0.1632,0.0004,305,2,1,HCl,WL,90.5
comp_489,N-(morpholino(phenyl)methyl)nicotinamide,O=C(NC(c1ccccc1)N2CCOCC2)c3cccnc3,-6.176984678,-6.981353255,-7.276052568,-7.470069752,-1.987791765,1.8472,311.43,4.189192913,6.174769807,2.127302611,4.151036209,2.023733598,2.128627703,0.172435637,1.5976,-1.527,235.33,54.46,0.1632,0.0005,305,2,1,HCl,WL,92.1
comp_489,N-(morpholino(phenyl)methyl)nicotinamide,O=C(NC(c1ccccc1)N2CCOCC2)c3cccnc3,-6.176984678,-6.981353255,-7.276052568,-7.470069752,-1.987791765,1.8472,311.43,4.189192913,6.174769807,2.127302611,4.151036209,2.023733598,2.128627703,0.172435637,1.5976,-1.527,235.33,54.46,0.1632,0.0001,315,2,1,HCl,WL,70.4
comp_489,N-(morpholino(phenyl)methyl)nicotinamide,O=C(NC(c1ccccc1)N2CCOCC2)c3cccnc3,-6.176984678,-6.981353255,-7.276052568,-7.470069752,-1.987791765,1.8472,311.43,4.189192913,6.174769807,2.127302611,4.151036209,2.023733598,2.128627703,0.172435637,1.5976,-1.527,235.33,54.46,0.1632,0.0002,315,2,1,HCl,WL,75.6
comp_489,N-(morpholino(phenyl)methyl)nicotinamide,O=C(NC(c1ccccc1)N2CCOCC2)c3cccnc3,-6.176984678,-6.981353255,-7.276052568,-7.470069752,-1.987791765,1.8472,311.43,4.189192913,6.174769807,2.127302611,4.151036209,2.023733598,2.128627703,0.172435637,1.5976,-1.527,235.33,54.46,0.1632,0.0003,315,2,1,HCl,WL,86.3
comp_489,N-(morpholino(phenyl)methyl)nicotinamide,O=C(NC(c1ccccc1)N2CCOCC2)c3cccnc3,-6.176984678,-6.981353255,-7.276052568,-7.470069752,-1.987791765,1.8472,311.43,4.189192913,6.174769807,2.127302611,4.151036209,2.023733598,2.128627703,0.172435637,1.5976,-1.527,235.33,54.46,0.1632,0.0004,315,2,1,HCl,WL,91.5
comp_489,N-(morpholino(phenyl)methyl)nicotinamide,O=C(NC(c1ccccc1)N2CCOCC2)c3cccnc3,-6.176984678,-6.981353255,-7.276052568,-7.470069752,-1.987791765,1.8472,311.43,4.189192913,6.174769807,2.127302611,4.151036209,2.023733598,2.128627703,0.172435637,1.5976,-1.527,235.33,54.46,0.1632,0.0005,315,2,1,HCl,WL,93.2
comp_489,N-(morpholino(phenyl)methyl)nicotinamide,O=C(NC(c1ccccc1)N2CCOCC2)c3cccnc3,-6.176984678,-6.981353255,-7.276052568,-7.470069752,-1.987791765,1.8472,311.43,4.189192913,6.174769807,2.127302611,4.151036209,2.023733598,2.128627703,0.172435637,1.5976,-1.527,235.33,54.46,0.1632,0.0001,325,2,1,HCl,WL,62.4
comp_489,N-(morpholino(phenyl)methyl)nicotinamide,O=C(NC(c1ccccc1)N2CCOCC2)c3cccnc3,-6.176984678,-6.981353255,-7.276052568,-7.470069752,-1.987791765,1.8472,311.43,4.189192913,6.174769807,2.127302611,4.151036209,2.023733598,2.128627703,0.172435637,1.5976,-1.527,235.33,54.46,0.1632,0.0002,325,2,1,HCl,WL,71.7
comp_489,N-(morpholino(phenyl)methyl)nicotinamide,O=C(NC(c1ccccc1)N2CCOCC2)c3cccnc3,-6.176984678,-6.981353255,-7.276052568,-7.470069752,-1.987791765,1.8472,311.43,4.189192913,6.174769807,2.127302611,4.151036209,2.023733598,2.128627703,0.172435637,1.5976,-1.527,235.33,54.46,0.1632,0.0003,325,2,1,HCl,WL,78.3
comp_489,N-(morpholino(phenyl)methyl)nicotinamide,O=C(NC(c1ccccc1)N2CCOCC2)c3cccnc3,-6.176984678,-6.981353255,-7.276052568,-7.470069752,-1.987791765,1.8472,311.43,4.189192913,6.174769807,2.127302611,4.151036209,2.023733598,2.128627703,0.172435637,1.5976,-1.527,235.33,54.46,0.1632,0.0004,325,2,1,HCl,WL,84.2
comp_489,N-(morpholino(phenyl)methyl)nicotinamide,O=C(NC(c1ccccc1)N2CCOCC2)c3cccnc3,-6.176984678,-6.981353255,-7.276052568,-7.470069752,-1.987791765,1.8472,311.43,4.189192913,6.174769807,2.127302611,4.151036209,2.023733598,2.128627703,0.172435637,1.5976,-1.527,235.33,54.46,0.1632,0.0005,325,2,1,HCl,WL,87.2
comp_489,N-(morpholino(phenyl)methyl)nicotinamide,O=C(NC(c1ccccc1)N2CCOCC2)c3cccnc3,-6.176984678,-6.981353255,-7.276052568,-7.470069752,-1.987791765,1.8472,311.43,4.189192913,6.174769807,2.127302611,4.151036209,2.023733598,2.128627703,0.172435637,1.5976,-1.527,235.33,54.46,0.1632,0.0001,335,2,1,HCl,WL,40.2
comp_489,N-(morpholino(phenyl)methyl)nicotinamide,O=C(NC(c1ccccc1)N2CCOCC2)c3cccnc3,-6.176984678,-6.981353255,-7.276052568,-7.470069752,-1.987791765,1.8472,311.43,4.189192913,6.174769807,2.127302611,4.151036209,2.023733598,2.128627703,0.172435637,1.5976,-1.527,235.33,54.46,0.1632,0.0002,335,2,1,HCl,WL,48.6
comp_489,N-(morpholino(phenyl)methyl)nicotinamide,O=C(NC(c1ccccc1)N2CCOCC2)c3cccnc3,-6.176984678,-6.981353255,-7.276052568,-7.470069752,-1.987791765,1.8472,311.43,4.189192913,6.174769807,2.127302611,4.151036209,2.023733598,2.128627703,0.172435637,1.5976,-1.527,235.33,54.46,0.1632,0.0003,335,2,1,HCl,WL,55.1
comp_489,N-(morpholino(phenyl)methyl)nicotinamide,O=C(NC(c1ccccc1)N2CCOCC2)c3cccnc3,-6.176984678,-6.981353255,-7.276052568,-7.470069752,-1.987791765,1.8472,311.43,4.189192913,6.174769807,2.127302611,4.151036209,2.023733598,2.128627703,0.172435637,1.5976,-1.527,235.33,54.46,0.1632,0.0004,335,2,1,HCl,WL,61.7
comp_489,N-(morpholino(phenyl)methyl)nicotinamide,O=C(NC(c1ccccc1)N2CCOCC2)c3cccnc3,-6.176984678,-6.981353255,-7.276052568,-7.470069752,-1.987791765,1.8472,311.43,4.189192913,6.174769807,2.127302611,4.151036209,2.023733598,2.128627703,0.172435637,1.5976,-1.527,235.33,54.46,0.1632,0.0005,335,2,1,HCl,WL,67.2
comp_489,N-(morpholino(phenyl)methyl)nicotinamide,O=C(NC(c1ccccc1)N2CCOCC2)c3cccnc3,-6.176984678,-6.981353255,-7.276052568,-7.470069752,-1.987791765,1.8472,311.43,4.189192913,6.174769807,2.127302611,4.151036209,2.023733598,2.128627703,0.172435637,1.5976,-1.527,235.33,54.46,0.1632,0.0005,305,12,1,HCl,WL,95
comp_489,N-(morpholino(phenyl)methyl)nicotinamide,O=C(NC(c1ccccc1)N2CCOCC2)c3cccnc3,-6.176984678,-6.981353255,-7.276052568,-7.470069752,-1.987791765,1.8472,311.43,4.189192913,6.174769807,2.127302611,4.151036209,2.023733598,2.128627703,0.172435637,1.5976,-1.527,235.33,54.46,0.1632,0.0005,315,12,1,HCl,WL,95.8
comp_489,N-(morpholino(phenyl)methyl)nicotinamide,O=C(NC(c1ccccc1)N2CCOCC2)c3cccnc3,-6.176984678,-6.981353255,-7.276052568,-7.470069752,-1.987791765,1.8472,311.43,4.189192913,6.174769807,2.127302611,4.151036209,2.023733598,2.128627703,0.172435637,1.5976,-1.527,235.33,54.46,0.1632,0.0005,325,12,1,HCl,WL,91.6
comp_489,N-(morpholino(phenyl)methyl)nicotinamide,O=C(NC(c1ccccc1)N2CCOCC2)c3cccnc3,-6.176984678,-6.981353255,-7.276052568,-7.470069752,-1.987791765,1.8472,311.43,4.189192913,6.174769807,2.127302611,4.151036209,2.023733598,2.128627703,0.172435637,1.5976,-1.527,235.33,54.46,0.1632,0.0005,335,12,1,HCl,WL,74.8
comp_489,N-(morpholino(phenyl)methyl)nicotinamide,O=C(NC(c1ccccc1)N2CCOCC2)c3cccnc3,-6.176984678,-6.981353255,-7.276052568,-7.470069752,-1.987791765,1.8472,311.43,4.189192913,6.174769807,2.127302611,4.151036209,2.023733598,2.128627703,0.172435637,1.5976,-1.527,235.33,54.46,0.1632,0.0001,305,0.75,1,HCl,PDP,72.4
comp_489,N-(morpholino(phenyl)methyl)nicotinamide,O=C(NC(c1ccccc1)N2CCOCC2)c3cccnc3,-6.176984678,-6.981353255,-7.276052568,-7.470069752,-1.987791765,1.8472,311.43,4.189192913,6.174769807,2.127302611,4.151036209,2.023733598,2.128627703,0.172435637,1.5976,-1.527,235.33,54.46,0.1632,0.0002,305,0.75,1,HCl,PDP,84.2
comp_489,N-(morpholino(phenyl)methyl)nicotinamide,O=C(NC(c1ccccc1)N2CCOCC2)c3cccnc3,-6.176984678,-6.981353255,-7.276052568,-7.470069752,-1.987791765,1.8472,311.43,4.189192913,6.174769807,2.127302611,4.151036209,2.023733598,2.128627703,0.172435637,1.5976,-1.527,235.33,54.46,0.1632,0.0003,305,0.75,1,HCl,PDP,91.1
comp_489,N-(morpholino(phenyl)methyl)nicotinamide,O=C(NC(c1ccccc1)N2CCOCC2)c3cccnc3,-6.176984678,-6.981353255,-7.276052568,-7.470069752,-1.987791765,1.8472,311.43,4.189192913,6.174769807,2.127302611,4.151036209,2.023733598,2.128627703,0.172435637,1.5976,-1.527,235.33,54.46,0.1632,0.0004,305,0.75,1,HCl,PDP,96.3
comp_489,N-(morpholino(phenyl)methyl)nicotinamide,O=C(NC(c1ccccc1)N2CCOCC2)c3cccnc3,-6.176984678,-6.981353255,-7.276052568,-7.470069752,-1.987791765,1.8472,311.43,4.189192913,6.174769807,2.127302611,4.151036209,2.023733598,2.128627703,0.172435637,1.5976,-1.527,235.33,54.46,0.1632,0.0005,305,0.75,1,HCl,PDP,98.1
comp_489,N-(morpholino(phenyl)methyl)nicotinamide,O=C(NC(c1ccccc1)N2CCOCC2)c3cccnc3,-6.176984678,-6.981353255,-7.276052568,-7.470069752,-1.987791765,1.8472,311.43,4.189192913,6.174769807,2.127302611,4.151036209,2.023733598,2.128627703,0.172435637,1.5976,-1.527,235.33,54.46,0.1632,0.0001,305,0.75,1,HCl,EIS,71.1
comp_489,N-(morpholino(phenyl)methyl)nicotinamide,O=C(NC(c1ccccc1)N2CCOCC2)c3cccnc3,-6.176984678,-6.981353255,-7.276052568,-7.470069752,-1.987791765,1.8472,311.43,4.189192913,6.174769807,2.127302611,4.151036209,2.023733598,2.128627703,0.172435637,1.5976,-1.527,235.33,54.46,0.1632,0.0002,305,0.75,1,HCl,EIS,86.3
comp_489,N-(morpholino(phenyl)methyl)nicotinamide,O=C(NC(c1ccccc1)N2CCOCC2)c3cccnc3,-6.176984678,-6.981353255,-7.276052568,-7.470069752,-1.987791765,1.8472,311.43,4.189192913,6.174769807,2.127302611,4.151036209,2.023733598,2.128627703,0.172435637,1.5976,-1.527,235.33,54.46,0.1632,0.0003,305,0.75,1,HCl,EIS,90.5
comp_489,N-(morpholino(phenyl)methyl)nicotinamide,O=C(NC(c1ccccc1)N2CCOCC2)c3cccnc3,-6.176984678,-6.981353255,-7.276052568,-7.470069752,-1.987791765,1.8472,311.43,4.189192913,6.174769807,2.127302611,4.151036209,2.023733598,2.128627703,0.172435637,1.5976,-1.527,235.33,54.46,0.1632,0.0004,305,0.75,1,HCl,EIS,93.4
comp_489,N-(morpholino(phenyl)methyl)nicotinamide,O=C(NC(c1ccccc1)N2CCOCC2)c3cccnc3,-6.176984678,-6.981353255,-7.276052568,-7.470069752,-1.987791765,1.8472,311.43,4.189192913,6.174769807,2.127302611,4.151036209,2.023733598,2.128627703,0.172435637,1.5976,-1.527,235.33,54.46,0.1632,0.0005,305,0.75,1,HCl,EIS,95.5
comp_490,N-(phenyl(piperidin-1-yl)methyl)nicotinamide,O=C(NC(c1ccccc1)N2CCCCC2)c3cccnc3,-6.137528168,-6.934821785,-7.246664271,-7.515240653,-1.973913958,0.9152,323,4.163614209,6.145994147,2.112840684,4.129417416,2.016576732,2.113989506,0.183768155,2.7616,-2.416,239.09,45.23,0.34595,0.0001,305,2,1,HCl,WL,66.2
comp_490,N-(phenyl(piperidin-1-yl)methyl)nicotinamide,O=C(NC(c1ccccc1)N2CCCCC2)c3cccnc3,-6.137528168,-6.934821785,-7.246664271,-7.515240653,-1.973913958,0.9152,323,4.163614209,6.145994147,2.112840684,4.129417416,2.016576732,2.113989506,0.183768155,2.7616,-2.416,239.09,45.23,0.34595,0.0002,305,2,1,HCl,WL,75.4
comp_490,N-(phenyl(piperidin-1-yl)methyl)nicotinamide,O=C(NC(c1ccccc1)N2CCCCC2)c3cccnc3,-6.137528168,-6.934821785,-7.246664271,-7.515240653,-1.973913958,0.9152,323,4.163614209,6.145994147,2.112840684,4.129417416,2.016576732,2.113989506,0.183768155,2.7616,-2.416,239.09,45.23,0.34595,0.0003,305,2,1,HCl,WL,82.7
comp_490,N-(phenyl(piperidin-1-yl)methyl)nicotinamide,O=C(NC(c1ccccc1)N2CCCCC2)c3cccnc3,-6.137528168,-6.934821785,-7.246664271,-7.515240653,-1.973913958,0.9152,323,4.163614209,6.145994147,2.112840684,4.129417416,2.016576732,2.113989506,0.183768155,2.7616,-2.416,239.09,45.23,0.34595,0.0004,305,2,1,HCl,WL,87.9
comp_490,N-(phenyl(piperidin-1-yl)methyl)nicotinamide,O=C(NC(c1ccccc1)N2CCCCC2)c3cccnc3,-6.137528168,-6.934821785,-7.246664271,-7.515240653,-1.973913958,0.9152,323,4.163614209,6.145994147,2.112840684,4.129417416,2.016576732,2.113989506,0.183768155,2.7616,-2.416,239.09,45.23,0.34595,0.0005,305,2,1,HCl,WL,91.4
comp_490,N-(phenyl(piperidin-1-yl)methyl)nicotinamide,O=C(NC(c1ccccc1)N2CCCCC2)c3cccnc3,-6.137528168,-6.934821785,-7.246664271,-7.515240653,-1.973913958,0.9152,323,4.163614209,6.145994147,2.112840684,4.129417416,2.016576732,2.113989506,0.183768155,2.7616,-2.416,239.09,45.23,0.34595,0.0001,315,2,1,HCl,WL,68.1
comp_490,N-(phenyl(piperidin-1-yl)methyl)nicotinamide,O=C(NC(c1ccccc1)N2CCCCC2)c3cccnc3,-6.137528168,-6.934821785,-7.246664271,-7.515240653,-1.973913958,0.9152,323,4.163614209,6.145994147,2.112840684,4.129417416,2.016576732,2.113989506,0.183768155,2.7616,-2.416,239.09,45.23,0.34595,0.0002,315,2,1,HCl,WL,77.2
comp_490,N-(phenyl(piperidin-1-yl)methyl)nicotinamide,O=C(NC(c1ccccc1)N2CCCCC2)c3cccnc3,-6.137528168,-6.934821785,-7.246664271,-7.515240653,-1.973913958,0.9152,323,4.163614209,6.145994147,2.112840684,4.129417416,2.016576732,2.113989506,0.183768155,2.7616,-2.416,239.09,45.23,0.34595,0.0003,315,2,1,HCl,WL,84
comp_490,N-(phenyl(piperidin-1-yl)methyl)nicotinamide,O=C(NC(c1ccccc1)N2CCCCC2)c3cccnc3,-6.137528168,-6.934821785,-7.246664271,-7.515240653,-1.973913958,0.9152,323,4.163614209,6.145994147,2.112840684,4.129417416,2.016576732,2.113989506,0.183768155,2.7616,-2.416,239.09,45.23,0.34595,0.0004,315,2,1,HCl,WL,88.9
comp_490,N-(phenyl(piperidin-1-yl)methyl)nicotinamide,O=C(NC(c1ccccc1)N2CCCCC2)c3cccnc3,-6.137528168,-6.934821785,-7.246664271,-7.515240653,-1.973913958,0.9152,323,4.163614209,6.145994147,2.112840684,4.129417416,2.016576732,2.113989506,0.183768155,2.7616,-2.416,239.09,45.23,0.34595,0.0005,315,2,1,HCl,WL,92.6
comp_490,N-(phenyl(piperidin-1-yl)methyl)nicotinamide,O=C(NC(c1ccccc1)N2CCCCC2)c3cccnc3,-6.137528168,-6.934821785,-7.246664271,-7.515240653,-1.973913958,0.9152,323,4.163614209,6.145994147,2.112840684,4.129417416,2.016576732,2.113989506,0.183768155,2.7616,-2.416,239.09,45.23,0.34595,0.0001,325,2,1,HCl,WL,60.2
comp_490,N-(phenyl(piperidin-1-yl)methyl)nicotinamide,O=C(NC(c1ccccc1)N2CCCCC2)c3cccnc3,-6.137528168,-6.934821785,-7.246664271,-7.515240653,-1.973913958,0.9152,323,4.163614209,6.145994147,2.112840684,4.129417416,2.016576732,2.113989506,0.183768155,2.7616,-2.416,239.09,45.23,0.34595,0.0002,325,2,1,HCl,WL,69.3
comp_490,N-(phenyl(piperidin-1-yl)methyl)nicotinamide,O=C(NC(c1ccccc1)N2CCCCC2)c3cccnc3,-6.137528168,-6.934821785,-7.246664271,-7.515240653,-1.973913958,0.9152,323,4.163614209,6.145994147,2.112840684,4.129417416,2.016576732,2.113989506,0.183768155,2.7616,-2.416,239.09,45.23,0.34595,0.0003,325,2,1,HCl,WL,75.4
comp_490,N-(phenyl(piperidin-1-yl)methyl)nicotinamide,O=C(NC(c1ccccc1)N2CCCCC2)c3cccnc3,-6.137528168,-6.934821785,-7.246664271,-7.515240653,-1.973913958,0.9152,323,4.163614209,6.145994147,2.112840684,4.129417416,2.016576732,2.113989506,0.183768155,2.7616,-2.416,239.09,45.23,0.34595,0.0004,325,2,1,HCl,WL,81.8
comp_490,N-(phenyl(piperidin-1-yl)methyl)nicotinamide,O=C(NC(c1ccccc1)N2CCCCC2)c3cccnc3,-6.137528168,-6.934821785,-7.246664271,-7.515240653,-1.973913958,0.9152,323,4.163614209,6.145994147,2.112840684,4.129417416,2.016576732,2.113989506,0.183768155,2.7616,-2.416,239.09,45.23,0.34595,0.0005,325,2,1,HCl,WL,86.2
comp_490,N-(phenyl(piperidin-1-yl)methyl)nicotinamide,O=C(NC(c1ccccc1)N2CCCCC2)c3cccnc3,-6.137528168,-6.934821785,-7.246664271,-7.515240653,-1.973913958,0.9152,323,4.163614209,6.145994147,2.112840684,4.129417416,2.016576732,2.113989506,0.183768155,2.7616,-2.416,239.09,45.23,0.34595,0.0001,335,2,1,HCl,WL,38.6
comp_490,N-(phenyl(piperidin-1-yl)methyl)nicotinamide,O=C(NC(c1ccccc1)N2CCCCC2)c3cccnc3,-6.137528168,-6.934821785,-7.246664271,-7.515240653,-1.973913958,0.9152,323,4.163614209,6.145994147,2.112840684,4.129417416,2.016576732,2.113989506,0.183768155,2.7616,-2.416,239.09,45.23,0.34595,0.0002,335,2,1,HCl,WL,45.4
comp_490,N-(phenyl(piperidin-1-yl)methyl)nicotinamide,O=C(NC(c1ccccc1)N2CCCCC2)c3cccnc3,-6.137528168,-6.934821785,-7.246664271,-7.515240653,-1.973913958,0.9152,323,4.163614209,6.145994147,2.112840684,4.129417416,2.016576732,2.113989506,0.183768155,2.7616,-2.416,239.09,45.23,0.34595,0.0003,335,2,1,HCl,WL,52.1
comp_490,N-(phenyl(piperidin-1-yl)methyl)nicotinamide,O=C(NC(c1ccccc1)N2CCCCC2)c3cccnc3,-6.137528168,-6.934821785,-7.246664271,-7.515240653,-1.973913958,0.9152,323,4.163614209,6.145994147,2.112840684,4.129417416,2.016576732,2.113989506,0.183768155,2.7616,-2.416,239.09,45.23,0.34595,0.0004,335,2,1,HCl,WL,57.5
comp_490,N-(phenyl(piperidin-1-yl)methyl)nicotinamide,O=C(NC(c1ccccc1)N2CCCCC2)c3cccnc3,-6.137528168,-6.934821785,-7.246664271,-7.515240653,-1.973913958,0.9152,323,4.163614209,6.145994147,2.112840684,4.129417416,2.016576732,2.113989506,0.183768155,2.7616,-2.416,239.09,45.23,0.34595,0.0005,335,2,1,HCl,WL,62.4
comp_490,N-(phenyl(piperidin-1-yl)methyl)nicotinamide,O=C(NC(c1ccccc1)N2CCCCC2)c3cccnc3,-6.137528168,-6.934821785,-7.246664271,-7.515240653,-1.973913958,0.9152,323,4.163614209,6.145994147,2.112840684,4.129417416,2.016576732,2.113989506,0.183768155,2.7616,-2.416,239.09,45.23,0.34595,0.0005,305,12,1,HCl,WL,94.2
comp_490,N-(phenyl(piperidin-1-yl)methyl)nicotinamide,O=C(NC(c1ccccc1)N2CCCCC2)c3cccnc3,-6.137528168,-6.934821785,-7.246664271,-7.515240653,-1.973913958,0.9152,323,4.163614209,6.145994147,2.112840684,4.129417416,2.016576732,2.113989506,0.183768155,2.7616,-2.416,239.09,45.23,0.34595,0.0005,315,12,1,HCl,WL,94.7
comp_490,N-(phenyl(piperidin-1-yl)methyl)nicotinamide,O=C(NC(c1ccccc1)N2CCCCC2)c3cccnc3,-6.137528168,-6.934821785,-7.246664271,-7.515240653,-1.973913958,0.9152,323,4.163614209,6.145994147,2.112840684,4.129417416,2.016576732,2.113989506,0.183768155,2.7616,-2.416,239.09,45.23,0.34595,0.0005,325,12,1,HCl,WL,90.4
comp_490,N-(phenyl(piperidin-1-yl)methyl)nicotinamide,O=C(NC(c1ccccc1)N2CCCCC2)c3cccnc3,-6.137528168,-6.934821785,-7.246664271,-7.515240653,-1.973913958,0.9152,323,4.163614209,6.145994147,2.112840684,4.129417416,2.016576732,2.113989506,0.183768155,2.7616,-2.416,239.09,45.23,0.34595,0.0005,335,12,1,HCl,WL,73.2
comp_490,N-(phenyl(piperidin-1-yl)methyl)nicotinamide,O=C(NC(c1ccccc1)N2CCCCC2)c3cccnc3,-6.137528168,-6.934821785,-7.246664271,-7.515240653,-1.973913958,0.9152,323,4.163614209,6.145994147,2.112840684,4.129417416,2.016576732,2.113989506,0.183768155,2.7616,-2.416,239.09,45.23,0.34595,0.0001,305,0.75,1,HCl,PDP,71.3
comp_490,N-(phenyl(piperidin-1-yl)methyl)nicotinamide,O=C(NC(c1ccccc1)N2CCCCC2)c3cccnc3,-6.137528168,-6.934821785,-7.246664271,-7.515240653,-1.973913958,0.9152,323,4.163614209,6.145994147,2.112840684,4.129417416,2.016576732,2.113989506,0.183768155,2.7616,-2.416,239.09,45.23,0.34595,0.0002,305,0.75,1,HCl,PDP,84.6
comp_490,N-(phenyl(piperidin-1-yl)methyl)nicotinamide,O=C(NC(c1ccccc1)N2CCCCC2)c3cccnc3,-6.137528168,-6.934821785,-7.246664271,-7.515240653,-1.973913958,0.9152,323,4.163614209,6.145994147,2.112840684,4.129417416,2.016576732,2.113989506,0.183768155,2.7616,-2.416,239.09,45.23,0.34595,0.0003,305,0.75,1,HCl,PDP,90.8
comp_490,N-(phenyl(piperidin-1-yl)methyl)nicotinamide,O=C(NC(c1ccccc1)N2CCCCC2)c3cccnc3,-6.137528168,-6.934821785,-7.246664271,-7.515240653,-1.973913958,0.9152,323,4.163614209,6.145994147,2.112840684,4.129417416,2.016576732,2.113989506,0.183768155,2.7616,-2.416,239.09,45.23,0.34595,0.0004,305,0.75,1,HCl,PDP,94.7
comp_490,N-(phenyl(piperidin-1-yl)methyl)nicotinamide,O=C(NC(c1ccccc1)N2CCCCC2)c3cccnc3,-6.137528168,-6.934821785,-7.246664271,-7.515240653,-1.973913958,0.9152,323,4.163614209,6.145994147,2.112840684,4.129417416,2.016576732,2.113989506,0.183768155,2.7616,-2.416,239.09,45.23,0.34595,0.0005,305,0.75,1,HCl,PDP,96.8
comp_490,N-(phenyl(piperidin-1-yl)methyl)nicotinamide,O=C(NC(c1ccccc1)N2CCCCC2)c3cccnc3,-6.137528168,-6.934821785,-7.246664271,-7.515240653,-1.973913958,0.9152,323,4.163614209,6.145994147,2.112840684,4.129417416,2.016576732,2.113989506,0.183768155,2.7616,-2.416,239.09,45.23,0.34595,0.0001,305,0.75,1,HCl,EIS,70.4
comp_490,N-(phenyl(piperidin-1-yl)methyl)nicotinamide,O=C(NC(c1ccccc1)N2CCCCC2)c3cccnc3,-6.137528168,-6.934821785,-7.246664271,-7.515240653,-1.973913958,0.9152,323,4.163614209,6.145994147,2.112840684,4.129417416,2.016576732,2.113989506,0.183768155,2.7616,-2.416,239.09,45.23,0.34595,0.0002,305,0.75,1,HCl,EIS,87.1
comp_490,N-(phenyl(piperidin-1-yl)methyl)nicotinamide,O=C(NC(c1ccccc1)N2CCCCC2)c3cccnc3,-6.137528168,-6.934821785,-7.246664271,-7.515240653,-1.973913958,0.9152,323,4.163614209,6.145994147,2.112840684,4.129417416,2.016576732,2.113989506,0.183768155,2.7616,-2.416,239.09,45.23,0.34595,0.0003,305,0.75,1,HCl,EIS,89.4
comp_490,N-(phenyl(piperidin-1-yl)methyl)nicotinamide,O=C(NC(c1ccccc1)N2CCCCC2)c3cccnc3,-6.137528168,-6.934821785,-7.246664271,-7.515240653,-1.973913958,0.9152,323,4.163614209,6.145994147,2.112840684,4.129417416,2.016576732,2.113989506,0.183768155,2.7616,-2.416,239.09,45.23,0.34595,0.0004,305,0.75,1,HCl,EIS,93
comp_490,N-(phenyl(piperidin-1-yl)methyl)nicotinamide,O=C(NC(c1ccccc1)N2CCCCC2)c3cccnc3,-6.137528168,-6.934821785,-7.246664271,-7.515240653,-1.973913958,0.9152,323,4.163614209,6.145994147,2.112840684,4.129417416,2.016576732,2.113989506,0.183768155,2.7616,-2.416,239.09,45.23,0.34595,0.0005,305,0.75,1,HCl,EIS,94.1
comp_491,3-pyridinecarboxaldehyde-4-phenyl thiosemicarbazide,S=C(N/N=C/c1cccnc1)Nc2ccccc2,-6.082289054,-6.266238025,-6.578896853,-7.499185936,-2.289293925,12.2233,331.08,3.792995129,5.996168554,2.472826562,4.234497558,1.761670996,2.544596807,0.150710571,2.5913,-3.526,212.17,81.4,0.34595,0.0001,303,8,1,HCl,WL,94
comp_491,3-pyridinecarboxaldehyde-4-phenyl thiosemicarbazide,S=C(N/N=C/c1cccnc1)Nc2ccccc2,-6.082289054,-6.266238025,-6.578896853,-7.499185936,-2.289293925,12.2233,331.08,3.792995129,5.996168554,2.472826562,4.234497558,1.761670996,2.544596807,0.150710571,2.5913,-3.526,212.17,81.4,0.34595,0.00025,303,8,1,HCl,WL,95
comp_491,3-pyridinecarboxaldehyde-4-phenyl thiosemicarbazide,S=C(N/N=C/c1cccnc1)Nc2ccccc2,-6.082289054,-6.266238025,-6.578896853,-7.499185936,-2.289293925,12.2233,331.08,3.792995129,5.996168554,2.472826562,4.234497558,1.761670996,2.544596807,0.150710571,2.5913,-3.526,212.17,81.4,0.34595,0.0005,303,8,1,HCl,WL,95
comp_491,3-pyridinecarboxaldehyde-4-phenyl thiosemicarbazide,S=C(N/N=C/c1cccnc1)Nc2ccccc2,-6.082289054,-6.266238025,-6.578896853,-7.499185936,-2.289293925,12.2233,331.08,3.792995129,5.996168554,2.472826562,4.234497558,1.761670996,2.544596807,0.150710571,2.5913,-3.526,212.17,81.4,0.34595,0.001,303,8,1,HCl,WL,96
comp_491,3-pyridinecarboxaldehyde-4-phenyl thiosemicarbazide,S=C(N/N=C/c1cccnc1)Nc2ccccc2,-6.082289054,-6.266238025,-6.578896853,-7.499185936,-2.289293925,12.2233,331.08,3.792995129,5.996168554,2.472826562,4.234497558,1.761670996,2.544596807,0.150710571,2.5913,-3.526,212.17,81.4,0.34595,0.0001,308,8,1,HCl,WL,92
comp_491,3-pyridinecarboxaldehyde-4-phenyl thiosemicarbazide,S=C(N/N=C/c1cccnc1)Nc2ccccc2,-6.082289054,-6.266238025,-6.578896853,-7.499185936,-2.289293925,12.2233,331.08,3.792995129,5.996168554,2.472826562,4.234497558,1.761670996,2.544596807,0.150710571,2.5913,-3.526,212.17,81.4,0.34595,0.00025,308,8,1,HCl,WL,95
comp_491,3-pyridinecarboxaldehyde-4-phenyl thiosemicarbazide,S=C(N/N=C/c1cccnc1)Nc2ccccc2,-6.082289054,-6.266238025,-6.578896853,-7.499185936,-2.289293925,12.2233,331.08,3.792995129,5.996168554,2.472826562,4.234497558,1.761670996,2.544596807,0.150710571,2.5913,-3.526,212.17,81.4,0.34595,0.0005,308,8,1,HCl,WL,95
comp_491,3-pyridinecarboxaldehyde-4-phenyl thiosemicarbazide,S=C(N/N=C/c1cccnc1)Nc2ccccc2,-6.082289054,-6.266238025,-6.578896853,-7.499185936,-2.289293925,12.2233,331.08,3.792995129,5.996168554,2.472826562,4.234497558,1.761670996,2.544596807,0.150710571,2.5913,-3.526,212.17,81.4,0.34595,0.001,308,8,1,HCl,WL,96
comp_491,3-pyridinecarboxaldehyde-4-phenyl thiosemicarbazide,S=C(N/N=C/c1cccnc1)Nc2ccccc2,-6.082289054,-6.266238025,-6.578896853,-7.499185936,-2.289293925,12.2233,331.08,3.792995129,5.996168554,2.472826562,4.234497558,1.761670996,2.544596807,0.150710571,2.5913,-3.526,212.17,81.4,0.34595,0.0001,313,8,1,HCl,WL,89
comp_491,3-pyridinecarboxaldehyde-4-phenyl thiosemicarbazide,S=C(N/N=C/c1cccnc1)Nc2ccccc2,-6.082289054,-6.266238025,-6.578896853,-7.499185936,-2.289293925,12.2233,331.08,3.792995129,5.996168554,2.472826562,4.234497558,1.761670996,2.544596807,0.150710571,2.5913,-3.526,212.17,81.4,0.34595,0.00025,313,8,1,HCl,WL,95
comp_491,3-pyridinecarboxaldehyde-4-phenyl thiosemicarbazide,S=C(N/N=C/c1cccnc1)Nc2ccccc2,-6.082289054,-6.266238025,-6.578896853,-7.499185936,-2.289293925,12.2233,331.08,3.792995129,5.996168554,2.472826562,4.234497558,1.761670996,2.544596807,0.150710571,2.5913,-3.526,212.17,81.4,0.34595,0.0005,313,8,1,HCl,WL,95
comp_491,3-pyridinecarboxaldehyde-4-phenyl thiosemicarbazide,S=C(N/N=C/c1cccnc1)Nc2ccccc2,-6.082289054,-6.266238025,-6.578896853,-7.499185936,-2.289293925,12.2233,331.08,3.792995129,5.996168554,2.472826562,4.234497558,1.761670996,2.544596807,0.150710571,2.5913,-3.526,212.17,81.4,0.34595,0.001,313,8,1,HCl,WL,96
comp_491,3-pyridinecarboxaldehyde-4-phenyl thiosemicarbazide,S=C(N/N=C/c1cccnc1)Nc2ccccc2,-6.082289054,-6.266238025,-6.578896853,-7.499185936,-2.289293925,12.2233,331.08,3.792995129,5.996168554,2.472826562,4.234497558,1.761670996,2.544596807,0.150710571,2.5913,-3.526,212.17,81.4,0.34595,0.0001,323,8,1,HCl,WL,87
comp_491,3-pyridinecarboxaldehyde-4-phenyl thiosemicarbazide,S=C(N/N=C/c1cccnc1)Nc2ccccc2,-6.082289054,-6.266238025,-6.578896853,-7.499185936,-2.289293925,12.2233,331.08,3.792995129,5.996168554,2.472826562,4.234497558,1.761670996,2.544596807,0.150710571,2.5913,-3.526,212.17,81.4,0.34595,0.00025,323,8,1,HCl,WL,94
comp_491,3-pyridinecarboxaldehyde-4-phenyl thiosemicarbazide,S=C(N/N=C/c1cccnc1)Nc2ccccc2,-6.082289054,-6.266238025,-6.578896853,-7.499185936,-2.289293925,12.2233,331.08,3.792995129,5.996168554,2.472826562,4.234497558,1.761670996,2.544596807,0.150710571,2.5913,-3.526,212.17,81.4,0.34595,0.0005,323,8,1,HCl,WL,96
comp_491,3-pyridinecarboxaldehyde-4-phenyl thiosemicarbazide,S=C(N/N=C/c1cccnc1)Nc2ccccc2,-6.082289054,-6.266238025,-6.578896853,-7.499185936,-2.289293925,12.2233,331.08,3.792995129,5.996168554,2.472826562,4.234497558,1.761670996,2.544596807,0.150710571,2.5913,-3.526,212.17,81.4,0.34595,0.001,323,8,1,HCl,WL,97
comp_491,3-pyridinecarboxaldehyde-4-phenyl thiosemicarbazide,S=C(N/N=C/c1cccnc1)Nc2ccccc2,-6.082289054,-6.266238025,-6.578896853,-7.499185936,-2.289293925,12.2233,331.08,3.792995129,5.996168554,2.472826562,4.234497558,1.761670996,2.544596807,0.150710571,2.5913,-3.526,212.17,81.4,0.34595,0.0001,303,0.5,1,HCl,PDP,86
comp_491,3-pyridinecarboxaldehyde-4-phenyl thiosemicarbazide,S=C(N/N=C/c1cccnc1)Nc2ccccc2,-6.082289054,-6.266238025,-6.578896853,-7.499185936,-2.289293925,12.2233,331.08,3.792995129,5.996168554,2.472826562,4.234497558,1.761670996,2.544596807,0.150710571,2.5913,-3.526,212.17,81.4,0.34595,0.00025,303,0.5,1,HCl,PDP,87
comp_491,3-pyridinecarboxaldehyde-4-phenyl thiosemicarbazide,S=C(N/N=C/c1cccnc1)Nc2ccccc2,-6.082289054,-6.266238025,-6.578896853,-7.499185936,-2.289293925,12.2233,331.08,3.792995129,5.996168554,2.472826562,4.234497558,1.761670996,2.544596807,0.150710571,2.5913,-3.526,212.17,81.4,0.34595,0.0005,303,0.5,1,HCl,PDP,89
comp_491,3-pyridinecarboxaldehyde-4-phenyl thiosemicarbazide,S=C(N/N=C/c1cccnc1)Nc2ccccc2,-6.082289054,-6.266238025,-6.578896853,-7.499185936,-2.289293925,12.2233,331.08,3.792995129,5.996168554,2.472826562,4.234497558,1.761670996,2.544596807,0.150710571,2.5913,-3.526,212.17,81.4,0.34595,0.001,303,0.5,1,HCl,PDP,90
comp_491,3-pyridinecarboxaldehyde-4-phenyl thiosemicarbazide,S=C(N/N=C/c1cccnc1)Nc2ccccc2,-6.082289054,-6.266238025,-6.578896853,-7.499185936,-2.289293925,12.2233,331.08,3.792995129,5.996168554,2.472826562,4.234497558,1.761670996,2.544596807,0.150710571,2.5913,-3.526,212.17,81.4,0.34595,0.0001,303,0.5,1,HCl,EIS,85
comp_491,3-pyridinecarboxaldehyde-4-phenyl thiosemicarbazide,S=C(N/N=C/c1cccnc1)Nc2ccccc2,-6.082289054,-6.266238025,-6.578896853,-7.499185936,-2.289293925,12.2233,331.08,3.792995129,5.996168554,2.472826562,4.234497558,1.761670996,2.544596807,0.150710571,2.5913,-3.526,212.17,81.4,0.34595,0.00025,303,0.5,1,HCl,EIS,90
comp_491,3-pyridinecarboxaldehyde-4-phenyl thiosemicarbazide,S=C(N/N=C/c1cccnc1)Nc2ccccc2,-6.082289054,-6.266238025,-6.578896853,-7.499185936,-2.289293925,12.2233,331.08,3.792995129,5.996168554,2.472826562,4.234497558,1.761670996,2.544596807,0.150710571,2.5913,-3.526,212.17,81.4,0.34595,0.0005,303,0.5,1,HCl,EIS,91
comp_491,3-pyridinecarboxaldehyde-4-phenyl thiosemicarbazide,S=C(N/N=C/c1cccnc1)Nc2ccccc2,-6.082289054,-6.266238025,-6.578896853,-7.499185936,-2.289293925,12.2233,331.08,3.792995129,5.996168554,2.472826562,4.234497558,1.761670996,2.544596807,0.150710571,2.5913,-3.526,212.17,81.4,0.34595,0.001,303,0.5,1,HCl,EIS,92
comp_492,4-pyridinecarboxaldehyde-4-phenylthiosemicarbazide,S=C(N/N=C/c1ccncc1)Nc2ccccc2,-6.131541663,-6.348144297,-6.72665468,-7.505988782,-2.424262401,11.5781,326.83,3.707279262,6.051469166,2.598881404,4.325175285,1.726293881,2.709147824,0.1012717,2.5913,-3.526,212.17,81.4,0.17645,0.0001,303,8,1,HCl,WL,91
comp_492,4-pyridinecarboxaldehyde-4-phenylthiosemicarbazide,S=C(N/N=C/c1ccncc1)Nc2ccccc2,-6.131541663,-6.348144297,-6.72665468,-7.505988782,-2.424262401,11.5781,326.83,3.707279262,6.051469166,2.598881404,4.325175285,1.726293881,2.709147824,0.1012717,2.5913,-3.526,212.17,81.4,0.17645,0.00025,303,8,1,HCl,WL,93
comp_492,4-pyridinecarboxaldehyde-4-phenylthiosemicarbazide,S=C(N/N=C/c1ccncc1)Nc2ccccc2,-6.131541663,-6.348144297,-6.72665468,-7.505988782,-2.424262401,11.5781,326.83,3.707279262,6.051469166,2.598881404,4.325175285,1.726293881,2.709147824,0.1012717,2.5913,-3.526,212.17,81.4,0.17645,0.0005,303,8,1,HCl,WL,94
comp_492,4-pyridinecarboxaldehyde-4-phenylthiosemicarbazide,S=C(N/N=C/c1ccncc1)Nc2ccccc2,-6.131541663,-6.348144297,-6.72665468,-7.505988782,-2.424262401,11.5781,326.83,3.707279262,6.051469166,2.598881404,4.325175285,1.726293881,2.709147824,0.1012717,2.5913,-3.526,212.17,81.4,0.17645,0.001,303,8,1,HCl,WL,93
comp_492,4-pyridinecarboxaldehyde-4-phenylthiosemicarbazide,S=C(N/N=C/c1ccncc1)Nc2ccccc2,-6.131541663,-6.348144297,-6.72665468,-7.505988782,-2.424262401,11.5781,326.83,3.707279262,6.051469166,2.598881404,4.325175285,1.726293881,2.709147824,0.1012717,2.5913,-3.526,212.17,81.4,0.17645,0.0001,308,8,1,HCl,WL,92
comp_492,4-pyridinecarboxaldehyde-4-phenylthiosemicarbazide,S=C(N/N=C/c1ccncc1)Nc2ccccc2,-6.131541663,-6.348144297,-6.72665468,-7.505988782,-2.424262401,11.5781,326.83,3.707279262,6.051469166,2.598881404,4.325175285,1.726293881,2.709147824,0.1012717,2.5913,-3.526,212.17,81.4,0.17645,0.00025,308,8,1,HCl,WL,94
comp_492,4-pyridinecarboxaldehyde-4-phenylthiosemicarbazide,S=C(N/N=C/c1ccncc1)Nc2ccccc2,-6.131541663,-6.348144297,-6.72665468,-7.505988782,-2.424262401,11.5781,326.83,3.707279262,6.051469166,2.598881404,4.325175285,1.726293881,2.709147824,0.1012717,2.5913,-3.526,212.17,81.4,0.17645,0.0005,308,8,1,HCl,WL,94
comp_492,4-pyridinecarboxaldehyde-4-phenylthiosemicarbazide,S=C(N/N=C/c1ccncc1)Nc2ccccc2,-6.131541663,-6.348144297,-6.72665468,-7.505988782,-2.424262401,11.5781,326.83,3.707279262,6.051469166,2.598881404,4.325175285,1.726293881,2.709147824,0.1012717,2.5913,-3.526,212.17,81.4,0.17645,0.001,308,8,1,HCl,WL,94
comp_492,4-pyridinecarboxaldehyde-4-phenylthiosemicarbazide,S=C(N/N=C/c1ccncc1)Nc2ccccc2,-6.131541663,-6.348144297,-6.72665468,-7.505988782,-2.424262401,11.5781,326.83,3.707279262,6.051469166,2.598881404,4.325175285,1.726293881,2.709147824,0.1012717,2.5913,-3.526,212.17,81.4,0.17645,0.0001,313,8,1,HCl,WL,89
comp_492,4-pyridinecarboxaldehyde-4-phenylthiosemicarbazide,S=C(N/N=C/c1ccncc1)Nc2ccccc2,-6.131541663,-6.348144297,-6.72665468,-7.505988782,-2.424262401,11.5781,326.83,3.707279262,6.051469166,2.598881404,4.325175285,1.726293881,2.709147824,0.1012717,2.5913,-3.526,212.17,81.4,0.17645,0.00025,313,8,1,HCl,WL,94
comp_492,4-pyridinecarboxaldehyde-4-phenylthiosemicarbazide,S=C(N/N=C/c1ccncc1)Nc2ccccc2,-6.131541663,-6.348144297,-6.72665468,-7.505988782,-2.424262401,11.5781,326.83,3.707279262,6.051469166,2.598881404,4.325175285,1.726293881,2.709147824,0.1012717,2.5913,-3.526,212.17,81.4,0.17645,0.0005,313,8,1,HCl,WL,94
comp_492,4-pyridinecarboxaldehyde-4-phenylthiosemicarbazide,S=C(N/N=C/c1ccncc1)Nc2ccccc2,-6.131541663,-6.348144297,-6.72665468,-7.505988782,-2.424262401,11.5781,326.83,3.707279262,6.051469166,2.598881404,4.325175285,1.726293881,2.709147824,0.1012717,2.5913,-3.526,212.17,81.4,0.17645,0.001,313,8,1,HCl,WL,94
comp_492,4-pyridinecarboxaldehyde-4-phenylthiosemicarbazide,S=C(N/N=C/c1ccncc1)Nc2ccccc2,-6.131541663,-6.348144297,-6.72665468,-7.505988782,-2.424262401,11.5781,326.83,3.707279262,6.051469166,2.598881404,4.325175285,1.726293881,2.709147824,0.1012717,2.5913,-3.526,212.17,81.4,0.17645,0.0001,323,8,1,HCl,WL,92
comp_492,4-pyridinecarboxaldehyde-4-phenylthiosemicarbazide,S=C(N/N=C/c1ccncc1)Nc2ccccc2,-6.131541663,-6.348144297,-6.72665468,-7.505988782,-2.424262401,11.5781,326.83,3.707279262,6.051469166,2.598881404,4.325175285,1.726293881,2.709147824,0.1012717,2.5913,-3.526,212.17,81.4,0.17645,0.00025,323,8,1,HCl,WL,94
comp_492,4-pyridinecarboxaldehyde-4-phenylthiosemicarbazide,S=C(N/N=C/c1ccncc1)Nc2ccccc2,-6.131541663,-6.348144297,-6.72665468,-7.505988782,-2.424262401,11.5781,326.83,3.707279262,6.051469166,2.598881404,4.325175285,1.726293881,2.709147824,0.1012717,2.5913,-3.526,212.17,81.4,0.17645,0.0005,323,8,1,HCl,WL,95
comp_492,4-pyridinecarboxaldehyde-4-phenylthiosemicarbazide,S=C(N/N=C/c1ccncc1)Nc2ccccc2,-6.131541663,-6.348144297,-6.72665468,-7.505988782,-2.424262401,11.5781,326.83,3.707279262,6.051469166,2.598881404,4.325175285,1.726293881,2.709147824,0.1012717,2.5913,-3.526,212.17,81.4,0.17645,0.001,323,8,1,HCl,WL,95
comp_492,4-pyridinecarboxaldehyde-4-phenylthiosemicarbazide,S=C(N/N=C/c1ccncc1)Nc2ccccc2,-6.131541663,-6.348144297,-6.72665468,-7.505988782,-2.424262401,11.5781,326.83,3.707279262,6.051469166,2.598881404,4.325175285,1.726293881,2.709147824,0.1012717,2.5913,-3.526,212.17,81.4,0.17645,0.0001,303,0.5,1,HCl,PDP,84
comp_492,4-pyridinecarboxaldehyde-4-phenylthiosemicarbazide,S=C(N/N=C/c1ccncc1)Nc2ccccc2,-6.131541663,-6.348144297,-6.72665468,-7.505988782,-2.424262401,11.5781,326.83,3.707279262,6.051469166,2.598881404,4.325175285,1.726293881,2.709147824,0.1012717,2.5913,-3.526,212.17,81.4,0.17645,0.00025,303,0.5,1,HCl,PDP,88
comp_492,4-pyridinecarboxaldehyde-4-phenylthiosemicarbazide,S=C(N/N=C/c1ccncc1)Nc2ccccc2,-6.131541663,-6.348144297,-6.72665468,-7.505988782,-2.424262401,11.5781,326.83,3.707279262,6.051469166,2.598881404,4.325175285,1.726293881,2.709147824,0.1012717,2.5913,-3.526,212.17,81.4,0.17645,0.0005,303,0.5,1,HCl,PDP,89
comp_492,4-pyridinecarboxaldehyde-4-phenylthiosemicarbazide,S=C(N/N=C/c1ccncc1)Nc2ccccc2,-6.131541663,-6.348144297,-6.72665468,-7.505988782,-2.424262401,11.5781,326.83,3.707279262,6.051469166,2.598881404,4.325175285,1.726293881,2.709147824,0.1012717,2.5913,-3.526,212.17,81.4,0.17645,0.001,303,0.5,1,HCl,PDP,89
comp_492,4-pyridinecarboxaldehyde-4-phenylthiosemicarbazide,S=C(N/N=C/c1ccncc1)Nc2ccccc2,-6.131541663,-6.348144297,-6.72665468,-7.505988782,-2.424262401,11.5781,326.83,3.707279262,6.051469166,2.598881404,4.325175285,1.726293881,2.709147824,0.1012717,2.5913,-3.526,212.17,81.4,0.17645,0.0001,303,0.5,1,HCl,EIS,84
comp_492,4-pyridinecarboxaldehyde-4-phenylthiosemicarbazide,S=C(N/N=C/c1ccncc1)Nc2ccccc2,-6.131541663,-6.348144297,-6.72665468,-7.505988782,-2.424262401,11.5781,326.83,3.707279262,6.051469166,2.598881404,4.325175285,1.726293881,2.709147824,0.1012717,2.5913,-3.526,212.17,81.4,0.17645,0.00025,303,0.5,1,HCl,EIS,88
