Repository: aveucoloap/Machine-Learning-corrosion-study

File: comp1-502_datasetQM_20220608.csv (part 61 of 61)
comp_ref,Compound,smiles,HOMO,HOMO_1,HOMO_2,HOMO_3,LUMO,Dipole,Polar,Egap,IP,EA,Electronegativity,Chemical hardness,Electrophilicity,deltaN,cLogP,cLogS,Total Surface Area,Polar Surface Area,Relative PSA,ConcInh_M,TempK,Time_H,Med_ConcM,Med_ID,Method,IE
comp_492,4-pyridinecarboxaldehyde-4-phenylthiosemicarbazide,S=C(N/N=C/c1ccncc1)Nc2ccccc2,-6.131541663,-6.348144297,-6.72665468,-7.505988782,-2.424262401,11.5781,326.83,3.707279262,6.051469166,2.598881404,4.325175285,1.726293881,2.709147824,0.1012717,2.5913,-3.526,212.17,81.4,0.17645,0.0005,303,0.5,1,HCl,EIS,90
comp_492,4-pyridinecarboxaldehyde-4-phenylthiosemicarbazide,S=C(N/N=C/c1ccncc1)Nc2ccccc2,-6.131541663,-6.348144297,-6.72665468,-7.505988782,-2.424262401,11.5781,326.83,3.707279262,6.051469166,2.598881404,4.325175285,1.726293881,2.709147824,0.1012717,2.5913,-3.526,212.17,81.4,0.17645,0.001,303,0.5,1,HCl,EIS,89
comp_493,(E)-ethyl 2-(4-(3-(4-fluorophenyl)acryloyl)phenoxy)acetate,CCOC(=O)COc2ccc(C(=O)/C=C/c1ccc(F)cc1)cc2,-6.545698961,-6.814275344,-7.273875657,-7.559595213,-2.589163401,8.3739,366.25,3.95653556,6.425082859,2.758311555,4.591697207,1.833385652,2.874965671,-0.050015231,3.2988,-4.375,261.15,52.6,0.16132,0.005,303,0.5,1,HCl,PDP,88
comp_493,(E)-ethyl 2-(4-(3-(4-fluorophenyl)acryloyl)phenoxy)acetate,CCOC(=O)COc2ccc(C(=O)/C=C/c1ccc(F)cc1)cc2,-6.545698961,-6.814275344,-7.273875657,-7.559595213,-2.589163401,8.3739,366.25,3.95653556,6.425082859,2.758311555,4.591697207,1.833385652,2.874965671,-0.050015231,3.2988,-4.375,261.15,52.6,0.16132,0.001,303,0.5,1,HCl,PDP,82
comp_493,(E)-ethyl 2-(4-(3-(4-fluorophenyl)acryloyl)phenoxy)acetate,CCOC(=O)COc2ccc(C(=O)/C=C/c1ccc(F)cc1)cc2,-6.545698961,-6.814275344,-7.273875657,-7.559595213,-2.589163401,8.3739,366.25,3.95653556,6.425082859,2.758311555,4.591697207,1.833385652,2.874965671,-0.050015231,3.2988,-4.375,261.15,52.6,0.16132,0.0005,303,0.5,1,HCl,PDP,75
comp_493,(E)-ethyl 2-(4-(3-(4-fluorophenyl)acryloyl)phenoxy)acetate,CCOC(=O)COc2ccc(C(=O)/C=C/c1ccc(F)cc1)cc2,-6.545698961,-6.814275344,-7.273875657,-7.559595213,-2.589163401,8.3739,366.25,3.95653556,6.425082859,2.758311555,4.591697207,1.833385652,2.874965671,-0.050015231,3.2988,-4.375,261.15,52.6,0.16132,0.0001,303,0.5,1,HCl,PDP,71
comp_493,(E)-ethyl 2-(4-(3-(4-fluorophenyl)acryloyl)phenoxy)acetate,CCOC(=O)COc2ccc(C(=O)/C=C/c1ccc(F)cc1)cc2,-6.545698961,-6.814275344,-7.273875657,-7.559595213,-2.589163401,8.3739,366.25,3.95653556,6.425082859,2.758311555,4.591697207,1.833385652,2.874965671,-0.050015231,3.2988,-4.375,261.15,52.6,0.16132,0.005,303,0.5,1,HCl,EIS,88
comp_493,(E)-ethyl 2-(4-(3-(4-fluorophenyl)acryloyl)phenoxy)acetate,CCOC(=O)COc2ccc(C(=O)/C=C/c1ccc(F)cc1)cc2,-6.545698961,-6.814275344,-7.273875657,-7.559595213,-2.589163401,8.3739,366.25,3.95653556,6.425082859,2.758311555,4.591697207,1.833385652,2.874965671,-0.050015231,3.2988,-4.375,261.15,52.6,0.16132,0.001,303,0.5,1,HCl,EIS,81
comp_493,(E)-ethyl 2-(4-(3-(4-fluorophenyl)acryloyl)phenoxy)acetate,CCOC(=O)COc2ccc(C(=O)/C=C/c1ccc(F)cc1)cc2,-6.545698961,-6.814275344,-7.273875657,-7.559595213,-2.589163401,8.3739,366.25,3.95653556,6.425082859,2.758311555,4.591697207,1.833385652,2.874965671,-0.050015231,3.2988,-4.375,261.15,52.6,0.16132,0.0005,303,0.5,1,HCl,EIS,73
comp_493,(E)-ethyl 2-(4-(3-(4-fluorophenyl)acryloyl)phenoxy)acetate,CCOC(=O)COc2ccc(C(=O)/C=C/c1ccc(F)cc1)cc2,-6.545698961,-6.814275344,-7.273875657,-7.559595213,-2.589163401,8.3739,366.25,3.95653556,6.425082859,2.758311555,4.591697207,1.833385652,2.874965671,-0.050015231,3.2988,-4.375,261.15,52.6,0.16132,0.0001,303,0.5,1,HCl,EIS,66
comp_493,(E)-ethyl 2-(4-(3-(4-fluorophenyl)acryloyl)phenoxy)acetate,CCOC(=O)COc2ccc(C(=O)/C=C/c1ccc(F)cc1)cc2,-6.545698961,-6.814275344,-7.273875657,-7.559595213,-2.589163401,8.3739,366.25,3.95653556,6.425082859,2.758311555,4.591697207,1.833385652,2.874965671,-0.050015231,3.2988,-4.375,261.15,52.6,0.16132,0.005,303,12,1,HCl,WL,87
comp_493,(E)-ethyl 2-(4-(3-(4-fluorophenyl)acryloyl)phenoxy)acetate,CCOC(=O)COc2ccc(C(=O)/C=C/c1ccc(F)cc1)cc2,-6.545698961,-6.814275344,-7.273875657,-7.559595213,-2.589163401,8.3739,366.25,3.95653556,6.425082859,2.758311555,4.591697207,1.833385652,2.874965671,-0.050015231,3.2988,-4.375,261.15,52.6,0.16132,0.001,303,12,1,HCl,WL,83
comp_493,(E)-ethyl 2-(4-(3-(4-fluorophenyl)acryloyl)phenoxy)acetate,CCOC(=O)COc2ccc(C(=O)/C=C/c1ccc(F)cc1)cc2,-6.545698961,-6.814275344,-7.273875657,-7.559595213,-2.589163401,8.3739,366.25,3.95653556,6.425082859,2.758311555,4.591697207,1.833385652,2.874965671,-0.050015231,3.2988,-4.375,261.15,52.6,0.16132,0.0005,303,12,1,HCl,WL,80
comp_493,(E)-ethyl 2-(4-(3-(4-fluorophenyl)acryloyl)phenoxy)acetate,CCOC(=O)COc2ccc(C(=O)/C=C/c1ccc(F)cc1)cc2,-6.545698961,-6.814275344,-7.273875657,-7.559595213,-2.589163401,8.3739,366.25,3.95653556,6.425082859,2.758311555,4.591697207,1.833385652,2.874965671,-0.050015231,3.2988,-4.375,261.15,52.6,0.16132,0.0001,303,12,1,HCl,WL,76
comp_494,"(E)-ethyl 2-(4-(3-(3,4-dichlorophenyl)acryloyl)phenoxy)acetate",CCOC(=O)COc2ccc(C(=O)/C=C/c1ccc(Cl)c(Cl)c1)cc2,-6.652911823,-6.840126161,-7.333740707,-7.424082509,-2.742907734,4.9277,406.88,3.91000409,6.527260526,2.915101386,4.721180956,1.80607957,3.085349891,-0.12246468,4.41,-5.533,285.64,52.6,0.22077,0.005,303,0.5,1,HCl,PDP,91
comp_494,"(E)-ethyl 2-(4-(3-(3,4-dichlorophenyl)acryloyl)phenoxy)acetate",CCOC(=O)COc2ccc(C(=O)/C=C/c1ccc(Cl)c(Cl)c1)cc2,-6.652911823,-6.840126161,-7.333740707,-7.424082509,-2.742907734,4.9277,406.88,3.91000409,6.527260526,2.915101386,4.721180956,1.80607957,3.085349891,-0.12246468,4.41,-5.533,285.64,52.6,0.22077,0.001,303,0.5,1,HCl,PDP,85
comp_494,"(E)-ethyl 2-(4-(3-(3,4-dichlorophenyl)acryloyl)phenoxy)acetate",CCOC(=O)COc2ccc(C(=O)/C=C/c1ccc(Cl)c(Cl)c1)cc2,-6.652911823,-6.840126161,-7.333740707,-7.424082509,-2.742907734,4.9277,406.88,3.91000409,6.527260526,2.915101386,4.721180956,1.80607957,3.085349891,-0.12246468,4.41,-5.533,285.64,52.6,0.22077,0.0005,303,0.5,1,HCl,PDP,80
comp_494,"(E)-ethyl 2-(4-(3-(3,4-dichlorophenyl)acryloyl)phenoxy)acetate",CCOC(=O)COc2ccc(C(=O)/C=C/c1ccc(Cl)c(Cl)c1)cc2,-6.652911823,-6.840126161,-7.333740707,-7.424082509,-2.742907734,4.9277,406.88,3.91000409,6.527260526,2.915101386,4.721180956,1.80607957,3.085349891,-0.12246468,4.41,-5.533,285.64,52.6,0.22077,0.0001,303,0.5,1,HCl,PDP,76
comp_494,"(E)-ethyl 2-(4-(3-(3,4-dichlorophenyl)acryloyl)phenoxy)acetate",CCOC(=O)COc2ccc(C(=O)/C=C/c1ccc(Cl)c(Cl)c1)cc2,-6.652911823,-6.840126161,-7.333740707,-7.424082509,-2.742907734,4.9277,406.88,3.91000409,6.527260526,2.915101386,4.721180956,1.80607957,3.085349891,-0.12246468,4.41,-5.533,285.64,52.6,0.22077,0.005,303,0.5,1,HCl,EIS,93
comp_494,"(E)-ethyl 2-(4-(3-(3,4-dichlorophenyl)acryloyl)phenoxy)acetate",CCOC(=O)COc2ccc(C(=O)/C=C/c1ccc(Cl)c(Cl)c1)cc2,-6.652911823,-6.840126161,-7.333740707,-7.424082509,-2.742907734,4.9277,406.88,3.91000409,6.527260526,2.915101386,4.721180956,1.80607957,3.085349891,-0.12246468,4.41,-5.533,285.64,52.6,0.22077,0.001,303,0.5,1,HCl,EIS,87
comp_494,"(E)-ethyl 2-(4-(3-(3,4-dichlorophenyl)acryloyl)phenoxy)acetate",CCOC(=O)COc2ccc(C(=O)/C=C/c1ccc(Cl)c(Cl)c1)cc2,-6.652911823,-6.840126161,-7.333740707,-7.424082509,-2.742907734,4.9277,406.88,3.91000409,6.527260526,2.915101386,4.721180956,1.80607957,3.085349891,-0.12246468,4.41,-5.533,285.64,52.6,0.22077,0.0005,303,0.5,1,HCl,EIS,80
comp_494,"(E)-ethyl 2-(4-(3-(3,4-dichlorophenyl)acryloyl)phenoxy)acetate",CCOC(=O)COc2ccc(C(=O)/C=C/c1ccc(Cl)c(Cl)c1)cc2,-6.652911823,-6.840126161,-7.333740707,-7.424082509,-2.742907734,4.9277,406.88,3.91000409,6.527260526,2.915101386,4.721180956,1.80607957,3.085349891,-0.12246468,4.41,-5.533,285.64,52.6,0.22077,0.0001,303,0.5,1,HCl,EIS,74
comp_494,"(E)-ethyl 2-(4-(3-(3,4-dichlorophenyl)acryloyl)phenoxy)acetate",CCOC(=O)COc2ccc(C(=O)/C=C/c1ccc(Cl)c(Cl)c1)cc2,-6.652911823,-6.840126161,-7.333740707,-7.424082509,-2.742907734,4.9277,406.88,3.91000409,6.527260526,2.915101386,4.721180956,1.80607957,3.085349891,-0.12246468,4.41,-5.533,285.64,52.6,0.22077,0.005,303,12,1,HCl,WL,91
comp_494,"(E)-ethyl 2-(4-(3-(3,4-dichlorophenyl)acryloyl)phenoxy)acetate",CCOC(=O)COc2ccc(C(=O)/C=C/c1ccc(Cl)c(Cl)c1)cc2,-6.652911823,-6.840126161,-7.333740707,-7.424082509,-2.742907734,4.9277,406.88,3.91000409,6.527260526,2.915101386,4.721180956,1.80607957,3.085349891,-0.12246468,4.41,-5.533,285.64,52.6,0.22077,0.001,303,12,1,HCl,WL,87
comp_494,"(E)-ethyl 2-(4-(3-(3,4-dichlorophenyl)acryloyl)phenoxy)acetate",CCOC(=O)COc2ccc(C(=O)/C=C/c1ccc(Cl)c(Cl)c1)cc2,-6.652911823,-6.840126161,-7.333740707,-7.424082509,-2.742907734,4.9277,406.88,3.91000409,6.527260526,2.915101386,4.721180956,1.80607957,3.085349891,-0.12246468,4.41,-5.533,285.64,52.6,0.22077,0.0005,303,12,1,HCl,WL,85
comp_494,"(E)-ethyl 2-(4-(3-(3,4-dichlorophenyl)acryloyl)phenoxy)acetate",CCOC(=O)COc2ccc(C(=O)/C=C/c1ccc(Cl)c(Cl)c1)cc2,-6.652911823,-6.840126161,-7.333740707,-7.424082509,-2.742907734,4.9277,406.88,3.91000409,6.527260526,2.915101386,4.721180956,1.80607957,3.085349891,-0.12246468,4.41,-5.533,285.64,52.6,0.22077,0.0001,303,12,1,HCl,WL,79
comp_495,"(E)-ethyl 2-(4-(3-(2,5-dimethoxyphenyl)acryloyl)phenoxy)acetate",CCOC(=O)COc2ccc(C(=O)/C=C/c1cc(OC)ccc1OC)cc2,-6.055894009,-6.693456789,-7.127478399,-7.372108762,-2.463991025,11.2194,395.42,3.591902984,5.974704212,2.608178718,4.291441465,1.683262747,2.735233979,0.123901355,3.058,-4.097,299.32,71.06,0.47825,0.005,303,0.5,1,HCl,PDP,95
comp_495,"(E)-ethyl 2-(4-(3-(2,5-dimethoxyphenyl)acryloyl)phenoxy)acetate",CCOC(=O)COc2ccc(C(=O)/C=C/c1cc(OC)ccc1OC)cc2,-6.055894009,-6.693456789,-7.127478399,-7.372108762,-2.463991025,11.2194,395.42,3.591902984,5.974704212,2.608178718,4.291441465,1.683262747,2.735233979,0.123901355,3.058,-4.097,299.32,71.06,0.47825,0.001,303,0.5,1,HCl,PDP,92
comp_495,"(E)-ethyl 2-(4-(3-(2,5-dimethoxyphenyl)acryloyl)phenoxy)acetate",CCOC(=O)COc2ccc(C(=O)/C=C/c1cc(OC)ccc1OC)cc2,-6.055894009,-6.693456789,-7.127478399,-7.372108762,-2.463991025,11.2194,395.42,3.591902984,5.974704212,2.608178718,4.291441465,1.683262747,2.735233979,0.123901355,3.058,-4.097,299.32,71.06,0.47825,0.0005,303,0.5,1,HCl,PDP,89
comp_495,"(E)-ethyl 2-(4-(3-(2,5-dimethoxyphenyl)acryloyl)phenoxy)acetate",CCOC(=O)COc2ccc(C(=O)/C=C/c1cc(OC)ccc1OC)cc2,-6.055894009,-6.693456789,-7.127478399,-7.372108762,-2.463991025,11.2194,395.42,3.591902984,5.974704212,2.608178718,4.291441465,1.683262747,2.735233979,0.123901355,3.058,-4.097,299.32,71.06,0.47825,0.0001,303,0.5,1,HCl,PDP,85
comp_495,"(E)-ethyl 2-(4-(3-(2,5-dimethoxyphenyl)acryloyl)phenoxy)acetate",CCOC(=O)COc2ccc(C(=O)/C=C/c1cc(OC)ccc1OC)cc2,-6.055894009,-6.693456789,-7.127478399,-7.372108762,-2.463991025,11.2194,395.42,3.591902984,5.974704212,2.608178718,4.291441465,1.683262747,2.735233979,0.123901355,3.058,-4.097,299.32,71.06,0.47825,0.005,303,0.5,1,HCl,EIS,95
comp_495,"(E)-ethyl 2-(4-(3-(2,5-dimethoxyphenyl)acryloyl)phenoxy)acetate",CCOC(=O)COc2ccc(C(=O)/C=C/c1cc(OC)ccc1OC)cc2,-6.055894009,-6.693456789,-7.127478399,-7.372108762,-2.463991025,11.2194,395.42,3.591902984,5.974704212,2.608178718,4.291441465,1.683262747,2.735233979,0.123901355,3.058,-4.097,299.32,71.06,0.47825,0.001,303,0.5,1,HCl,EIS,93
comp_495,"(E)-ethyl 2-(4-(3-(2,5-dimethoxyphenyl)acryloyl)phenoxy)acetate",CCOC(=O)COc2ccc(C(=O)/C=C/c1cc(OC)ccc1OC)cc2,-6.055894009,-6.693456789,-7.127478399,-7.372108762,-2.463991025,11.2194,395.42,3.591902984,5.974704212,2.608178718,4.291441465,1.683262747,2.735233979,0.123901355,3.058,-4.097,299.32,71.06,0.47825,0.0005,303,0.5,1,HCl,EIS,90
comp_495,"(E)-ethyl 2-(4-(3-(2,5-dimethoxyphenyl)acryloyl)phenoxy)acetate",CCOC(=O)COc2ccc(C(=O)/C=C/c1cc(OC)ccc1OC)cc2,-6.055894009,-6.693456789,-7.127478399,-7.372108762,-2.463991025,11.2194,395.42,3.591902984,5.974704212,2.608178718,4.291441465,1.683262747,2.735233979,0.123901355,3.058,-4.097,299.32,71.06,0.47825,0.0001,303,0.5,1,HCl,EIS,88
comp_495,"(E)-ethyl 2-(4-(3-(2,5-dimethoxyphenyl)acryloyl)phenoxy)acetate",CCOC(=O)COc2ccc(C(=O)/C=C/c1cc(OC)ccc1OC)cc2,-6.055894009,-6.693456789,-7.127478399,-7.372108762,-2.463991025,11.2194,395.42,3.591902984,5.974704212,2.608178718,4.291441465,1.683262747,2.735233979,0.123901355,3.058,-4.097,299.32,71.06,0.47825,0.005,303,12,1,HCl,WL,93
comp_495,"(E)-ethyl 2-(4-(3-(2,5-dimethoxyphenyl)acryloyl)phenoxy)acetate",CCOC(=O)COc2ccc(C(=O)/C=C/c1cc(OC)ccc1OC)cc2,-6.055894009,-6.693456789,-7.127478399,-7.372108762,-2.463991025,11.2194,395.42,3.591902984,5.974704212,2.608178718,4.291441465,1.683262747,2.735233979,0.123901355,3.058,-4.097,299.32,71.06,0.47825,0.001,303,12,1,HCl,WL,89
comp_495,"(E)-ethyl 2-(4-(3-(2,5-dimethoxyphenyl)acryloyl)phenoxy)acetate",CCOC(=O)COc2ccc(C(=O)/C=C/c1cc(OC)ccc1OC)cc2,-6.055894009,-6.693456789,-7.127478399,-7.372108762,-2.463991025,11.2194,395.42,3.591902984,5.974704212,2.608178718,4.291441465,1.683262747,2.735233979,0.123901355,3.058,-4.097,299.32,71.06,0.47825,0.0005,303,12,1,HCl,WL,88
comp_495,"(E)-ethyl 2-(4-(3-(2,5-dimethoxyphenyl)acryloyl)phenoxy)acetate",CCOC(=O)COc2ccc(C(=O)/C=C/c1cc(OC)ccc1OC)cc2,-6.055894009,-6.693456789,-7.127478399,-7.372108762,-2.463991025,11.2194,395.42,3.591902984,5.974704212,2.608178718,4.291441465,1.683262747,2.735233979,0.123901355,3.058,-4.097,299.32,71.06,0.47825,0.0001,303,12,1,HCl,WL,81
comp_496,"N2,N4,N6-trimethyl-1,3,5-triazine-2,4,6-triamine",CNc1nc(NC)nc(NC)n1,-6.373178773,-6.526106763,-6.784614933,-7.179996375,-0.32898566,0.7739,175.43,6.044193113,6.221097002,0.691901143,3.456499072,2.76459793,1.080390905,0.377451244,0.0222,-1.982,140.7,74.76,0.48921,0.0001,298,4,0.5,HCl,WL,52.7
comp_496,"N2,N4,N6-trimethyl-1,3,5-triazine-2,4,6-triamine",CNc1nc(NC)nc(NC)n1,-6.373178773,-6.526106763,-6.784614933,-7.179996375,-0.32898566,0.7739,175.43,6.044193113,6.221097002,0.691901143,3.456499072,2.76459793,1.080390905,0.377451244,0.0222,-1.982,140.7,74.76,0.48921,0.0005,298,4,0.5,HCl,WL,55.2
comp_496,"N2,N4,N6-trimethyl-1,3,5-triazine-2,4,6-triamine",CNc1nc(NC)nc(NC)n1,-6.373178773,-6.526106763,-6.784614933,-7.179996375,-0.32898566,0.7739,175.43,6.044193113,6.221097002,0.691901143,3.456499072,2.76459793,1.080390905,0.377451244,0.0222,-1.982,140.7,74.76,0.48921,0.0008,298,4,0.5,HCl,WL,61.1
comp_496,"N2,N4,N6-trimethyl-1,3,5-triazine-2,4,6-triamine",CNc1nc(NC)nc(NC)n1,-6.373178773,-6.526106763,-6.784614933,-7.179996375,-0.32898566,0.7739,175.43,6.044193113,6.221097002,0.691901143,3.456499072,2.76459793,1.080390905,0.377451244,0.0222,-1.982,140.7,74.76,0.48921,0.001,298,4,0.5,HCl,WL,61.1
comp_496,"N2,N4,N6-trimethyl-1,3,5-triazine-2,4,6-triamine",CNc1nc(NC)nc(NC)n1,-6.373178773,-6.526106763,-6.784614933,-7.179996375,-0.32898566,0.7739,175.43,6.044193113,6.221097002,0.691901143,3.456499072,2.76459793,1.080390905,0.377451244,0.0222,-1.982,140.7,74.76,0.48921,0.0001,298,1,0.5,HCl,PDP,39.9
comp_496,"N2,N4,N6-trimethyl-1,3,5-triazine-2,4,6-triamine",CNc1nc(NC)nc(NC)n1,-6.373178773,-6.526106763,-6.784614933,-7.179996375,-0.32898566,0.7739,175.43,6.044193113,6.221097002,0.691901143,3.456499072,2.76459793,1.080390905,0.377451244,0.0222,-1.982,140.7,74.76,0.48921,0.0005,298,1,0.5,HCl,PDP,67.4
comp_496,"N2,N4,N6-trimethyl-1,3,5-triazine-2,4,6-triamine",CNc1nc(NC)nc(NC)n1,-6.373178773,-6.526106763,-6.784614933,-7.179996375,-0.32898566,0.7739,175.43,6.044193113,6.221097002,0.691901143,3.456499072,2.76459793,1.080390905,0.377451244,0.0222,-1.982,140.7,74.76,0.48921,0.0008,298,1,0.5,HCl,PDP,73.2
comp_496,"N2,N4,N6-trimethyl-1,3,5-triazine-2,4,6-triamine",CNc1nc(NC)nc(NC)n1,-6.373178773,-6.526106763,-6.784614933,-7.179996375,-0.32898566,0.7739,175.43,6.044193113,6.221097002,0.691901143,3.456499072,2.76459793,1.080390905,0.377451244,0.0222,-1.982,140.7,74.76,0.48921,0.001,298,1,0.5,HCl,PDP,72.6
comp_496,"N2,N4,N6-trimethyl-1,3,5-triazine-2,4,6-triamine",CNc1nc(NC)nc(NC)n1,-6.373178773,-6.526106763,-6.784614933,-7.179996375,-0.32898566,0.7739,175.43,6.044193113,6.221097002,0.691901143,3.456499072,2.76459793,1.080390905,0.377451244,0.0222,-1.982,140.7,74.76,0.48921,0.0001,298,1,0.5,HCl,EIS,62.6
comp_496,"N2,N4,N6-trimethyl-1,3,5-triazine-2,4,6-triamine",CNc1nc(NC)nc(NC)n1,-6.373178773,-6.526106763,-6.784614933,-7.179996375,-0.32898566,0.7739,175.43,6.044193113,6.221097002,0.691901143,3.456499072,2.76459793,1.080390905,0.377451244,0.0222,-1.982,140.7,74.76,0.48921,0.0005,298,1,0.5,HCl,EIS,67.5
comp_496,"N2,N4,N6-trimethyl-1,3,5-triazine-2,4,6-triamine",CNc1nc(NC)nc(NC)n1,-6.373178773,-6.526106763,-6.784614933,-7.179996375,-0.32898566,0.7739,175.43,6.044193113,6.221097002,0.691901143,3.456499072,2.76459793,1.080390905,0.377451244,0.0222,-1.982,140.7,74.76,0.48921,0.0008,298,1,0.5,HCl,EIS,75.4
comp_496,"N2,N4,N6-trimethyl-1,3,5-triazine-2,4,6-triamine",CNc1nc(NC)nc(NC)n1,-6.373178773,-6.526106763,-6.784614933,-7.179996375,-0.32898566,0.7739,175.43,6.044193113,6.221097002,0.691901143,3.456499072,2.76459793,1.080390905,0.377451244,0.0222,-1.982,140.7,74.76,0.48921,0.001,298,1,0.5,HCl,EIS,75.1
comp_497,"N2-(2-(dimethylamino)ethyl)-1,3,5-triazine-2,4,6-triamine",CN(C)CCNc1nc(N)nc(N)n1,-6.352498119,-6.660258898,-6.859446245,-7.283127529,-0.510213492,1.5737,203.54,5.842284627,6.289990925,0.87928332,3.584637123,2.705353803,1.187425401,0.338352372,-0.9266,-1.437,160.38,105.98,0.45056,0.0001,298,4,0.5,HCl,WL,68.1
comp_497,"N2-(2-(dimethylamino)ethyl)-1,3,5-triazine-2,4,6-triamine",CN(C)CCNc1nc(N)nc(N)n1,-6.352498119,-6.660258898,-6.859446245,-7.283127529,-0.510213492,1.5737,203.54,5.842284627,6.289990925,0.87928332,3.584637123,2.705353803,1.187425401,0.338352372,-0.9266,-1.437,160.38,105.98,0.45056,0.0005,298,4,0.5,HCl,WL,76.2
comp_497,"N2-(2-(dimethylamino)ethyl)-1,3,5-triazine-2,4,6-triamine",CN(C)CCNc1nc(N)nc(N)n1,-6.352498119,-6.660258898,-6.859446245,-7.283127529,-0.510213492,1.5737,203.54,5.842284627,6.289990925,0.87928332,3.584637123,2.705353803,1.187425401,0.338352372,-0.9266,-1.437,160.38,105.98,0.45056,0.0008,298,4,0.5,HCl,WL,81.8
comp_497,"N2-(2-(dimethylamino)ethyl)-1,3,5-triazine-2,4,6-triamine",CN(C)CCNc1nc(N)nc(N)n1,-6.352498119,-6.660258898,-6.859446245,-7.283127529,-0.510213492,1.5737,203.54,5.842284627,6.289990925,0.87928332,3.584637123,2.705353803,1.187425401,0.338352372,-0.9266,-1.437,160.38,105.98,0.45056,0.001,298,4,0.5,HCl,WL,83.9
comp_497,"N2-(2-(dimethylamino)ethyl)-1,3,5-triazine-2,4,6-triamine",CN(C)CCNc1nc(N)nc(N)n1,-6.352498119,-6.660258898,-6.859446245,-7.283127529,-0.510213492,1.5737,203.54,5.842284627,6.289990925,0.87928332,3.584637123,2.705353803,1.187425401,0.338352372,-0.9266,-1.437,160.38,105.98,0.45056,0.0001,298,1,0.5,HCl,PDP,44.5
comp_497,"N2-(2-(dimethylamino)ethyl)-1,3,5-triazine-2,4,6-triamine",CN(C)CCNc1nc(N)nc(N)n1,-6.352498119,-6.660258898,-6.859446245,-7.283127529,-0.510213492,1.5737,203.54,5.842284627,6.289990925,0.87928332,3.584637123,2.705353803,1.187425401,0.338352372,-0.9266,-1.437,160.38,105.98,0.45056,0.0005,298,1,0.5,HCl,PDP,70.8
comp_497,"N2-(2-(dimethylamino)ethyl)-1,3,5-triazine-2,4,6-triamine",CN(C)CCNc1nc(N)nc(N)n1,-6.352498119,-6.660258898,-6.859446245,-7.283127529,-0.510213492,1.5737,203.54,5.842284627,6.289990925,0.87928332,3.584637123,2.705353803,1.187425401,0.338352372,-0.9266,-1.437,160.38,105.98,0.45056,0.0008,298,1,0.5,HCl,PDP,75.2
comp_497,"N2-(2-(dimethylamino)ethyl)-1,3,5-triazine-2,4,6-triamine",CN(C)CCNc1nc(N)nc(N)n1,-6.352498119,-6.660258898,-6.859446245,-7.283127529,-0.510213492,1.5737,203.54,5.842284627,6.289990925,0.87928332,3.584637123,2.705353803,1.187425401,0.338352372,-0.9266,-1.437,160.38,105.98,0.45056,0.001,298,1,0.5,HCl,PDP,81.5
comp_497,"N2-(2-(dimethylamino)ethyl)-1,3,5-triazine-2,4,6-triamine",CN(C)CCNc1nc(N)nc(N)n1,-6.352498119,-6.660258898,-6.859446245,-7.283127529,-0.510213492,1.5737,203.54,5.842284627,6.289990925,0.87928332,3.584637123,2.705353803,1.187425401,0.338352372,-0.9266,-1.437,160.38,105.98,0.45056,0.0001,298,1,0.5,HCl,EIS,64.8
comp_497,"N2-(2-(dimethylamino)ethyl)-1,3,5-triazine-2,4,6-triamine",CN(C)CCNc1nc(N)nc(N)n1,-6.352498119,-6.660258898,-6.859446245,-7.283127529,-0.510213492,1.5737,203.54,5.842284627,6.289990925,0.87928332,3.584637123,2.705353803,1.187425401,0.338352372,-0.9266,-1.437,160.38,105.98,0.45056,0.0005,298,1,0.5,HCl,EIS,78.1
comp_497,"N2-(2-(dimethylamino)ethyl)-1,3,5-triazine-2,4,6-triamine",CN(C)CCNc1nc(N)nc(N)n1,-6.352498119,-6.660258898,-6.859446245,-7.283127529,-0.510213492,1.5737,203.54,5.842284627,6.289990925,0.87928332,3.584637123,2.705353803,1.187425401,0.338352372,-0.9266,-1.437,160.38,105.98,0.45056,0.0008,298,1,0.5,HCl,EIS,81.2
comp_497,"N2-(2-(dimethylamino)ethyl)-1,3,5-triazine-2,4,6-triamine",CN(C)CCNc1nc(N)nc(N)n1,-6.352498119,-6.660258898,-6.859446245,-7.283127529,-0.510213492,1.5737,203.54,5.842284627,6.289990925,0.87928332,3.584637123,2.705353803,1.187425401,0.338352372,-0.9266,-1.437,160.38,105.98,0.45056,0.001,298,1,0.5,HCl,EIS,81.8
comp_498,"N2-(3-(dimethylamino)propyl)-1,3,5-triazine-2,4,6-triamine",CN(C)CCCNc1nc(N)nc(N)n1,-6.28419754,-6.618625477,-6.845840552,-7.271426633,-0.496063571,1.6603,219.49,5.788133968,6.26881078,0.682353538,3.475582159,2.793228621,1.081156699,0.366750446,-0.4722,-1.707,174.14,105.98,0.26789,0.0001,298,4,0.5,HCl,WL,71.6
comp_498,"N2-(3-(dimethylamino)propyl)-1,3,5-triazine-2,4,6-triamine",CN(C)CCCNc1nc(N)nc(N)n1,-6.28419754,-6.618625477,-6.845840552,-7.271426633,-0.496063571,1.6603,219.49,5.788133968,6.26881078,0.682353538,3.475582159,2.793228621,1.081156699,0.366750446,-0.4722,-1.707,174.14,105.98,0.26789,0.0005,298,4,0.5,HCl,WL,76.9
comp_498,"N2-(3-(dimethylamino)propyl)-1,3,5-triazine-2,4,6-triamine",CN(C)CCCNc1nc(N)nc(N)n1,-6.28419754,-6.618625477,-6.845840552,-7.271426633,-0.496063571,1.6603,219.49,5.788133968,6.26881078,0.682353538,3.475582159,2.793228621,1.081156699,0.366750446,-0.4722,-1.707,174.14,105.98,0.26789,0.0008,298,4,0.5,HCl,WL,84.2
comp_498,"N2-(3-(dimethylamino)propyl)-1,3,5-triazine-2,4,6-triamine",CN(C)CCCNc1nc(N)nc(N)n1,-6.28419754,-6.618625477,-6.845840552,-7.271426633,-0.496063571,1.6603,219.49,5.788133968,6.26881078,0.682353538,3.475582159,2.793228621,1.081156699,0.366750446,-0.4722,-1.707,174.14,105.98,0.26789,0.001,298,4,0.5,HCl,WL,85.3
comp_498,"N2-(3-(dimethylamino)propyl)-1,3,5-triazine-2,4,6-triamine",CN(C)CCCNc1nc(N)nc(N)n1,-6.28419754,-6.618625477,-6.845840552,-7.271426633,-0.496063571,1.6603,219.49,5.788133968,6.26881078,0.682353538,3.475582159,2.793228621,1.081156699,0.366750446,-0.4722,-1.707,174.14,105.98,0.26789,0.0001,298,1,0.5,HCl,PDP,58
comp_498,"N2-(3-(dimethylamino)propyl)-1,3,5-triazine-2,4,6-triamine",CN(C)CCCNc1nc(N)nc(N)n1,-6.28419754,-6.618625477,-6.845840552,-7.271426633,-0.496063571,1.6603,219.49,5.788133968,6.26881078,0.682353538,3.475582159,2.793228621,1.081156699,0.366750446,-0.4722,-1.707,174.14,105.98,0.26789,0.0005,298,1,0.5,HCl,PDP,83.8
comp_498,"N2-(3-(dimethylamino)propyl)-1,3,5-triazine-2,4,6-triamine",CN(C)CCCNc1nc(N)nc(N)n1,-6.28419754,-6.618625477,-6.845840552,-7.271426633,-0.496063571,1.6603,219.49,5.788133968,6.26881078,0.682353538,3.475582159,2.793228621,1.081156699,0.366750446,-0.4722,-1.707,174.14,105.98,0.26789,0.0008,298,1,0.5,HCl,PDP,86.6
comp_498,"N2-(3-(dimethylamino)propyl)-1,3,5-triazine-2,4,6-triamine",CN(C)CCCNc1nc(N)nc(N)n1,-6.28419754,-6.618625477,-6.845840552,-7.271426633,-0.496063571,1.6603,219.49,5.788133968,6.26881078,0.682353538,3.475582159,2.793228621,1.081156699,0.366750446,-0.4722,-1.707,174.14,105.98,0.26789,0.001,298,1,0.5,HCl,PDP,92.1
comp_498,"N2-(3-(dimethylamino)propyl)-1,3,5-triazine-2,4,6-triamine",CN(C)CCCNc1nc(N)nc(N)n1,-6.28419754,-6.618625477,-6.845840552,-7.271426633,-0.496063571,1.6603,219.49,5.788133968,6.26881078,0.682353538,3.475582159,2.793228621,1.081156699,0.366750446,-0.4722,-1.707,174.14,105.98,0.26789,0.0001,298,1,0.5,HCl,EIS,67.6
comp_498,"N2-(3-(dimethylamino)propyl)-1,3,5-triazine-2,4,6-triamine",CN(C)CCCNc1nc(N)nc(N)n1,-6.28419754,-6.618625477,-6.845840552,-7.271426633,-0.496063571,1.6603,219.49,5.788133968,6.26881078,0.682353538,3.475582159,2.793228621,1.081156699,0.366750446,-0.4722,-1.707,174.14,105.98,0.26789,0.0005,298,1,0.5,HCl,EIS,85
comp_498,"N2-(3-(dimethylamino)propyl)-1,3,5-triazine-2,4,6-triamine",CN(C)CCCNc1nc(N)nc(N)n1,-6.28419754,-6.618625477,-6.845840552,-7.271426633,-0.496063571,1.6603,219.49,5.788133968,6.26881078,0.682353538,3.475582159,2.793228621,1.081156699,0.366750446,-0.4722,-1.707,174.14,105.98,0.26789,0.0008,298,1,0.5,HCl,EIS,87.3
comp_498,"N2-(3-(dimethylamino)propyl)-1,3,5-triazine-2,4,6-triamine",CN(C)CCCNc1nc(N)nc(N)n1,-6.28419754,-6.618625477,-6.845840552,-7.271426633,-0.496063571,1.6603,219.49,5.788133968,6.26881078,0.682353538,3.475582159,2.793228621,1.081156699,0.366750446,-0.4722,-1.707,174.14,105.98,0.26789,0.001,298,1,0.5,HCl,EIS,92.7
comp_499,"N2,N4,N6-tris(2-(dimethylamino)ethyl)-1,3,5-triazine-2,4,6-triamine",CN(C)CCNc1nc(NCCN(C)C)nc(NCCN(C)C)n1,-6.287462906,-6.344062589,-6.357396169,-6.496718466,-0.465586819,0.985,367.97,5.821876087,6.140818841,0.714538621,3.427678731,2.71314011,1.082599959,0.395232544,-0.8784,-0.251,290.94,84.48,0.2346,0.0001,298,4,0.5,HCl,WL,90.2
comp_499,"N2,N4,N6-tris(2-(dimethylamino)ethyl)-1,3,5-triazine-2,4,6-triamine",CN(C)CCNc1nc(NCCN(C)C)nc(NCCN(C)C)n1,-6.287462906,-6.344062589,-6.357396169,-6.496718466,-0.465586819,0.985,367.97,5.821876087,6.140818841,0.714538621,3.427678731,2.71314011,1.082599959,0.395232544,-0.8784,-0.251,290.94,84.48,0.2346,0.0005,298,4,0.5,HCl,WL,92.3
comp_499,"N2,N4,N6-tris(2-(dimethylamino)ethyl)-1,3,5-triazine-2,4,6-triamine",CN(C)CCNc1nc(NCCN(C)C)nc(NCCN(C)C)n1,-6.287462906,-6.344062589,-6.357396169,-6.496718466,-0.465586819,0.985,367.97,5.821876087,6.140818841,0.714538621,3.427678731,2.71314011,1.082599959,0.395232544,-0.8784,-0.251,290.94,84.48,0.2346,0.0008,298,4,0.5,HCl,WL,94
comp_499,"N2,N4,N6-tris(2-(dimethylamino)ethyl)-1,3,5-triazine-2,4,6-triamine",CN(C)CCNc1nc(NCCN(C)C)nc(NCCN(C)C)n1,-6.287462906,-6.344062589,-6.357396169,-6.496718466,-0.465586819,0.985,367.97,5.821876087,6.140818841,0.714538621,3.427678731,2.71314011,1.082599959,0.395232544,-0.8784,-0.251,290.94,84.48,0.2346,0.001,298,4,0.5,HCl,WL,95.1
comp_499,"N2,N4,N6-tris(2-(dimethylamino)ethyl)-1,3,5-triazine-2,4,6-triamine",CN(C)CCNc1nc(NCCN(C)C)nc(NCCN(C)C)n1,-6.287462906,-6.344062589,-6.357396169,-6.496718466,-0.465586819,0.985,367.97,5.821876087,6.140818841,0.714538621,3.427678731,2.71314011,1.082599959,0.395232544,-0.8784,-0.251,290.94,84.48,0.2346,0.0001,298,1,0.5,HCl,PDP,87.8
comp_499,"N2,N4,N6-tris(2-(dimethylamino)ethyl)-1,3,5-triazine-2,4,6-triamine",CN(C)CCNc1nc(NCCN(C)C)nc(NCCN(C)C)n1,-6.287462906,-6.344062589,-6.357396169,-6.496718466,-0.465586819,0.985,367.97,5.821876087,6.140818841,0.714538621,3.427678731,2.71314011,1.082599959,0.395232544,-0.8784,-0.251,290.94,84.48,0.2346,0.0005,298,1,0.5,HCl,PDP,90.7
comp_499,"N2,N4,N6-tris(2-(dimethylamino)ethyl)-1,3,5-triazine-2,4,6-triamine",CN(C)CCNc1nc(NCCN(C)C)nc(NCCN(C)C)n1,-6.287462906,-6.344062589,-6.357396169,-6.496718466,-0.465586819,0.985,367.97,5.821876087,6.140818841,0.714538621,3.427678731,2.71314011,1.082599959,0.395232544,-0.8784,-0.251,290.94,84.48,0.2346,0.0008,298,1,0.5,HCl,PDP,91.7
comp_499,"N2,N4,N6-tris(2-(dimethylamino)ethyl)-1,3,5-triazine-2,4,6-triamine",CN(C)CCNc1nc(NCCN(C)C)nc(NCCN(C)C)n1,-6.287462906,-6.344062589,-6.357396169,-6.496718466,-0.465586819,0.985,367.97,5.821876087,6.140818841,0.714538621,3.427678731,2.71314011,1.082599959,0.395232544,-0.8784,-0.251,290.94,84.48,0.2346,0.001,298,1,0.5,HCl,PDP,92.6
comp_499,"N2,N4,N6-tris(2-(dimethylamino)ethyl)-1,3,5-triazine-2,4,6-triamine",CN(C)CCNc1nc(NCCN(C)C)nc(NCCN(C)C)n1,-6.287462906,-6.344062589,-6.357396169,-6.496718466,-0.465586819,0.985,367.97,5.821876087,6.140818841,0.714538621,3.427678731,2.71314011,1.082599959,0.395232544,-0.8784,-0.251,290.94,84.48,0.2346,0.0001,298,1,0.5,HCl,EIS,88.6
comp_499,"N2,N4,N6-tris(2-(dimethylamino)ethyl)-1,3,5-triazine-2,4,6-triamine",CN(C)CCNc1nc(NCCN(C)C)nc(NCCN(C)C)n1,-6.287462906,-6.344062589,-6.357396169,-6.496718466,-0.465586819,0.985,367.97,5.821876087,6.140818841,0.714538621,3.427678731,2.71314011,1.082599959,0.395232544,-0.8784,-0.251,290.94,84.48,0.2346,0.0005,298,1,0.5,HCl,EIS,89.5
comp_499,"N2,N4,N6-tris(2-(dimethylamino)ethyl)-1,3,5-triazine-2,4,6-triamine",CN(C)CCNc1nc(NCCN(C)C)nc(NCCN(C)C)n1,-6.287462906,-6.344062589,-6.357396169,-6.496718466,-0.465586819,0.985,367.97,5.821876087,6.140818841,0.714538621,3.427678731,2.71314011,1.082599959,0.395232544,-0.8784,-0.251,290.94,84.48,0.2346,0.0008,298,1,0.5,HCl,EIS,90.5
comp_499,"N2,N4,N6-tris(2-(dimethylamino)ethyl)-1,3,5-triazine-2,4,6-triamine",CN(C)CCNc1nc(NCCN(C)C)nc(NCCN(C)C)n1,-6.287462906,-6.344062589,-6.357396169,-6.496718466,-0.465586819,0.985,367.97,5.821876087,6.140818841,0.714538621,3.427678731,2.71314011,1.082599959,0.395232544,-0.8784,-0.251,290.94,84.48,0.2346,0.001,298,1,0.5,HCl,EIS,92.3
comp_500,"N2,N4,N6-tris(3-(dimethylamino)propyl)-1,3,5-triazine-2,4,6-triamine",CN(C)CCCNc1nc(NCCCN(C)C)nc(NCCCN(C)C)n1,-6.262428431,-6.280660059,-6.286102337,-6.396036337,-0.425041853,2.5627,415.84,5.837386577,6.138595126,0.69538371,3.416989418,2.721605708,1.072511776,0.397930743,0.4848,-1.061,332.22,84.48,0.18709,0.0001,298,4,0.5,HCl,WL,92.3
comp_500,"N2,N4,N6-tris(3-(dimethylamino)propyl)-1,3,5-triazine-2,4,6-triamine",CN(C)CCCNc1nc(NCCCN(C)C)nc(NCCCN(C)C)n1,-6.262428431,-6.280660059,-6.286102337,-6.396036337,-0.425041853,2.5627,415.84,5.837386577,6.138595126,0.69538371,3.416989418,2.721605708,1.072511776,0.397930743,0.4848,-1.061,332.22,84.48,0.18709,0.0005,298,4,0.5,HCl,WL,93.4
comp_500,"N2,N4,N6-tris(3-(dimethylamino)propyl)-1,3,5-triazine-2,4,6-triamine",CN(C)CCCNc1nc(NCCCN(C)C)nc(NCCCN(C)C)n1,-6.262428431,-6.280660059,-6.286102337,-6.396036337,-0.425041853,2.5627,415.84,5.837386577,6.138595126,0.69538371,3.416989418,2.721605708,1.072511776,0.397930743,0.4848,-1.061,332.22,84.48,0.18709,0.0008,298,4,0.5,HCl,WL,94
comp_500,"N2,N4,N6-tris(3-(dimethylamino)propyl)-1,3,5-triazine-2,4,6-triamine",CN(C)CCCNc1nc(NCCCN(C)C)nc(NCCCN(C)C)n1,-6.262428431,-6.280660059,-6.286102337,-6.396036337,-0.425041853,2.5627,415.84,5.837386577,6.138595126,0.69538371,3.416989418,2.721605708,1.072511776,0.397930743,0.4848,-1.061,332.22,84.48,0.18709,0.001,298,4,0.5,HCl,WL,95.8
comp_500,"N2,N4,N6-tris(3-(dimethylamino)propyl)-1,3,5-triazine-2,4,6-triamine",CN(C)CCCNc1nc(NCCCN(C)C)nc(NCCCN(C)C)n1,-6.262428431,-6.280660059,-6.286102337,-6.396036337,-0.425041853,2.5627,415.84,5.837386577,6.138595126,0.69538371,3.416989418,2.721605708,1.072511776,0.397930743,0.4848,-1.061,332.22,84.48,0.18709,0.0001,298,1,0.5,HCl,PDP,93.8
comp_500,"N2,N4,N6-tris(3-(dimethylamino)propyl)-1,3,5-triazine-2,4,6-triamine",CN(C)CCCNc1nc(NCCCN(C)C)nc(NCCCN(C)C)n1,-6.262428431,-6.280660059,-6.286102337,-6.396036337,-0.425041853,2.5627,415.84,5.837386577,6.138595126,0.69538371,3.416989418,2.721605708,1.072511776,0.397930743,0.4848,-1.061,332.22,84.48,0.18709,0.0005,298,1,0.5,HCl,PDP,94.6
comp_500,"N2,N4,N6-tris(3-(dimethylamino)propyl)-1,3,5-triazine-2,4,6-triamine",CN(C)CCCNc1nc(NCCCN(C)C)nc(NCCCN(C)C)n1,-6.262428431,-6.280660059,-6.286102337,-6.396036337,-0.425041853,2.5627,415.84,5.837386577,6.138595126,0.69538371,3.416989418,2.721605708,1.072511776,0.397930743,0.4848,-1.061,332.22,84.48,0.18709,0.0008,298,1,0.5,HCl,PDP,94.1
comp_500,"N2,N4,N6-tris(3-(dimethylamino)propyl)-1,3,5-triazine-2,4,6-triamine",CN(C)CCCNc1nc(NCCCN(C)C)nc(NCCCN(C)C)n1,-6.262428431,-6.280660059,-6.286102337,-6.396036337,-0.425041853,2.5627,415.84,5.837386577,6.138595126,0.69538371,3.416989418,2.721605708,1.072511776,0.397930743,0.4848,-1.061,332.22,84.48,0.18709,0.001,298,1,0.5,HCl,PDP,98.1
comp_500,"N2,N4,N6-tris(3-(dimethylamino)propyl)-1,3,5-triazine-2,4,6-triamine",CN(C)CCCNc1nc(NCCCN(C)C)nc(NCCCN(C)C)n1,-6.262428431,-6.280660059,-6.286102337,-6.396036337,-0.425041853,2.5627,415.84,5.837386577,6.138595126,0.69538371,3.416989418,2.721605708,1.072511776,0.397930743,0.4848,-1.061,332.22,84.48,0.18709,0.0001,298,1,0.5,HCl,EIS,95.7
comp_500,"N2,N4,N6-tris(3-(dimethylamino)propyl)-1,3,5-triazine-2,4,6-triamine",CN(C)CCCNc1nc(NCCCN(C)C)nc(NCCCN(C)C)n1,-6.262428431,-6.280660059,-6.286102337,-6.396036337,-0.425041853,2.5627,415.84,5.837386577,6.138595126,0.69538371,3.416989418,2.721605708,1.072511776,0.397930743,0.4848,-1.061,332.22,84.48,0.18709,0.0005,298,1,0.5,HCl,EIS,96.1
comp_500,"N2,N4,N6-tris(3-(dimethylamino)propyl)-1,3,5-triazine-2,4,6-triamine",CN(C)CCCNc1nc(NCCCN(C)C)nc(NCCCN(C)C)n1,-6.262428431,-6.280660059,-6.286102337,-6.396036337,-0.425041853,2.5627,415.84,5.837386577,6.138595126,0.69538371,3.416989418,2.721605708,1.072511776,0.397930743,0.4848,-1.061,332.22,84.48,0.18709,0.0008,298,1,0.5,HCl,EIS,95.6
comp_500,"N2,N4,N6-tris(3-(dimethylamino)propyl)-1,3,5-triazine-2,4,6-triamine",CN(C)CCCNc1nc(NCCCN(C)C)nc(NCCCN(C)C)n1,-6.262428431,-6.280660059,-6.286102337,-6.396036337,-0.425041853,2.5627,415.84,5.837386577,6.138595126,0.69538371,3.416989418,2.721605708,1.072511776,0.397930743,0.4848,-1.061,332.22,84.48,0.18709,0.001,298,1,0.5,HCl,EIS,97.4
comp_501,"N1,N1,N3,N3-tetrakis((3,5-dimethyl-1Hpyrazol-1-yl)methyl)propane-1,3-diamine",Cc4cc(C)n(CN(CCCN(Cn1nc(C)cc1C)Cn2nc(C)cc2C)Cn3nc(C)cc3C)n4,-5.988681885,-6.198481673,-6.39902959,-6.451003337,-0.324903952,7.5868,541.9,5.663777933,5.887210354,0.864282608,3.375746481,2.511463873,1.134364745,0.447648693,3.2266,-3.372,419.38,77.76,0.17919,0.00001,308,0.5,1,HCl,PDP,66.8
comp_501,"N1,N1,N3,N3-tetrakis((3,5-dimethyl-1Hpyrazol-1-yl)methyl)propane-1,3-diamine",Cc4cc(C)n(CN(CCCN(Cn1nc(C)cc1C)Cn2nc(C)cc2C)Cn3nc(C)cc3C)n4,-5.988681885,-6.198481673,-6.39902959,-6.451003337,-0.324903952,7.5868,541.9,5.663777933,5.887210354,0.864282608,3.375746481,2.511463873,1.134364745,0.447648693,3.2266,-3.372,419.38,77.76,0.17919,0.00005,308,0.5,1,HCl,PDP,73.7
comp_501,"N1,N1,N3,N3-tetrakis((3,5-dimethyl-1Hpyrazol-1-yl)methyl)propane-1,3-diamine",Cc4cc(C)n(CN(CCCN(Cn1nc(C)cc1C)Cn2nc(C)cc2C)Cn3nc(C)cc3C)n4,-5.988681885,-6.198481673,-6.39902959,-6.451003337,-0.324903952,7.5868,541.9,5.663777933,5.887210354,0.864282608,3.375746481,2.511463873,1.134364745,0.447648693,3.2266,-3.372,419.38,77.76,0.17919,0.0001,308,0.5,1,HCl,PDP,74.8
comp_501,"N1,N1,N3,N3-tetrakis((3,5-dimethyl-1Hpyrazol-1-yl)methyl)propane-1,3-diamine",Cc4cc(C)n(CN(CCCN(Cn1nc(C)cc1C)Cn2nc(C)cc2C)Cn3nc(C)cc3C)n4,-5.988681885,-6.198481673,-6.39902959,-6.451003337,-0.324903952,7.5868,541.9,5.663777933,5.887210354,0.864282608,3.375746481,2.511463873,1.134364745,0.447648693,3.2266,-3.372,419.38,77.76,0.17919,0.0005,308,0.5,1,HCl,PDP,79.3
comp_501,"N1,N1,N3,N3-tetrakis((3,5-dimethyl-1Hpyrazol-1-yl)methyl)propane-1,3-diamine",Cc4cc(C)n(CN(CCCN(Cn1nc(C)cc1C)Cn2nc(C)cc2C)Cn3nc(C)cc3C)n4,-5.988681885,-6.198481673,-6.39902959,-6.451003337,-0.324903952,7.5868,541.9,5.663777933,5.887210354,0.864282608,3.375746481,2.511463873,1.134364745,0.447648693,3.2266,-3.372,419.38,77.76,0.17919,0.001,308,0.5,1,HCl,PDP,87
comp_501,"N1,N1,N3,N3-tetrakis((3,5-dimethyl-1Hpyrazol-1-yl)methyl)propane-1,3-diamine",Cc4cc(C)n(CN(CCCN(Cn1nc(C)cc1C)Cn2nc(C)cc2C)Cn3nc(C)cc3C)n4,-5.988681885,-6.198481673,-6.39902959,-6.451003337,-0.324903952,7.5868,541.9,5.663777933,5.887210354,0.864282608,3.375746481,2.511463873,1.134364745,0.447648693,3.2266,-3.372,419.38,77.76,0.17919,0.00001,308,0.5,1,HCl,EIS,73.3
comp_501,"N1,N1,N3,N3-tetrakis((3,5-dimethyl-1Hpyrazol-1-yl)methyl)propane-1,3-diamine",Cc4cc(C)n(CN(CCCN(Cn1nc(C)cc1C)Cn2nc(C)cc2C)Cn3nc(C)cc3C)n4,-5.988681885,-6.198481673,-6.39902959,-6.451003337,-0.324903952,7.5868,541.9,5.663777933,5.887210354,0.864282608,3.375746481,2.511463873,1.134364745,0.447648693,3.2266,-3.372,419.38,77.76,0.17919,0.00005,308,0.5,1,HCl,EIS,78.2
comp_501,"N1,N1,N3,N3-tetrakis((3,5-dimethyl-1Hpyrazol-1-yl)methyl)propane-1,3-diamine",Cc4cc(C)n(CN(CCCN(Cn1nc(C)cc1C)Cn2nc(C)cc2C)Cn3nc(C)cc3C)n4,-5.988681885,-6.198481673,-6.39902959,-6.451003337,-0.324903952,7.5868,541.9,5.663777933,5.887210354,0.864282608,3.375746481,2.511463873,1.134364745,0.447648693,3.2266,-3.372,419.38,77.76,0.17919,0.0001,308,0.5,1,HCl,EIS,81.5
comp_501,"N1,N1,N3,N3-tetrakis((3,5-dimethyl-1Hpyrazol-1-yl)methyl)propane-1,3-diamine",Cc4cc(C)n(CN(CCCN(Cn1nc(C)cc1C)Cn2nc(C)cc2C)Cn3nc(C)cc3C)n4,-5.988681885,-6.198481673,-6.39902959,-6.451003337,-0.324903952,7.5868,541.9,5.663777933,5.887210354,0.864282608,3.375746481,2.511463873,1.134364745,0.447648693,3.2266,-3.372,419.38,77.76,0.17919,0.0005,308,0.5,1,HCl,EIS,83.9
comp_501,"N1,N1,N3,N3-tetrakis((3,5-dimethyl-1Hpyrazol-1-yl)methyl)propane-1,3-diamine",Cc4cc(C)n(CN(CCCN(Cn1nc(C)cc1C)Cn2nc(C)cc2C)Cn3nc(C)cc3C)n4,-5.988681885,-6.198481673,-6.39902959,-6.451003337,-0.324903952,7.5868,541.9,5.663777933,5.887210354,0.864282608,3.375746481,2.511463873,1.134364745,0.447648693,3.2266,-3.372,419.38,77.76,0.17919,0.001,308,0.5,1,HCl,EIS,87.9
comp_501,"N1,N1,N3,N3-tetrakis((3,5-dimethyl-1Hpyrazol-1-yl)methyl)propane-1,3-diamine",Cc4cc(C)n(CN(CCCN(Cn1nc(C)cc1C)Cn2nc(C)cc2C)Cn3nc(C)cc3C)n4,-5.988681885,-6.198481673,-6.39902959,-6.451003337,-0.324903952,7.5868,541.9,5.663777933,5.887210354,0.864282608,3.375746481,2.511463873,1.134364745,0.447648693,3.2266,-3.372,419.38,77.76,0.17919,0.001,313,6,1,HCl,WL,78.8
comp_501,"N1,N1,N3,N3-tetrakis((3,5-dimethyl-1Hpyrazol-1-yl)methyl)propane-1,3-diamine",Cc4cc(C)n(CN(CCCN(Cn1nc(C)cc1C)Cn2nc(C)cc2C)Cn3nc(C)cc3C)n4,-5.988681885,-6.198481673,-6.39902959,-6.451003337,-0.324903952,7.5868,541.9,5.663777933,5.887210354,0.864282608,3.375746481,2.511463873,1.134364745,0.447648693,3.2266,-3.372,419.38,77.76,0.17919,0.001,323,6,1,HCl,WL,74
comp_501,"N1,N1,N3,N3-tetrakis((3,5-dimethyl-1Hpyrazol-1-yl)methyl)propane-1,3-diamine",Cc4cc(C)n(CN(CCCN(Cn1nc(C)cc1C)Cn2nc(C)cc2C)Cn3nc(C)cc3C)n4,-5.988681885,-6.198481673,-6.39902959,-6.451003337,-0.324903952,7.5868,541.9,5.663777933,5.887210354,0.864282608,3.375746481,2.511463873,1.134364745,0.447648693,3.2266,-3.372,419.38,77.76,0.17919,0.001,333,6,1,HCl,WL,65.7
comp_501,"N1,N1,N3,N3-tetrakis((3,5-dimethyl-1Hpyrazol-1-yl)methyl)propane-1,3-diamine",Cc4cc(C)n(CN(CCCN(Cn1nc(C)cc1C)Cn2nc(C)cc2C)Cn3nc(C)cc3C)n4,-5.988681885,-6.198481673,-6.39902959,-6.451003337,-0.324903952,7.5868,541.9,5.663777933,5.887210354,0.864282608,3.375746481,2.511463873,1.134364745,0.447648693,3.2266,-3.372,419.38,77.76,0.17919,0.001,343,6,1,HCl,WL,60.4
comp_502,"N1,N1,N2,N2-tetrakis((3,5-dimethyl-1H-pyrazol-1-yl)methyl) benzene-1,2-diamine",Cc5cc(C)n(CN(Cn1nc(C)cc1C)c2ccccc2N(Cn3nc(C)cc3C)Cn4nc(C)cc4C)n5,-5.61779069,-6.036846039,-6.247190054,-6.305150307,-0.603548547,5.9183,596.94,5.014242144,5.555119603,0.821485356,3.188302479,2.366817123,1.073728151,0.554203157,4.6604,-5.56,437.86,77.76,0.17919,0.00001,308,0.5,1,HCl,PDP,69.8
comp_502,"N1,N1,N2,N2-tetrakis((3,5-dimethyl-1H-pyrazol-1-yl)methyl) benzene-1,2-diamine",Cc5cc(C)n(CN(Cn1nc(C)cc1C)c2ccccc2N(Cn3nc(C)cc3C)Cn4nc(C)cc4C)n5,-5.61779069,-6.036846039,-6.247190054,-6.305150307,-0.603548547,5.9183,596.94,5.014242144,5.555119603,0.821485356,3.188302479,2.366817123,1.073728151,0.554203157,4.6604,-5.56,437.86,77.76,0.17919,0.00005,308,0.5,1,HCl,PDP,73.3
comp_502,"N1,N1,N2,N2-tetrakis((3,5-dimethyl-1H-pyrazol-1-yl)methyl) benzene-1,2-diamine",Cc5cc(C)n(CN(Cn1nc(C)cc1C)c2ccccc2N(Cn3nc(C)cc3C)Cn4nc(C)cc4C)n5,-5.61779069,-6.036846039,-6.247190054,-6.305150307,-0.603548547,5.9183,596.94,5.014242144,5.555119603,0.821485356,3.188302479,2.366817123,1.073728151,0.554203157,4.6604,-5.56,437.86,77.76,0.17919,0.0001,308,0.5,1,HCl,PDP,87.1
comp_502,"N1,N1,N2,N2-tetrakis((3,5-dimethyl-1H-pyrazol-1-yl)methyl) benzene-1,2-diamine",Cc5cc(C)n(CN(Cn1nc(C)cc1C)c2ccccc2N(Cn3nc(C)cc3C)Cn4nc(C)cc4C)n5,-5.61779069,-6.036846039,-6.247190054,-6.305150307,-0.603548547,5.9183,596.94,5.014242144,5.555119603,0.821485356,3.188302479,2.366817123,1.073728151,0.554203157,4.6604,-5.56,437.86,77.76,0.17919,0.0005,308,0.5,1,HCl,PDP,89.7
comp_502,"N1,N1,N2,N2-tetrakis((3,5-dimethyl-1H-pyrazol-1-yl)methyl) benzene-1,2-diamine",Cc5cc(C)n(CN(Cn1nc(C)cc1C)c2ccccc2N(Cn3nc(C)cc3C)Cn4nc(C)cc4C)n5,-5.61779069,-6.036846039,-6.247190054,-6.305150307,-0.603548547,5.9183,596.94,5.014242144,5.555119603,0.821485356,3.188302479,2.366817123,1.073728151,0.554203157,4.6604,-5.56,437.86,77.76,0.17919,0.001,308,0.5,1,HCl,PDP,94.2
comp_502,"N1,N1,N2,N2-tetrakis((3,5-dimethyl-1H-pyrazol-1-yl)methyl) benzene-1,2-diamine",Cc5cc(C)n(CN(Cn1nc(C)cc1C)c2ccccc2N(Cn3nc(C)cc3C)Cn4nc(C)cc4C)n5,-5.61779069,-6.036846039,-6.247190054,-6.305150307,-0.603548547,5.9183,596.94,5.014242144,5.555119603,0.821485356,3.188302479,2.366817123,1.073728151,0.554203157,4.6604,-5.56,437.86,77.76,0.17919,0.00001,308,0.5,1,HCl,EIS,75.2
comp_502,"N1,N1,N2,N2-tetrakis((3,5-dimethyl-1H-pyrazol-1-yl)methyl) benzene-1,2-diamine",Cc5cc(C)n(CN(Cn1nc(C)cc1C)c2ccccc2N(Cn3nc(C)cc3C)Cn4nc(C)cc4C)n5,-5.61779069,-6.036846039,-6.247190054,-6.305150307,-0.603548547,5.9183,596.94,5.014242144,5.555119603,0.821485356,3.188302479,2.366817123,1.073728151,0.554203157,4.6604,-5.56,437.86,77.76,0.17919,0.00005,308,0.5,1,HCl,EIS,81.1
comp_502,"N1,N1,N2,N2-tetrakis((3,5-dimethyl-1H-pyrazol-1-yl)methyl) benzene-1,2-diamine",Cc5cc(C)n(CN(Cn1nc(C)cc1C)c2ccccc2N(Cn3nc(C)cc3C)Cn4nc(C)cc4C)n5,-5.61779069,-6.036846039,-6.247190054,-6.305150307,-0.603548547,5.9183,596.94,5.014242144,5.555119603,0.821485356,3.188302479,2.366817123,1.073728151,0.554203157,4.6604,-5.56,437.86,77.76,0.17919,0.0001,308,0.5,1,HCl,EIS,85.9
comp_502,"N1,N1,N2,N2-tetrakis((3,5-dimethyl-1H-pyrazol-1-yl)methyl) benzene-1,2-diamine",Cc5cc(C)n(CN(Cn1nc(C)cc1C)c2ccccc2N(Cn3nc(C)cc3C)Cn4nc(C)cc4C)n5,-5.61779069,-6.036846039,-6.247190054,-6.305150307,-0.603548547,5.9183,596.94,5.014242144,5.555119603,0.821485356,3.188302479,2.366817123,1.073728151,0.554203157,4.6604,-5.56,437.86,77.76,0.17919,0.0005,308,0.5,1,HCl,EIS,87.2
comp_502,"N1,N1,N2,N2-tetrakis((3,5-dimethyl-1H-pyrazol-1-yl)methyl) benzene-1,2-diamine",Cc5cc(C)n(CN(Cn1nc(C)cc1C)c2ccccc2N(Cn3nc(C)cc3C)Cn4nc(C)cc4C)n5,-5.61779069,-6.036846039,-6.247190054,-6.305150307,-0.603548547,5.9183,596.94,5.014242144,5.555119603,0.821485356,3.188302479,2.366817123,1.073728151,0.554203157,4.6604,-5.56,437.86,77.76,0.17919,0.001,308,0.5,1,HCl,EIS,94.2
comp_502,"N1,N1,N2,N2-tetrakis((3,5-dimethyl-1H-pyrazol-1-yl)methyl) benzene-1,2-diamine",Cc5cc(C)n(CN(Cn1nc(C)cc1C)c2ccccc2N(Cn3nc(C)cc3C)Cn4nc(C)cc4C)n5,-5.61779069,-6.036846039,-6.247190054,-6.305150307,-0.603548547,5.9183,596.94,5.014242144,5.555119603,0.821485356,3.188302479,2.366817123,1.073728151,0.554203157,4.6604,-5.56,437.86,77.76,0.17919,0.001,313,6,1,HCl,WL,91.1
comp_502,"N1,N1,N2,N2-tetrakis((3,5-dimethyl-1H-pyrazol-1-yl)methyl) benzene-1,2-diamine",Cc5cc(C)n(CN(Cn1nc(C)cc1C)c2ccccc2N(Cn3nc(C)cc3C)Cn4nc(C)cc4C)n5,-5.61779069,-6.036846039,-6.247190054,-6.305150307,-0.603548547,5.9183,596.94,5.014242144,5.555119603,0.821485356,3.188302479,2.366817123,1.073728151,0.554203157,4.6604,-5.56,437.86,77.76,0.17919,0.001,323,6,1,HCl,WL,87
comp_502,"N1,N1,N2,N2-tetrakis((3,5-dimethyl-1H-pyrazol-1-yl)methyl) benzene-1,2-diamine",Cc5cc(C)n(CN(Cn1nc(C)cc1C)c2ccccc2N(Cn3nc(C)cc3C)Cn4nc(C)cc4C)n5,-5.61779069,-6.036846039,-6.247190054,-6.305150307,-0.603548547,5.9183,596.94,5.014242144,5.555119603,0.821485356,3.188302479,2.366817123,1.073728151,0.554203157,4.6604,-5.56,437.86,77.76,0.17919,0.001,333,6,1,HCl,WL,82.4
comp_502,"N1,N1,N2,N2-tetrakis((3,5-dimethyl-1H-pyrazol-1-yl)methyl) benzene-1,2-diamine",Cc5cc(C)n(CN(Cn1nc(C)cc1C)c2ccccc2N(Cn3nc(C)cc3C)Cn4nc(C)cc4C)n5,-5.61779069,-6.036846039,-6.247190054,-6.305150307,-0.603548547,5.9183,596.94,5.014242144,5.555119603,0.821485356,3.188302479,2.366817123,1.073728151,0.554203157,4.6604,-5.56,437.86,77.76,0.17919,0.001,343,6,1,HCl,WL,73.2
